Repository: OEG-Clark/solarchem-corpus

# SolarChemQA Benchmark & Dataset

This repository contains the benchmark and dataset for [SolarQA](https://github.com/oeg-upm/solar-qa) application. The SolarChemQA Benchmark is designed specifically for factual question answering benchmark based on solar chemistry academic papers. We intent to build an open-source benchmark & dataset for testing the performance of QA system when it comes to narrow-domain and in-depth questions. 

The SolarChemQA Benchmark addresses the critical need for domain-specific evaluation tools in scientific literature processing. It aims to:

- Build an open-source benchmark for testing QA system performance on narrow-domain, in-depth questions
- Provide rigorous assessment capabilities for LLM-driven QA systems processing scientific content
- Enable comprehensive evaluation of retrieval-augmented generation (RAG) strategies in solar chemistry

## SolarChemQA Dataset


SolarChemQA provides a novel question answering dataset curated from solar chemistry literature, designed to rigorously assess the capabilities of LLM-driven QA systems in processing domain-specific scientific content.

### Dataset Statistics

The foundational corpus contains 1,096 solar chemistry papers (1979-2022) from the Art Leaf dataset, each annotated by a domain expert with the seven experimental parameters, for 7,672 annotations in total. Filtering for openly available papers that report a single photocatalytic experiment leaves 294 papers with 2,058 annotations, which is the filtered SolarChemQA dataset used for the benchmark. From these, 150 papers (1,050 annotations) are sampled for the LLM evaluation, and 21 papers are further annotated with 291 sentence-level evidences (217 positive, 74 negative) for the retrieval evaluation, validated independently by at least two annotators.

- Query Sub-Dataset: Standardized queries for the seven experimental parameter categories (see `queries` in `src/generation/config.yaml`)
- Paper Extraction Sub-Dataset: Structured content extracted from research papers
- Annotation Sub-Dataset: Expert-validated annotations and the supporting textual sentences


<!-- SolarChemQA provides a novel question answering dataset curated from solar chemistry literature, designed to rigorously assess the capabilities of LLM-driven QA systems in processing domain-specific scientific content.

### SolarChemQA-Dataset-json

SolarChemQA provides a novel question answering dataset curated from solar chemistry literature, designed to rigorously assess the capabilities of LLM-driven QA systems in processing domain-specific scientific content. The dataset includes 574 domain expert annotations across 82 solar chemistry research papers, structured around seven critical experimental parameters. Together with 289 annotated source sentences with positive and negative examples across 21 papers.

- Query Sub-Dataset: Standardized queries for the seven experimental parameter categories
- Paper Extraction Sub-Dataset: Structured content extracted from research papers
- Annotation Sub-Dataset: 574 expert-validated annotations and 289 supporting textual sentences

### SolarChemQA-Dataset-Updated

The SolarChemQA-Dataset-Updated directory contains the dataset under further developing, with the aim to expand the scope of the dataset.

Dataset Structure:
```project
SolarChemQA-Dataset-Updated/
├── extracted_paper/                    # Raw extracted paper contents (623 papers)
├── domain_expert_annotated_sources/    # Expert-validated annotations
└── [Additional structured data directories]
``` -->

### Task 2: RAG Method Evaluation
Measures the effectiveness of different Retrieval-Augmented Generation strategies for providing accurate answers.


Evaluation Target:
- Nine combinations of chunking-retrieval methods
- Answer quality across all seven experimental parameter categories
- Semantic fidelity and lexical precision of generated answers


Metrics:
- Semantic similarity (cosine similarity between embeddings)
- Lexical matching (partial_ratio algorithm)


Usage:

Step 1: generate the predictions for the nine RAG configurations, with gemma-4-26b-a4b-it as the fixed LLM. The released predictions are already under `result/` and existing files are skipped, so this step only costs API calls if you delete them first.

```bash
cd src/generation
python batch.py --batch batch_rag.yaml
```

Step 2: score the predictions against the ground truth.

```bash
cd ../evaluation/Task-2-RAG-methods
python task2_evaluation.py --results_dir ./result-150/ --ground_truth ./ground_truth.json --vecs_cache ./vecs.pkl --json_out ./task2_evaluation.json
```

Run all cells. The notebook embeds every answer with qwen3-embedding-8b (cached in `src/evaluation/embedding_cache.pkl`), prints the per-category table.

## Benchmark Results

Our benchmark results are available in the results/ directory, including:
- Comparative analysis of retrieval strategies
- Performance metrics for RAG methodologies
- LLM performance rankings

File: SolarAnno/hybrid_annotation/annotation_with_gt/annotation_1025.json
{
    "paper_doi": "10.1021/acs.iecr.0c03952",
    "paper_title": "Construction of In<sub>2</sub>S<sub>3</sub>@NH<sub>2</sub>-MIL-68(In)@In<sub>2</sub>S<sub>3</sub> Sandwich Homologous Heterojunction for Efficient CO<sub>2</sub> Photoreduction",
    "paragraphs": [
        {
            "paragraph_text": "Photocatalytic conversion of CO 2 into fuel and value-added chemicals as a promising method has been applied recently to ease energy-or environment-related crises.Herein, we construct an In 2 S 3 NH 2 -MIL-68(In) In 2 S 3 (denoted as SMS(In)) sandwich homologous heterojunction via a controllable in situ metal-organic frameworks (MOF) sulfuration process.The improved photoreduction activity mainly lies in the effective charge transfer and separation through a homogeneous interface, enhanced CO 2 adsorption and mass transfer, and plentiful reactive sites.Benefiting from this unique hollow homologous heterojunction, SMS(In)-7 obtains a CO generation rate as high as 11.23 mol g -1 h -1 with visible-light irradiation, nearly 3 times enhancement over that of pure MOF-derived In 2 S 3 .This work provides a novel insight into the utilization of MOF-based platform for an efficient atomically heterojunction design.",
            "annotations": [
                {
                    "category": "catalyst",
                    "answer": "In 2 S 3 NH 2 -MIL-68(In) In 2 S 3 (denoted as SMS(In))",
                    "source": "Herein, we construct an In 2 S 3 NH 2 -MIL-68(In) In 2 S 3 (denoted as SMS(In)) sandwich homologous heterojunction via a controllable in situ metal-organic frameworks (MOF) sulfuration process.",
                    "annotator": "hybrid annotation"
                },
                {
                    "category": "light source",
                    "answer": "visible-light",
                    "source": "Benefiting from this unique hollow homologous heterojunction, SMS(In)-7 obtains a CO generation rate as high as 11.23 mol g -1 h -1 with visible-light irradiation, nearly 3 times enhancement over that of pure MOF-derived In 2 S 3 .",
                    "annotator": "hybrid annotation"
                }
            ]
        },
        {
            "paragraph_text": "2.2.2.Synthesis of In 2 S 3 NH 2 -MIL-68(In)In 2 S 3 .In 2 S 3 NH 2 -MIL-68(In)In 2 S 3 was synthesized using NH 2 -MIL-68(In) as a precursor.Briefly, 0.1 g of NH 2 -MIL-68(In) obtained in the previous step and 0.2 g of thiourea were mixed uniformly in 15 mL of anhydrous ethanol and the solution was added into a Teflon-lined autoclave (25 mL) and retained at 180 C for a certain time (2, 7, 9, 12, and 24 h).The solution was then cooled to room temperature and the obtained solid was collected through centrifugation and immersed in anhydrous ethanol at 60 C for 48 h and dried at 60 C.All of the In 2 S 3 NH 2 -MIL-68(In)In 2 S 3 heterostructures were synthesized and defined as SMS(In)-X (X 2, 7, 12, and 24, which represented the sulfuration times of 2, 7, 9, 12, and 24 h, respectively). 2.3.Characterization.The X-ray diffraction pattern was recorded on PANalytical X'Pert Powder with a Cu K radiation ( 0.15406 nm) at a voltage of 40 kV and current of 40 mA.Fourier transform infrared (FTIR) spectroscopy was performed with Bruker VERTEX 70.The morphologies and elemental composition were characterized by a field-emission scanning electron microscope (FESEM, HITACHI UHR FESEM SU8200) and a transmission electron microscope (TEM, PHILIPS TECNAI 10), respectively.CO 2 adsorption isotherms were collected on Micromeritics ASAP 2020.The products were degassed under vacuum conditions at 150 C for 6 h before measuring the CO 2 adsorption at 298 K. UV-vis diffused reflectance spectra (DRS) was measured by a UV-vis spectrophotometer (U-3900, HITACHI, Japan).The steadystate and transient fluorescence was carried out by a fluorescence spectrometer (FLS 980, Edinburgh, England) coupled with a time-correlated single photocounting system.The Mott-Schottky curves were obtained on an electrochemical workstation (CHI660D) with a three-electrode cell with Pt as a counter electrode, Ag/AgCl as a reference electrode, and an electrolyte (0.5 M Na 2 SO 4 aqueous solution at pH 7).A Scion 456 gas chromatograph (GC) equipped with a flame ionization detector (FID) using a methanizer and a GC9790 Plus gas chromatograph (GC) equipped with a TCD were utilized to analyze the gas products. 2.4.Photoreduction Procedure.The photocatalytic CO 2 reduction reaction was evaluated in an airtight glass reactor with a quartz top cap and a gas sampling port.Typically, 10 mg of photocatalyst, 45 mg of bipyridine (bpy), 60 L of CoCl 2 aqueous solution (54.6 mM), and 6 mL of the mixed reaction solution (V CH 3 CN /V TEOA 4:1) were mixed in a reactor.Then, the reactor was evacuated, and was purged with high purity CO 2 at a partial pressure of 0.1 MPa.This process was carried out several times to ensure that the reactor was full of pure CO 2 .The solution was irradiated with a 300 W xenon lamp (420 nm) with 400 mW cm -2 of light intensity (10.5 cm distance from the reaction solution).During irradiation, the reaction system was stirred and kept at a temperature of 15 C with a condenser circulation pump.The generated products were quantified every 2 h by a flame ionization detector (FID).",
            "annotations": [
                {
                    "category": "catalyst",
                    "answer": "In 2 S 3 NH 2 -MIL-68(In)In 2 S 3",
                    "source": "Typically, 10 mg of photocatalyst, 45 mg of bipyridine (bpy), 60 L of CoCl 2 aqueous solution (54.6 mM), and 6 mL of the mixed reaction solution (V CH 3 CN /V TEOA 4:1) were mixed in a reactor.",
                    "annotator": "hybrid annotation"
                },
                {
                    "category": "lamp",
                    "answer": "xenon",
                    "source": "The solution was irradiated with a 300 W xenon lamp (420 nm) with 400 mW cm -2 of light intensity (10.5 cm distance from the reaction solution).",
                    "annotator": "hybrid annotation"
                },
                {
                    "category": "reactor type",
                    "answer": "glass reactor",
                    "source": "The photocatalytic CO 2 reduction reaction was evaluated in an airtight glass reactor with a quartz top cap and a gas sampling port.",
                    "annotator": "hybrid annotation"
                }
            ]
        },
        {
            "paragraph_text": "In summary, In 2 S 3 NH 2 -MIL-68(In)In 2 S 3 (SMS(In)) sandwich homologous heterojunction with a hollow nanotube structure was designed and assembled by the controllable in situ sulfuration of NH 2 -MIL-68(In) for visible-light-driven CO 2 reduction.The subtle design not only maintained the original merits of NH 2 -MIL-68(In) but also endowed the composite material with dual interfacial homologous heterojunction shells, which showed enhanced adsorption and mass transfer of CO 2 , abundant reactive sites, and remarkably enhanced the separation and transfer efficiency of the photoinduced charge.As a consequence, the optimum sample (SMS(In)-7) exhibited outstanding photocatalytic activity for CO 2 reduction with a much more excellent CO generation rate (11.23 mol g -1 h -1 ), almost 3 times that of the pure MOFderived In 2 S 3 .This work proposes an instructive pathway for constructing an atomic MOF heterojunction for artificial photosynthesis. The Supporting Information is available free of charge at https://pubs.acs.org/doi/10.1021/acs.iecr.0c03952. Figure 1.(a) XRD patterns and (b) FTIR spectra and (c) UV-vis DRS spectra and plots of (Ahv) 1/2 vs photon energy of NH 2 -MIL-68(In) and SMS(In)-X composites.TEM images of (d) SMS(In)-2, (e, j) SMS(In)-7, (f) SMS(In)-12, and (g) SMS(In)-24.(h, i) HRTEM image of the area in a yellow box.(k-n) EDX mappings of a single SMS(In) microtube. Industrial Engineering Chemistry Research mappings of a single SMS(In) hollow tube presented a uniform distribution of In, S, and O elements in the hollow nanostructure (Figure1k-n), suggesting the even interface contact between NH 2 -MIL-68(In) and In 2 S 3 .It should be noted that the distribution area of S element was slightly wider than that of the O element, further confirming the existence of In 2 S 3 on the outer surface of NH 2 -MIL-68(In). Photocatalytic Reduction of CO 2 by NH 2 -MIL-68(In) and SMS(In).The photoactivity of the samples was tested via photocatalytic CO 2 reduction reactions under irradiation.The reactions were carried out in a CH 3 CN solution with Co(bpy) 3 Figure 2. (a) CO production rate of different samples.(b) CO production rate in stability tests.(c) CO production rate under different conditions.(d) CO 2 adsorption isotherms of NH 2 -MIL-68(In), SMS(In)-7, and SMS(In)-24 (In 2 S 3 ). Figure 3. (a) PL spectra of NH 2 -MIL-68(In), SMS(In)-7, and SMS(In)-24 (pure In 2 S 3 ).(b) Time-resolved transient PL decay of SMS(In) and SMS(In)-24 (pure In 2 S 3 ).Mott-Schottky plots of (c) pure In 2 S 3 nanotubes and (d) NH 2 -MIL-68(In). FESEM and XPS spectra of NH 2 -MIL-68(In) and SMS(In); CO production rate under different light intensities; 1 H NMR spectra of liquid products; XRD patterns of SMS(In)-7 before and after reactions; CVs of Co(bpy) 3 2/ ; and comparison of some typical systems (PDF)AUTHOR INFORMATION 2.1.Chemicals.Indium nitrate hydrate (In(NO 3 ) 3 xH 2 O, 99.9) was supplied by Aladdin Industrial Corporation, 2aminoterephthalic acid (NH 2 -BDC, 98.00) by TCI Shanghai Co., Ltd., and thiourea (CH 4 N 2 S, 99.0) by Damao Chemical Reagent Factory.N,N-Dimethyl-formamide (DMF, 99.5) was provided from Chinasun Specialty Products Co., Ltd. and ethanol (EtOH, 99.7) from Sinopharm Chemical Reagent Co., Ltd.The above-mentioned chemicals were used without further purification. School of Chemistry and Chemical Engineering, and Guangdong Provincial Key Laboratory of Atmospheric Environment and Pollution Control, South China University of Technology, Guangzhou 510640, P. R. China; orcid.org/0000-0002-7006-6211;Email: cejingxiao scut.edu.cn AuthorsQingqing Hou -School of Chemistry and Chemical Engineering, and Guangdong Provincial Key Laboratory of Atmospheric Environment and Pollution Control, South Scheme 1. Illustration of CO 2 Reduction over SMS(In) with Visual Irradiation Industrial Engineering Chemistry Research Downloaded via UNIV OF LIVERPOOL on November 13, 2020 at 15:25:50 (UTC).See https://pubs.acs.org/sharingguidelines for options on how to legitimately share published articles. https://dx.doi.org/10.1021/acs.iecr.0c03952Ind. Eng.Chem.Res.XXXX, XXX, XXX-XXX B https://dx.doi.org/10.1021/acs.iecr.0c03952Ind. Eng.Chem.Res.XXXX, XXX, XXX-XXX C https://dx.doi.org/10.1021/acs.iecr.0c03952Ind. Eng.Chem.Res.XXXX, XXX, XXX-XXX https://dx.doi.org/10.1021/acs.iecr.0c03952Ind. Eng.Chem.Res.XXXX, XXX, XXX-XXX G Industrial Engineering Chemistry Research https://dx.doi.org/10.1021/acs.iecr.0c03952Ind. Eng.Chem.Res.XXXX, XXX, XXX-XXX H This work was supported by the National Natural Science Foundation of China (21776097), as well as the Guangdong Natural Science Foundation (2017A030312005).Fundamental Research Funds for the Central Universities and Guangdong Natural Science Funds for Distinguished Young Scholar (2016A030306031) are also gratefully acknowledged. The manuscript was written through contributions of all authors.All authors have given approval to the final version of the manuscript. The authors declare no competing financial interest.",
            "annotations": [
                {
                    "category": "light source",
                    "answer": "visible-light",
                    "source": "In 2 S 3 NH 2 -MIL-68(In)In 2 S 3 (SMS(In)) sandwich homologous heterojunction with a hollow nanotube structure was designed and assembled by the controllable in situ sulfuration of NH 2 -MIL-68(In) for visible-light-driven CO 2 reduction.",
                    "annotator": "hybrid annotation"
                }
            ]
        }
    ]
}

File: SolarAnno/hybrid_annotation/annotation_with_gt/annotation_1259.json
{
    "paper_doi": "10.1016/j.apsusc.2021.148939",
    "paper_title": "K4Nb6O17/Fe3N/\u03b1-Fe2O3/C3N4 as an enhanced visible light-driven quaternary photocatalyst for acetamiprid photodegradation, CO2 reduction, and cancer cells treatment",
    "paragraphs": [
        {
            "paragraph_text": "A new magnetic quaternary photocatalyst, K 4 Nb 6 O 17 /-Fe 2 O 3 /Fe 3 N/g-C 3 N 4 , was synthesized via a simple onestep thermal pyrolysis process.The prepared photocatalyst was well characterized, and its photocatalytic activity was evaluated towards acetamiprid pesticide degradation, CO 2 reduction reaction, and U87-MG cell eradication.The coexistence of four different crystalline structures in the prepared photocatalyst could simultaneously facilitate photoelectron transport and suppress charge recombination through their coupled heterogeneous interfaces.Because of the coexistence of various photosensitive compounds, the prepared photocatalyst showed the excellent capability to harvest the visible light photons despite its calculated high-bandgap of 2.75 eV.Besides, the magnetic saturation of about 12 emu/g facilitated the photocatalyst reusability.Benefiting from these favorable properties, the quaternary photocatalyst exhibited 76 removal efficiency for the degradation of acetamiprid pesticide after five times repeated cycles.The evolution rate of 7.01 and 1.3 mol g -1 h -1 was estimated for CO and CH 4, respectively.According to the morphological properties of the treated cells with the IC50 concentration, adecrease of about 50 of viability was observed.Ultimately, the mechanism of charge transfer was comprehensively discussed by quenching experiments and spin-trapping ESR.",
            "annotations": [
                {
                    "category": "catalyst",
                    "answer": "K 4 Nb 6 O 17 /-Fe 2 O 3 /Fe 3 N/g-C 3 N 4",
                    "source": "A new magnetic quaternary photocatalyst, K 4 Nb 6 O 17 /-Fe 2 O 3 /Fe 3 N/g-C 3 N 4 , was synthesized via a simple onestep thermal pyrolysis process.",
                    "annotator": "hybrid annotation"
                },
                {
                    "category": "light source",
                    "answer": "visible light",
                    "source": "Because of the coexistence of various photosensitive compounds, the prepared photocatalyst showed the excellent capability to harvest the visible light photons despite its calculated high-bandgap of 2.75 eV.",
                    "annotator": "hybrid annotation"
                }
            ]
        },
        {
            "paragraph_text": "The Niobium pentoxide powder (Nb 2 O 5 , 99.0) was supplied from Shanghai Macklin Biochemical Co., Ltd.Melamine (C 3 H 6 N 6 , 99.0) and potassium hexacyanoferrate (K 3 Fe(CN) 6 , 99.0) were bought from Sinopharm Chemical Reagent Co., Ltd.DMEM medium culture, penicillin, phosphate-buffered saline (PBS), trypsin/EDTA and streptomycin were provided by Gibco (Germany).MTT (3-(4, 5-dimethylthiazol-2-yl)-2, 5-diphenyltetrazolium bromide), and dimethyl sulfoxide (DMSO) were purchased from Sigma-Aldrich (Munich, Germany).All the reagents mentioned above were used without further purification.Deionized water (specific resistance: 18.2 Mcm) was also used during the preparation steps, wherever needed. Nb 2 O 5 (2.65 g), melamine (1.26 g), and K 3 Fe(CN) 6 (1.9 g) were precisely mixed with a molar ratio of 1:1:1.5 and ground in a vessel for 20 min.The obtained yellowish precipitate was then poured into the aluminum crucible and placed in a muffle furnace, which its temperature was raised to 550 C with a rate of 2 C/min.The sample was kept h at this temperature and then was cooled down to room temperature with the same ramping rate.Finally, the soft black obtained powder was repeatedly washed with ethanol and distilled water to remove any unreacted remnant of the precursors. The morphology and structure of as-synthesized photocatalyst were characterized by Field Emission Scanning Electron Microscopy (FESEM, XL30 model coupled with the EDX system), Transmission Electron Microscopy (TEM, FEI Tecnai G2 f20 s-twin with an acceleration voltage of 200 kV).The crystal phase of the as-prepared photocatalyst was identified by X-ray diffraction (Bruker D8 Advance diffractometer with Cu K radiation, 0.15406 nm).X-ray photoelectron spectroscopy (a Shimadzu-Amics instrument with aluminum Ka radiation) was performed to estimate the as-prepared photocatalyst compositions.FT-IR spectra in the range of 4000-400 cm -1 were recorded on a Bruker Vertex 70 spectrophotometer.The Raman spectrum of the sample was recorded on Dispersive Raman microscopy with a 785 nm laser.UV-visible diffuse reflectance spectra were recorded on a UV-visible spectrophotometer (Shimadzu Solidspec-3700 DUV), using BaSO 4 as the reference standard.The photocatalyst magnetization properties were measured on a TOEI VSM-5 vibrating sample magnetometer (VSM) at 300 K. Electron paramagnetic resonance (EPR) was performed on a Bruker E500 instrument at 100 K equipped with an Oxford cryostat performing under the X-band.The photocurrent analysis was performed using Biologic Potentiostat/Galvanostat (Biologic SP-240)) operated with a custom three-electrode system composed of the working electrode (1 1 cm 2 ), Pt wire (auxiliary electrode), and Ag/AgCl reference electrode. Photocatalytic degradation of Acetamiprid (AP) was conducted in a Pyrex reactor surrounded by a cooling water stream to maintain the medium temperature at 28 C. The irradiation source was a 300 W xenon lamp with a light intensity of 0.220 W cm -2 and a 420 nm cut-off filter.Typically, 20 mg of the photocatalyst was poured into 60 mL of the AP aqueous solution with an initial concentration of 50 ppm.Samples (ca.mL) were withdrawn for UV-vis analysis at regular time intervals and centrifuged for 10 min at the rate of 15,000 rpm.The target content was determined using a UV-vis spectrophotometer (GBC Cintra 40) adjusted in AP max at 245 nm. CO 2 catalytic photoreduction in the presence of H 2 O was performed in a Pyrex reactor under a 300 W xenon lamp equipped with a 420 nm cut-off filter, which provided the light intensity of 0.220 W cm -2 .The circulating water flow kept the temperature around 25 C.An online gas chromatography system witha TCD detector was connected to the photoreactor to assess the photoreaction yield and find methane and carbon monoxide percentage. U87-MG human GBM cancer cell line was supplied from the National Cell Bank of Iran (NCBI).The cellgrowth medium was DMEM fulfilled with fetal bovine serum (10), penicillin (100 units/ml), and streptomycin (100 g/ml) and preservedin a humidified incubator with 5 CO 2 at 37 C. Penicillin was added to decrease the probability of microbial pollution in the cell culture, while FBS was used as the cancer cells' nutrient source.The cell confluence should be over 90 before any photocatalytic treatments, and it can be checked with an inverted microscope at a 10 objective magnification. A kind of cytotoxicity assays has been used to detect the effect of the photocatalyst on U87-MG cancer cells.As a reliable cytotoxicity assay, cell viability was evaluated using 5-diphenyltetrazolium bromide (MTT), and 3-(4, 5-dimethylthiazol-2-yl)-2 based on the previous method described elsewhere 35.The U87-MG cells were seeded at 7 103 cells/well in a 96 well plate in DMEM medium (containing penicillin (100 unitsml), FBS (10), and streptomycin (100 gml)) and incubated under humidity with 5 of CO 2 at 37 C for overnight.In the following, to permitcell sticking to the photocatalyst, DMEM in each well was substituted with fresh medium containing different concentrations (0.5, 1, and 2 mg/ml) of the photocatalyst and incubated for 15-90 min.Afterward, 20 L of MTT (5 mg/ml in PBS) was poured into each well, and the contents were then incubated for 4 h at 37 C.After incubation, the purple-colored formazan crystals were dissolved by adding 100 L of DMSO to each well.After 20 min, to determining IC50 values, the optical density was measured at 570 nm using an ELISA microplate reader.Cell viability was calculated as a percentage using the following equation: 100 All the tests were performed in triplicates to avoid any experimental error. The intracellular ROS generation using U87-MG cells were detected by DHE staining of Cayman ROS detection cell-based assay kit (DHE).U87-MG cells were seeded in 96-well plates and treated with (1 mg/ml) of the photocatalyst and incubated for 45 min.After this time, the cells were rinsed with 1 cold PBS and stained with DHE (5 m) in dark conditions for 30 min.Also, N-Acetylcysteine and Antimycin-A were used as negative and positive controls, respectively.Finally, the ROS level was evaluated by a fluorescence microscope (Cytation5 cell imaging multi-mode reader).The assay was performed based on the welldescribed method and in triplicates 36.",
            "annotations": [
                {
                    "category": "catalyst",
                    "answer": "photocatalyst",
                    "source": "The morphology and structure of as-synthesized photocatalyst were characterized by Field Emission Scanning Electron Microscopy (FESEM, XL30 model coupled with the EDX system), Transmission Electron Microscopy (TEM, FEI Tecnai G2 f20 s-twin with an acceleration voltage of 200 kV).",
                    "annotator": "hybrid annotation"
                },
                {
                    "category": "catalyst",
                    "answer": "photocatalyst",
                    "source": "The crystal phase of the as-prepared photocatalyst was identified by X-ray diffraction (Bruker D8 Advance diffractometer with Cu K radiation, 0.15406 nm).",
                    "annotator": "hybrid annotation"
                },
                {
                    "category": "catalyst",
                    "answer": "photocatalyst",
                    "source": "X-ray photoelectron spectroscopy (a Shimadzu-Amics instrument with aluminum Ka radiation) was performed to estimate the as-prepared photocatalyst compositions.",
                    "annotator": "hybrid annotation"
                },
                {
                    "category": "catalyst",
                    "answer": "photocatalyst",
                    "source": "Typically, 20 mg of the photocatalyst was poured into 60 mL of the AP aqueous solution with an initial concentration of 50 ppm.",
                    "annotator": "hybrid annotation"
                },
                {
                    "category": "catalyst",
                    "answer": "photocatalyst",
                    "source": "A kind of cytotoxicity assays has been used to detect the effect of the photocatalyst on U87-MG cancer cells.",
                    "annotator": "hybrid annotation"
                },
                {
                    "category": "catalyst",
                    "answer": "photocatalyst",
                    "source": "In the following, to permitcell sticking to the photocatalyst, DMEM in each well was substituted with fresh medium containing different concentrations (0.5, 1, and 2 mg/ml) of the photocatalyst and incubated for 15-90 min.",
                    "annotator": "hybrid annotation"
                },
                {
                    "category": "catalyst",
                    "answer": "photocatalyst",
                    "source": "U87-MG cells were seeded in 96-well plates and treated with (1 mg/ml) of the photocatalyst and incubated for 45 min.",
                    "annotator": "hybrid annotation"
                },
                {
                    "category": "light source",
                    "answer": "UV-visible",
                    "source": "UV-visible diffuse reflectance spectra were recorded on a UV-visible spectrophotometer (Shimadzu Solidspec-3700 DUV), using BaSO 4 as the reference standard.",
                    "annotator": "hybrid annotation"
                },
                {
                    "category": "lamp",
                    "answer": "xenon",
                    "source": "The irradiation source was a 300 W xenon lamp with a light intensity of 0.220 W cm -2 and a 420 nm cut-off filter.",
                    "annotator": "hybrid annotation"
                },
                {
                    "category": "lamp",
                    "answer": "xenon",
                    "source": "CO 2 catalytic photoreduction in the presence of H 2 O was performed in a Pyrex reactor under a 300 W xenon lamp equipped with a 420 nm cut-off filter, which provided the light intensity of 0.220 W cm -2 .",
                    "annotator": "hybrid annotation"
                },
                {
                    "category": "reaction medium",
                    "answer": "Liquid",
                    "source": "Photocatalytic degradation of Acetamiprid (AP) was conducted in a Pyrex reactor surrounded by a cooling water stream to maintain the medium temperature at 28 C.",
                    "annotator": "hybrid annotation"
                }
            ]
        },
        {
            "paragraph_text": "The new magnetic K 4 Nb 6 O 17 /-Fe 2 O 3 /Fe 3 N/g-C 3 N 4 photocatalyst was fabricated by a simple one-step thermal pyrolysis method.The results obtained from different characterization techniques confirmed the successful formation of quaternary crystalline phases.According to DRS and VSM, the optical bandgap and magnetic saturation were evaluated to be 2.75 eV and 12 emu/g, respectively, which implied that the reusable quaternary photocatalyst was able to harvest the visible light photons quickly.The recycling experiments indicated that K 4 Nb 6 O 17 / -Fe 2 O 3 /Fe 3 N/g-C 3 N 4 removed 76 of acetamiprid after five consecutive runs.The charge carriers transfer in the junctions was investigated through the quenching experiments and spin-trapping EPR analysis.The obtained results from the quenching experiments and spin-trapping EPR analysis demonstrated that OH radicals are the most efficient photoactive agents for promoting the AP photodegradation.The evolution rates of 7.01 and 1.3 mol g -1 h -1 over K 4 Nb 6 O 17 /-Fe 2 O 3 /Fe 3 N/g-C 3 N 4 under irradiation were achieved for CO and CH 4 respectively, nearly 14.6 higher than that of over g-C 3 N 4 .The anti-proliferative effect of the photocatalyst was evaluated in human GBM cancer cells at different times and concentrations.The obtained results confirmed that the photocatalyst had sufficient efficacy to eradicate U87-MG cells under visible light.Overall, the obtained results implied that the prepared quaternary photocatalyst could be favorable for wastewater remediation and energy production processes. Fig.1.(a) SEM images of quaternary photocatalyst, (b) EDS mapping of Nedodium, Carbon, Oxygen, Nitrogen, Iron and Potassium, (c) TEM imagesof the prepared quaternary photocatalyst. Fig. 3. XPS spectra of quaternary K 4 Nb 6 O 17 /-Fe 2 O 3 /Fe 3 N/C 3 N 4 photocatalyst: (a) total spectrum, (b) Nb 3d, (c) O 1s, (d) Fe 2p (e) C 1s, and (f) N 1s spectra. Photo Energy(eV) K 4 Nb 6 O 17 /-Fe 2 O 3 /Fe 3 N/g-C 3 N 4 photocatalytic performance.The photo-electochemical (PEC) performance of the K 4 Nb 6 O 17 /-Fe 2 O 3 / Fe 3 N/g-C 3 N 4 and pure g-C 3 N 4 was shown in Fig. 5f.The greater photocurrent for K 4 Nb 6 O 17 /-Fe 2 O 3 /Fe 3 N/g-C 3 N 4 implies the higher generation rate of photoinduced e -/h pairs in prepared photocatalysts. Fig. 5. (a) The UV-vis absorption spectra of AP during the photocatalytic degradation over K 4 Nb 6 O 17 /-Fe 2 O 3 /Fe 3 N/g-C 3 N 4 , (b) Pseudo firstorder kinetics fitting model of the photoreaction in the presence of K 4 Nb 6 O 17 /-Fe 2 O 3 /Fe 3 N/C 3 N 4 and pristine C 3 N 4, (c) The results of recycling tests, (d) the photodegradation efficiency under different conditions, (Operational parameters: catalyst dosage: 0.02 g, AP concentration: 20 ppm, pH 6-7, temperature: 301 K), (f) photoreduction curves of the K 4 Nb 6 O 17 /-Fe 2 O 3 /Fe 3 N/g-C 3 N 4 andg-C 3 N 4 in (1 M) Na 2 SO 4 solution. Fig. 6.(a) The results of quenching experiments, (b) spin-trapping ESR for DMPO- OH over K 4 Nb 6 O 17 /-Fe 2 O 3 /Fe 3 N/C 3 N 4 under visible light illumination. 2 O 3 and K 4 Nb 6 O 17 , while accumulated holes on the VB of hematite can partially convert H 2 O to OH (due to the near VB potential of Fe 2 O 3 and OH/H 2 O redox reaction).Considering the junction between g-C 3 N 4 and K 4 Nb 6 O 17 via Fe 2 O 3 and Fe 3 N reaches us to the same situation as explained for interfacial junction.If the charge carriers are transferred based on the S-scheme mechanism (Fig. 3b), the Fe 3 N component acts asa charge transfer pathway to make the S-scheme system of K 4 Nb 6 O 17 /-Fe 2 O 3 /g-C 3 N 4 64.Through this pathway, Fe 3 N with metallic transfer nature could significantly decrease the e/h recombination rate in K 4 Nb 6 O 17 and stabilize the charge carriers to preserve on the g-C 3 N 4 conduction band and K 4 Nb 6 O 17 valence band, respectively.The positions of CB and VB in the g-C 3 N 4 with a work function of 4.5 eV are higher than -Fe 2 O 3 with a higher work function (5.4-6 eV)65.When these two semiconductors are in contact witheach other, electrons in CB of the g-C 3 N 4 diffuse to -Fe 2 O 3 , causing electron depletion and accumulation layersin the interface of g-C 3 N 4 and -Fe 2 O 3 , respectively resulting in the negative interfacial charge on -Fe 2 O 3 and positive charge g-C 3 N 4 .This leads to an upward and downward shift of-Fe 2 O 3 and g-C 3 N 4 Fermi levels, respectively, and aligned in the same level 65.The band bending stimulates the recombination of photogenerated electrons in the CB of -Fe 2 O 3 and holes in the VB of g-C 3 N 4 at the interface region.The photogenerated electrons in the CB of -Fe 2 O 3 and holes in the VB of g-C 3 N 4 recombine at the interface under the Coulombic attraction between holes and electrons.On the other hand, the photogenerated electrons in CB of K 4 Nb 6 O 17 will transfer to VB of -Fe 2 O 3 via the Fe 3 N component and recombine with holes.Therefore, recombination eliminates useless electrons and holes.In contrast, the powerful photogenerated electrons in the CB of g-C 3 N 4 and the holes in the VB of K Fig. 8.The results of CO 2 photoreduction experiments over K 4 Nb 6 O 17 / -Fe 2 O 3 /Fe 3 N/g-C 3 N 4 (I), P25 (II), and g-C 3 N 4 (III). COOH ads e - CB CO ads OH - Fig. 9.The results of the photocatalytic treatment of U87-MG cancer cells.(a) Anti-proliferative effect of the photocatalyst on human GBM cancer cells.Results are mentioned as mean SD, ns: non-significant, P 0.05, and P 0.01 are significant.Each point represents 3 times, each triplicate.(b) and (c) The morphological state of untreated and treated cells with the IC50 concentration. Fig. 10.The statistical results (a) and the microscopy images of the cancer cells stained with DHE, Control sample (b), Negative control (c), Positive control (d) Photocatalytic treated cells (e); Photocatalyst dosage: 1 mg/ml, Treatment time: 45 min, The green fluorescence intensity of the treated cells is comparable with the control sample. 4 Nb 6 O 17 are stable and accessible for hydroxyl production O 2 /O 2 and OH/H 2 O redox reaction, respectively 66.Consequently, OH reactive species degrade the AP molecules, while direct oxidation of AP molecules could occur via the photogenerated holes in the K 4 Nb 6 O 17 VB 4.The obtained results for CO 2 photoreduction experiments over K 4 Nb 6 O 17 /-Fe 2 O 3 /Fe 3 N/C 3 N 4 CO ads e - CB CO -ads (14) CO -ads 2H 2e - CB CH ads OH - (15) CH ads 3H 3e - CB CH ads 4 The authors would like to thank Shaanxi University of Science and Technology, China, for the financial supports of this work.Also, the authors appreciate further supports made by the University of Maragheh, Iran. The authors declare that they have no known competing financial interests or personal relationships that could have appeared to influence the work reported in this paper.",
            "annotations": [
                {
                    "category": "catalyst",
                    "answer": "K 4 Nb 6 O 17 /-Fe 2 O 3 /Fe 3 N/g-C 3 N 4",
                    "source": "The new magnetic K 4 Nb 6 O 17 /-Fe 2 O 3 /Fe 3 N/g-C 3 N 4 photocatalyst was fabricated by a simple one-step thermal pyrolysis method.",
                    "annotator": "hybrid annotation"
                },
                {
                    "category": "light source",
                    "answer": "visible light",
                    "source": "The obtained results confirmed that the photocatalyst had sufficient efficacy to eradicate U87-MG cells under visible light.",
                    "annotator": "hybrid annotation"
                },
                {
                    "category": "reaction medium",
                    "answer": "Liquid",
                    "source": "Fig. 5. (f) photoreduction curves of the K 4 Nb 6 O 17 /-Fe 2 O 3 /Fe 3 N/g-C 3 N 4 andg-C 3 N 4 in (1 M) Na 2 SO 4 solution.",
                    "annotator": "hybrid annotation"
                }
            ]
        }
    ]
}

File: SolarAnno/hybrid_annotation/annotation_with_gt/annotation_258.json
{
    "paper_doi": "10.1039/c3ta15262f",
    "paper_title": "A distinctive red Ag/AgCl photocatalyst with efficient photocatalytic oxidative and reductive activities",
    "paragraphs": [
        {
            "paragraph_text": "Optical absorption, as the fundamental requirement of photocatalysts, still has immense space for development.Herein, we design a novel kind of red Ag/AgCl photocatalyst, by which a large improvement of visible-light harvesting was obtained.These strongly coloured semiconductor materials can be facilely prepared using a versatile glycerol-mediated method and exhibit a uniform coaxial tricubic morphology.The enhancement of optical absorption is not only ascribed to the synergy of Ag and AgCl but also attributed to the Mie scattering effect due to the distinct morphology.As expected, the asprepared red Ag/AgCl photocatalysts exhibit highly enhanced photocatalytic activities in the degradation of organic dyes, reduction of hexavalent chromium and conversion of CO 2 into liquid hydrocarbon fuels.By means of theoretical calculations, furthermore, this work provides an in-depth perspective for understanding the physical photocatalytic mechanism of the red Ag/AgCl system and should stimulate the development of silver halide-based photocatalysts for the exploitation and utilization of solar energy.",
            "annotations": [
                {
                    "category": "catalyst",
                    "answer": "Ag/AgCl photocatalyst",
                    "source": "Herein, we design a novel kind of red Ag/AgCl photocatalyst, by which a large improvement of visible-light harvesting was obtained.",
                    "annotator": "hybrid annotation"
                },
                {
                    "category": "catalyst",
                    "answer": "Ag/AgCl photocatalysts",
                    "source": "As expected, the asprepared red Ag/AgCl photocatalysts exhibit highly enhanced photocatalytic activities in the degradation of organic dyes, reduction of hexavalent chromium and conversion of CO 2 into liquid hydrocarbon fuels.",
                    "annotator": "hybrid annotation"
                },
                {
                    "category": "operation mode",
                    "answer": "Batch",
                    "source": "By means of theoretical calculations, furthermore, this work provides an in-depth perspective for understanding the physical photocatalytic mechanism of the red Ag/AgCl system and should stimulate the development of silver halide-based photocatalysts for the exploitation and utilization of solar energy.",
                    "annotator": "hybrid annotation"
                }
            ]
        },
        {
            "paragraph_text": "The red Ag/AgCl NPs were synthesized by a glycerol-mediated method according to previous reports with some modications. 28,40In a typical procedure, PVP (108 mg) and NaCl (22 mg) were dissolved in glycerol (15 mL) in a 50 mL round-bottom ask at 40 C under stirring for 15 min (the solution became pellucid).Then the mixture was heated to 60 C and 2 mL of glycerol solution (containing 52 mg AgNO 3 , dissolved at room temperature under stirring) was injected slowly into the reaction solution.The reaction was then maintained at 60 C for 1 h, and nally a milky dispersion was obtained.Aerwards, the reaction system was warmed up to 140 C at a heating rate of 2 C min A1 (within 40 min) and maintained at this temperature for another 20 min before it was cooled down to room temperature naturally.Finally, the reddish-brown suspension was treated by centrifugation (10 000 rpm, 5 min) to collect the resulted red NPs and rinsed thoroughly rst with acetone and then with water several times (at least 3 times).For comparison, normal Ag/AgCl materials are prepared by mixing aqueous AgNO 3 (0.01 mol L A1 ) and NaCl (0.01 mol L A1 ) solution directly under stirring. For the photodegradation experiments, the photocatalysts (50 mg) were suspended in 50 mL of MO solution (10 mg L A1 ) by sonication.Before the degradation reaction was carried out, the dispersion was kept stirring in the dark for preliminary adsorption (30 min).The light source was a 500 W xenon arc lamp (CHF-XM35-500 W, Beijing Trusttech Co. Ltd, China) equipped with a UV cut lter (l 420 nm).Specied dispersions (600 mL) were pipetted from the reaction system for real-time investigations at certain time intervals.The concentration of MO was monitored by UV-vis spectroscopy via recording the absorbance of the characteristic peak of MO at 463 nm where C and C 0 refer to the concentrations of MO at real-time t and at 10 mg L A1 , respectively. The photoreduction of Cr VI was performed with Ag/AgCl photocatalysts (20 mg) suspended in 19 mL of K 2 CrO 4 solution (15 mg L A1 ).The light source was the same as in the degradation reaction.The concentration of dissolved Cr VI was determined colorimetrically based on the diphenylcarbazide (DCP) method.In a typical procedure, 0.5 mL of ethylene diamine tetraacetic acid solution (EDTA, 4 mg mL A1 ) was added as the sacricial reagent, and the pH of the reaction suspension was adjusted to 2 with dilute HClO 4 (20-fold dilution).Then DCP solution (0.5 mL, 5 mg mL A1 in acetone) was added to develop a red-violet colour.The Cr VI concentration was measured by recording the absorbance of the characteristic peak at 540 nm by UV-vis spectroscopy.C and C 0 refer to the concentrations of Cr VI at real-time t and at 15 mg L A1 , respectively. The photoreduction of CO 2 into liquid fuels was carried out on a home-made reactor (see the ESI, Fig. S1 ).In a typical process, the photocatalysts (15 mg) were dispersed in NaHCO 3 solution (15 mL, 0.1 mol L A1 ) via 10 min of sonication.Prior to the irradiation (the light source was the same as in the degradation reaction), ultrahigh purity CO 2 was bubbled through the suspended solution at a rate of 0.7 L min A1 for 10 min to remove the air and saturate the solution with CO 2 .Aer reacting for 5 h, the suspension was centrifuged to collect the catalyst, and the product was analyzed using a gas chromatograph (Agilent GC 6890N, FID detector).The apparent quantum efficiency (AQE) is evaluated in terms of the ferrioxalate actinometer method, 28,41,42 and the details are described in the ESI. The electronic structure of the AgCl material was calculated by the WIEN2K program, 43,44 based on the full-potential linearized augmented plane wave (FP-LAPW) method.The exchangecorrelation (xc) energy was treated by the generalized gradient approximation of Perdew-Burke-Ernzenhof (GGA-PBE). 45The plane wave expansion cutoffs were 7.0 for the expanding wave function (RKMAX).1000 k-points were used in the complete Brillouin zone.The self-consistent calculations were considered to be converged when the energy difference is less than 10 A5 Ry.Since the GGA oen underestimates the band-gap values, the onsite Coulomb interaction or electron correlation (U) for Ag 4d was considered in the rotationally invariant way. 46A series of U values (8.00-13.92eV) had been tested.We employed the results from U 14 13.92 eV for discussion which was also adopted for Ag 3 PO 4 in a previous calculation. 47",
            "annotations": [
                {
                    "category": "catalyst",
                    "answer": "Ag/AgCl",
                    "source": "For the photodegradation experiments, the photocatalysts (50 mg) were suspended in 50 mL of MO solution (10 mg L A1 ) by sonication.",
                    "annotator": "hybrid annotation"
                },
                {
                    "category": "catalyst",
                    "answer": "Ag/AgCl",
                    "source": "The photoreduction of Cr VI was performed with Ag/AgCl photocatalysts (20 mg) suspended in 19 mL of K 2 CrO 4 solution (15 mg L A1 ).",
                    "annotator": "hybrid annotation"
                },
                {
                    "category": "catalyst",
                    "answer": "Ag/AgCl",
                    "source": "In a typical process, the photocatalysts (15 mg) were dispersed in NaHCO 3 solution (15 mL, 0.1 mol L A1 ) via 10 min of sonication.",
                    "annotator": "hybrid annotation"
                },
                {
                    "category": "lamp",
                    "answer": "xenon",
                    "source": "The light source was a 500 W xenon arc lamp (CHF-XM35-500 W, Beijing Trusttech Co. Ltd, China) equipped with a UV cut lter (l 420 nm).",
                    "annotator": "hybrid annotation"
                }
            ]
        },
        {
            "paragraph_text": "In summary, a novel kind of red Ag/AgCl photocatalyst with a uniform coaxial tri-cubic morphology is prepared via a facile and versatile approach.The optical absorption of the asprepared red photocatalysts is signicantly enhanced, which is not only ascribed to the synergy of Ag and AgCl but also attributed to the Mie scattering effect due to the distinct morphology.Experimental results show that the red Ag/AgCl photocatalysts exhibit highly efficient photocatalytic oxidative and reductive abilities in terms of degradation of MO and reduction of Cr VI and CO 2 .This work provides a novel perspective for understanding the physical photocatalytic mechanism of the red Ag/AgCl system and should stimulate the development of silver halide-based photocatalysts for the exploitation and utilization of solar energy. Fig. 1 Synthesis procedure, photographs and SEM images of the red Ag/AgCl NPs.(A) Schematic illustration of the synthesis of the red Ag/AgCl NPs, (B-D) SEM images of the as-prepared Ag/AgCl NPs with different resolutions, (E) digital image of the red AgCl dispersion, and (F-G) a magnified image for a clearer view of the coaxial tri-cubic morphology.The scale bar is 100 nm. Fig. 2 XRD and XPS characterizations and photophysical properties of the red Ag/AgCl photocatalysts.(A) XRD patterns of the red Ag/AgCl sample in comparison with AgCl (JCPDS file: 31-1238), the survey XPS spectrum (B), Ag 3d (C) and Cl 2p (D) of the red Ag/AgCl sample, (E) UV-visible diffuse reflectance spectra of the red Ag/AgCl NPs, normal AgCl and commercial TiO 2 (P25), and (F) the corresponding bandgap estimation based on the Kubelka-Munk theory. Fig. 3 Evaluation of the photocatalytic performances.Reaction dynamic curves of MO (A) and Cr VI (B) over the red Ag/AgCl photocatalysts, normal Ag/AgCl material and TiO 2 , (C) comparison and recycling experiments of the product yields and the corresponding AQE for the red Ag/AgCl photocatalysts. Fig. 4 A schematic illustration of the physical photocatalytic mechanism of the Ag/AgCl system.Band structures (left panel) and density of states (right panel) of the red Ag/AgCl photocatalyst. This journal is The Royal Society of Chemistry 2014 The authors are most grateful to the NSFC, China (no.21225524, 21175130, 21105096 and 21205112) and the Department of Science and Techniques of Jilin Province (no.20120308 and 201215091) for their nancial support.",
            "annotations": [
                {
                    "category": "catalyst",
                    "answer": "Ag/AgCl",
                    "source": "In summary, a novel kind of red Ag/AgCl photocatalyst with a uniform coaxial tri-cubic morphology is prepared via a facile and versatile approach.",
                    "annotator": "hybrid annotation"
                },
                {
                    "category": "light source",
                    "answer": "Solar",
                    "source": "This work provides a novel perspective for understanding the physical photocatalytic mechanism of the red Ag/AgCl system and should stimulate the development of silver halide-based photocatalysts for the exploitation and utilization of solar energy.",
                    "annotator": "hybrid annotation"
                },
                {
                    "category": "lamp",
                    "answer": "UV-visible",
                    "source": "Fig. 2 XRD and XPS characterizations and photophysical properties of the red Ag/AgCl photocatalysts.(A) XRD patterns of the red Ag/AgCl sample in comparison with AgCl (JCPDS file: 31-1238), the survey XPS spectrum (B), Ag 3d (C) and Cl 2p (D) of the red Ag/AgCl sample, (E) UV-visible diffuse reflectance spectra of the red Ag/AgCl NPs, normal AgCl and commercial TiO 2 (P25), and (F) the corresponding bandgap estimation based on the Kubelka-Munk theory.",
                    "annotator": "hybrid annotation"
                }
            ]
        }
    ]
}
