Repository: OEG-Clark/solarchem-corpus

# SolarChemQA Benchmark & Dataset

This repository contains the benchmark and dataset for [SolarQA](https://github.com/oeg-upm/solar-qa) application. The SolarChemQA Benchmark is designed specifically for factual question answering benchmark based on solar chemistry academic papers. We intent to build an open-source benchmark & dataset for testing the performance of QA system when it comes to narrow-domain and in-depth questions. 

The SolarChemQA Benchmark addresses the critical need for domain-specific evaluation tools in scientific literature processing. It aims to:

- Build an open-source benchmark for testing QA system performance on narrow-domain, in-depth questions

File: SolarAnno/hybrid_annotation/annotation_with_gt/annotation_596.json
{
    "paper_doi": "10.1016/j.jcis.2018.12.022",
    "paper_title": "Preparation of TiO2 microspheres with tunable pore and chamber size for fast gaseous diffusion in photoreduction of CO2 under simulated sunlight",
    "paragraphs": [
        {
            "paragraph_text": "TiO 2 microsphere with tunable pore and chamber size are prepared by a simple solventhermal method and used as catalyst for the photocatalytic CO 2 reduction.It is found that the hollow microsphere with relative lower surface area of 73.8 m 2 g -1 exhibits increased pore size of 18.1 nm and cavity structure, leading to higher CO 2 diffusion coefficient of 5.4010 -5 cm 2 s -1 compared with the solid and yolk/shell microspheres.Therefore, the hollow microsphere possesses more accessible sites for CO 2 adsorption, which finally gives rise to the enhanced CO production rate of 10.90.7 molg -1 h -1 under simulated sunlight, which is respectively 1.6 and 1.4 times higher than that of solid and yolk/shell microspheres.Electron dynamic study further demonstrates that hollow microsphere shows the highest photocurrent density and the lowest charge recombination among three microspheres structure, which is attributed to the swift CO 2 diffusion providing fresh CO 2 molecules to rapidly scavenge the photo-generated electrons and finally leading to the excellence catalytic reduction performances.This method could be adopted as a general strategy to prepare high performance TiO 2 catalysts with desirable structural qualities for the photocatalytic CO 2 reduction under nature sunlight.",
            "annotations": [
                {
                    "category": "catalyst",
                    "answer": "TiO2 microsphere",
                    "source": "TiO 2 microsphere with tunable pore and chamber size are prepared by a simple solventhermal method and used as catalyst for the photocatalytic CO 2 reduction.",
                    "annotator": "hybrid annotation"
                },
                {
                    "category": "light source",
                    "answer": "Solar Simulator",
                    "source": "Therefore, the hollow microsphere possesses more accessible sites for CO 2 adsorption, which finally gives rise to the enhanced CO production rate of 10.90.7 molg -1 h -1 under simulated sunlight, which is respectively 1.6 and 1.4 times higher than that of solid and yolk/shell microspheres.",
                    "annotator": "hybrid annotation"
                }
            ]
        },
        {
            "paragraph_text": "In a typical procedure, 0.65g of P25 (Degussa) was dispersed in a mixture solution of 87.5 mL hydrogen peroxide (H 2 O 2 , 30 wt) and 12.5 mL ammonia (NH 3 H 2 O, 26-28 wt) and then stirred at room temperature until the suspension was converted to a clear light yellow solution.Afterwards, 20 mL the yellow precursor was mixed with 20 mL distilled water and 40 mL absolute ethanol.Finally, the mixture was transferred into a 100 mL Teflon container and sealed tightly with a stainless jacket and then heated at 160 oC for 2h, 4h and 6h to obtain the intermediate products.Subsequently, 0.2 g intermediate products were dispersed in 80 mL distilled water and sealed in a 100 mL Teflon-lined autoclave and then treated at 180 oC for 4h, 2h, and 1h, respectively.After being centrifuged and washed with water and ethanol, the final products were obtained and named as solid, yolk/shell and hollow MSs, respectively. Scanning electron microscope (SEM) was performed at QUANTA 250 FEG equipped with OCTANE PRO.The samples were characterized by X-ray powder diffraction (XRD, Bruker D diffractometer) with Cu K radiation (1.5406A) and high resolution transmission electron microscopy (HRTEM, JEOL, JSM-2100).X-ray photoelectron spectroscopy (XPS) measurements were carried out on a Thermo Fisher ESCALAB 250 instrument, using monochrome Al K (300.0 eV) as the excitation source.The BET surface areas were ascertained by cryogenic N 2 adsorption Micromeritics BEL sorp surface analyzer at 77 K.The samples were degassed at 353 K for 10 h under vacuum and by using the nitrogen flux.Prior to the measurements, the samples were dry on the oven to remove moisture.The Brunauer-Emmett-Teller (BET) surface area and pore diameters were calculated from the adsorption branch of isotherms according to BJH method.Raman measurement was carried out using a Renishaw in Via Raman spectroscopy with the laser excitation was 532nm and a CCD detector.CO 2 adsorption was measured using BEL sorp carbon dioxide adsorption apparatus at 298K.UV-vis diffuse reflectance spectra (UV-vis DRS) of samples were measured by using a UV-vis spectrometer (Perkin-Elmer Lambd 950 UV-vis spectrometer), in which BaSO 4 was used as the reflectance standard. Photocurrent and electrochemical impedance were implemented on a CHI 660D workstation (Shanghai Chenhua).The three-electrode cell comprises a work electrode, an Ag/AgCl (saturated KCl) reference electrode and a platinum sheet counter electrode immersed in Na 2 SO 4 (0.5 M) aqueous electrolyte.A simulated AM 1.5 sunlight with an output power of 100 mW cm -2 produced by a solar simulator (Newport 69920) was utilized as the light source and a metal mask with 0.16 cm 2 window was applied to define the active area of each device.A 500 W mercury vapor lamp was used as the UV light source (390 nm). The photocatalytic reduction of CO 2 was carried out in a home-made gas-closed circulation system. For each test, the catalyst films were prepared according to previous literature 41 and the loading amount of the catalyst is 10 mg on the glass substrate.Then, the film was put in the glass reaction cell with a total volume of 100 mL.Before light irradiation, the photoreactor system was thoroughly vacuum-treated to remove air and then ultra-pure CO 2 gas were passed through the water to blown mixture gaseous of CO 2 and H 2 O vapor at least 30 min to further exclude other gases.Finally, the reactor was sealed and encased on a self-contained water jacket with a circulating water bath at 25 oC. A 500 W mercury vapor lamp was used as the UV light source (390 nm).A 300 W Xe lamp with a standard AM1.5 filter was used as the simulated sunlight source.The photocatalytic reaction was typically performed at 298K by recirculating cooling water system for 3 hours.During irradiation, 2 mL gas was taken from the reactor at regular intervals (1h) and analyzed by a gas chromatography (GC-4000A, Beijing, China) equipped with both a thermal conductivity detector (TCD) and flame ionization detector (FID).The produced gases were calibrated with a standard gas mixture and determined using the retention time.Furthermore, each experiment was repeated 5 times in parallel to obtain an average value.",
            "annotations": [
                {
                    "category": "catalyst",
                    "answer": "P25 (Degussa)",
                    "source": "In a typical procedure, 0.65g of P25 (Degussa) was dispersed in a mixture solution of 87.5 mL hydrogen peroxide (H 2 O 2 , 30 wt) and 12.5 mL ammonia (NH 3 H 2 O, 26-28 wt) and then stirred at room temperature until the suspension was converted to a clear light yellow solution.",
                    "annotator": "hybrid annotation"
                },
                {
                    "category": "reaction medium",
                    "answer": "Liquid",
                    "source": "In a typical procedure, 0.65g of P25 (Degussa) was dispersed in a mixture solution of 87.5 mL hydrogen peroxide (H 2 O 2 , 30 wt) and 12.5 mL ammonia (NH 3 H 2 O, 26-28 wt) and then stirred at room temperature until the suspension was converted to a clear light yellow solution.",
                    "annotator": "hybrid annotation"
                },
                {
                    "category": "reactor type",
                    "answer": "Slurry",
                    "source": "Then, the film was put in the glass reaction cell with a total volume of 100 mL.",
                    "annotator": "hybrid annotation"
                },
                {
                    "category": "light source",
                    "answer": "Solar Simulator",
                    "source": "A simulated AM 1.5 sunlight with an output power of 100 mW cm -2 produced by a solar simulator (Newport 69920) was utilized as the light source and a metal mask with 0.16 cm 2 window was applied to define the active area of each device.",
                    "annotator": "hybrid annotation"
                },
                {
                    "category": "lamp",
                    "answer": "Mercury",
                    "source": "A 500 W mercury vapor lamp was used as the UV light source (390 nm).",
                    "annotator": "hybrid annotation"
                },
                {
                    "category": "lamp",
                    "answer": "Xenon",
                    "source": "A 300 W Xe lamp with a standard AM1.5 filter was used as the simulated sunlight source.",
                    "annotator": "hybrid annotation"
                }
            ]
        },
        {
            "paragraph_text": "TiO 2 solid, yolk/shell and hollow MSs were selectively prepared as high performance catalysts for photocatalytic CO 2 reduction by a general strategy.Based on the Knudsen diffusion calculation, the hollow MS shows higher average effective diffusion coefficient of 5.4010 -5 cm 2 s -1 and 6.7610 -5 cm 2 s -1 for CO 2 and CO compared with other MSs, which is derived from the increased pore size and unique hollow structure.Hence, it owns more accessible active sites for adsorption and conversion of CO 2 molecules, which gives rise to the reduced surface recombination and high transient photocurrent. Therefore, the hollow MS demonstrates a high CO production rate of 10.90.7 molg -1 h -1 under simulated sunlight, which is much improved than that of yolk/shell and solid MSs.In addition, owing to its high structural integrity, the hollow MS exhibits high cycling stability for reuse, which permits its potential commercialization. Fig.2.SEM and TEM images of the as prepared TiO 2 : (a 1 -a 4 ) solid MS; (b 1 -b 4 ) yolk/shell MS and (c 1 -c 4 ) hollow MS.The insets in (a 1 ), (b 1 ) and (c 1 ) are the corresponding diameter distribution histograms. Fig.3.(a) XRD patterns and (b) Raman spectroscopy; (c) Ti 2p and (d) O1s XPS spectra of the MSs. Fig.3a shows the XRD patters of solid MS, yolk/shell MS and hollow MS.The peaks at 25.25, 36.88,37.72, 38.53, 48.03, 53.91, 54.99, 62.69 and 68.76 are assigned to the (101), (103), (004), (112), (200), (105), (211), (204) and (116) crystal planes of anatase TiO 2 (PDF21-1272), respectively.The hollow MS has the sharpest and strongest diffraction peaks in the three products, confirming that the well-crystallized anatase structure.Further, the diffraction peaks become narrower from solid MS to hollow MS indicating the increased crystal size and crystallinity quality43.According to the full width at half-maximum (FWHM) of the (101) diffraction peak that of solid, yolk/shell and hollow MSs, the crystallite sizes of three samples could be calculated based on the Scherrer formula ( 2 sin d ) Determined by XRD using Scherrer equation with the (101) diffraction peak.The TiO 2 MSs are investigated by XPS spectra and the full survey of the TiO 2 reveals the presence of Ti and O, and C signals (Fig.S1).Fig.3c presents Ti 2p binding energy of 458.9 eV (Ti 2p 3/2 ) and 464.7 eV (Ti 2p 1/2 ), which are corresponding to Ti 4 of TiO 2 .Fig.3d shows the O 1s spectrum ascribing to the lattice oxygen of Ti-O bonding (529.9 eV) and the H 2 O or free hydroxyl group (O-H) on the TiO 2 surface (531.4 eV).The Ti 2p and O 1s high-resolution spectra of three samples are very close, suggesting the similar bonding environment of Ti and O atoms. Fig.4.(a) Nitrogen adsorption-desorption isotherms (the inset is their corresponding pore size distribution curves) and (b) CO 2 adsorption isotherms (1 atm, 273K) of the MSs.The photocatalytic CO 2 reduction activities of the samples were conducted under UV light (300 W high pressure Hg lamp) and simulated sunlight (300W Xe lamp, with AM 1.5 filter).Commercial P25 was selected as reference catalyst in photocatalytic CO 2 reduction.Before the photocatalytic activity test, a series of contrast tests were conducted in the absence of photocatalysts, light irradiation, or CO 2 Fig.5.Photocatalytic CO 2 reduction activity (a) and production rate (b) of P25, solid, yolk/shell and hollow MSs under simulated sunlight (300W Xe lamp, with AM 1.5 filter).The photocatalytic CO 2 reduction based on different TiO 2 MSs and various light sources are shown in Fig.5 and Fig.S2.Obviously, the as-prepared TiO 2 MSs exhibit enhanced photocatalytic performances compared with commercial P25.Under UV light, solid MS shows the highest photocatalytic activity (Fig.S2) and the CO production reaches to 45.43.6 molg -1 after irradiation 3 h, Fig.6.Scheme of molecules diffusion process in single solid, yolk/shell and hollow MSs. Fig.7.(a) Transient photocurrent response, (b) Nyquist plots and (c) Mott-Schottky curves of the Comparison of physicochemical characterization of the as-prepared MSs a . This work is supported by National Natural Science Foundation of China (61176004, 61204078, U1304505,21671059 and 51772078), Program for Changjiang Scholars and Innovative Research Team in University (IRT-17R36), Innovation Scientists and Technicians Troop Construction Projects of Henan Province (154200510009), Program for Innovative Research Team and Individuals (in Science and Technology) in University of Henan Province (18IRTSTHN002, 15HASTIT006, 18HASTIT015). Additional information such as SEM, XRD and XPS patterns, photocatalytic activity and electrochemical measurements of samples associated with this article can be found in the Supplementary data.",
            "annotations": [
                {
                    "category": "catalyst",
                    "answer": "TiO2",
                    "source": "TiO 2 solid, yolk/shell and hollow MSs were selectively prepared as high performance catalysts for photocatalytic CO 2 reduction by a general strategy.",
                    "annotator": "hybrid annotation"
                },
                {
                    "category": "catalyst",
                    "answer": "Commercial P25",
                    "source": "Commercial P25 was selected as reference catalyst in photocatalytic CO 2 reduction.",
                    "annotator": "hybrid annotation"
                },
                {
                    "category": "light source",
                    "answer": "UV light",
                    "source": "The photocatalytic CO 2 reduction activities of the samples were conducted under UV light (300 W high pressure Hg lamp) and simulated sunlight (300W Xe lamp, with AM 1.5 filter).",
                    "annotator": "hybrid annotation"
                },
                {
                    "category": "lamp",
                    "answer": "Mercury",
                    "source": "The photocatalytic CO 2 reduction activities of the samples were conducted under UV light (300 W high pressure Hg lamp) and simulated sunlight (300W Xe lamp, with AM 1.5 filter).",
                    "annotator": "hybrid annotation"
                },
                {
                    "category": "lamp",
                    "answer": "Xenon",
                    "source": "The photocatalytic CO 2 reduction activities of the samples were conducted under UV light (300 W high pressure Hg lamp) and simulated sunlight (300W Xe lamp, with AM 1.5 filter).",
                    "annotator": "hybrid annotation"
                }
            ]
        }
    ]
}
