Repository: OEG-Clark/solarchem-corpus

# SolarChemQA Benchmark & Dataset

This repository contains the benchmark and dataset for [SolarQA](https://github.com/oeg-upm/solar-qa) application. The SolarChemQA Benchmark is designed specifically for factual question answering benchmark based on solar chemistry academic papers. We intent to build an open-source benchmark & dataset for testing the performance of QA system when it comes to narrow-domain and in-depth questions. 

The SolarChemQA Benchmark addresses the critical need for domain-specific evaluation tools in scientific literature processing. It aims to:

- Build an open-source benchmark for testing QA system performance on narrow-domain, in-depth questions

File: SolarChem-Dataset/SolarChemQA-Dataset-Updated/domain_expert_annotation_sources/annotated_annotation_1117.json
{"paper_title": "Fabrication of Bi-BiOCl/MgIn2S4 heterostructure with step-scheme mechanism for carbon dioxide photoreduction into methane", "DOI": "10.1016/j.jcou.2021.101453", "annotator": "hybrid annotator", "annotations": {"catalyst": [{"llm generation": "Bi-BiOCl/MgIn2S4 heterostructure", "source": "Fabrication of Bi-BiOCl/MgIn2S4 heterostructure with step-scheme mechanism for carbon dioxide photoreduction into methane", "context": "Fabrication of Bi-BiOCl/MgIn2S4 heterostructure with step-scheme mechanism for carbon dioxide photoreduction into methane"}, {"llm generation": "Bi-BiOCl/MgIn 2 S 4 heterostructure (BBOC/MIS)", "source": "Step-scheme (S-scheme) Bi-BiOCl/MgIn 2 S 4 heterostructure (BBOC/MIS) was successfully fabricated via NaBH 4 reduction and facile in-situ hydrothermal process and applied in photocatalytic CO 2 reduction.", "context": "Step-scheme (S-scheme) Bi-BiOCl/MgIn 2 S 4 heterostructure (BBOC/MIS) was successfully fabricated via NaBH 4 reduction and facile in-situ hydrothermal process and applied in photocatalytic CO 2 reduction.A part of BBOC ultrathin nanosheets processed by ultrasonication exfoliation was grown on the surfaces of MIS marigold microflower.Another part of BBOC and MIS exhibited as the core and shell of BBOC/MIS, respectively.The morphology, band alignment, optical and electronic characteristics of photocatalysts were comprehensively studied via diverse characterization methods.The S-scheme BBOC/MIS heterojunction possessed superior photocatalytic performance and well reusability to primarily convert CO 2 into CH 4 with high efficiency under the simulated solar light irradiation without using any sacrificial agent in water.Experimental results displayed that the 6 BBOC/MIS sample behaved the optimal photocatalytic performance in photocatalytic reduction of CO 2 , and its maximum CH 4 production rate could reach up to 4.29 mol g -1 h -1 , which was about 7.56 times as high as that of unadulterated MIS.The enhanced photocatalytic performance of BBOC/MIS could be attributed to the improved visible light response and highly-efficient separation of the photogenerated electron-hole pairs between BBOC and MIS through the S-scheme heterojunction interface.In addition, the metal Bi acted as the bridge connecting the BOC and MIS to facilitate the charge transfer, which greatly promoted the CO 2 photocatalytic reduction to CH 4 ."}, {"llm generation": "Bi-BiOCl/MgIn2S4 composite photocatalysts", "source": "S-scheme Bi-BiOCl/MgIn 2 S 4 composite photocatalysts with different Bi-BiOCl mass ratios of 4 , 6 and 8 were recorded as 4 BBOC/MIS, 6 BBOC/MIS and 8 BBOC/MIS, respectively.", "context": "Exhaustive introduction including the characterization methods, photoelectrochemical measurements and photocatalytic activity evaluation related to this article can be found in supporting information. Bismuth nitrate pentahydrate (Bi(NO 3 ) 3 5H 2 O), potassium chloride (KCl), ethylene glycol (EG), anhydrous ethanol, sodium borohydride (NaBH 4 ), magnesium chloride hexahydrate (MgCl 2 6H 2 O), indium chloride tetrahydrate (InCl 3 4H 2 O) and thioacetamide (TAA) were acquired from Sinopharm Chemical Reagent Corp, P. R. China.All chemicals were of analytical pure grade and used without further purification. The synthesis process of photocatalyst is shown in Scheme 1. BiOCl microspheres were prepared by hydrothermal method.Firstly, 15 mmol Bi(NO 3 ) 3 5H 2 O were prepared and dispersed into 60 mL EG under magnetic stirring to form solution A, and 15 mmol of KCl was dissolved in 60 mL EG to form solution B. After 40 min of stirring, solution B was slowly added into solution A and stirred for 1 h at 25 C. Then the mixed solution was transferred into a 150 mL Teflon-lined stainless-steel autoclave and kept at 160 C for 10 h.The hydrothermal precipitate was obtained by centrifuge and washed with deionized (DI) water and absolute ethanol for several times and dried in vacuum at 60 C for 12 h for further use. 0.260 g of BiOCl microspheres and 0.019 g of NaBH 4 were ground in an agate mortar for 40 min and then annealed at 450 C for 1 h under N 2 atmosphere at a heating rate of 5 C/min.Subsequently, the obtained samples were washed with DI water and anhydrous ethanol for several times to remove unreacted NaBH 4 , and then vacuum dried at 60 C to obtain Bi-BiOCl. Bi-BiOCl/MgIn 2 S 4 heterostructures were synthesized via a typical insitu hydrothermal process.A proper amount of Bi-BiOCl was dispersed in a mixed solution containing 60 mL ethanol and 60 mL DI water and then exfoliated for 30 min with an ultrasonic treatment and intense stir.After that, 0.306 g MgCl 2 6H 2 O, 0.879 gInCl 3 4H 2 O and 1.350 g TAA were dissolved in the above suspension and stirred for another 30 min.The mixed solution was then transferred to a 150 mL Teflon-lined stainless-steel autoclave with an oven temperature of 180 C for 24 h.Finally, the target product, Bi-BiOCl/MgIn 2 S 4 , was collected after washed with DI water and absolute ethanol for several times and vacuum drying (80 C, 12 h).S-scheme Bi-BiOCl/MgIn 2 S 4 composite photocatalysts with different Bi-BiOCl mass ratios of 4 , 6 and 8 were recorded as 4 BBOC/MIS, 6 BBOC/MIS and 8 BBOC/MIS, respectively.MIS and BOC/MIS were also prepared for comparison in the absence of Bi-BiOCl or Bi.Scheme 1. Sketch map for the preparation process of BBOC/MIS heterojunction."}, {"llm generation": "6 BBOC/MIS", "source": "It is found that the obtained 6 BBOC/MIS exhibited the highest photocatalytic activity in reduction CO 2 to CH 4 with a maximum yield of 25.72 mol/g, which was about 7.56 times as high as that for pristine Performance of 6 BBOC/MIS compared with Bi-based, MgIn 2 S 4 -based and Z-scheme heterostructure photocatalysts towards CO 2 reduction.", "context": "In summary, an artificial S-scheme Bi-BiOCl/MgIn 2 S 4 marigold microflower heterostructure (BBOC/MIS) was successfully fabricated via NaBH 4 reduction and facile in-situ hydrothermal approach.It is found that the obtained 6 BBOC/MIS exhibited the highest photocatalytic activity in reduction CO 2 to CH 4 with a maximum yield of 25.72 mol/g, which was about 7.56 times as high as that for pristine Performance of 6 BBOC/MIS compared with Bi-based, MgIn 2 S 4 -based and Z-scheme heterostructure photocatalysts towards CO 2 reduction.MIS.The outstanding improvement for photocatalytic performance was predominantly due to the S-scheme photocatalytic mechanism, which not only has strong light trapping ability, but also has high charge separation rate and excellent stability.Meanwhile, metallic Bi acts as an electron mediator, which can greatly promote the charge transfer and separation.This work provides some meaningful help to design more highly-efficient S-scheme photocatalysts for CO 2 reduction. Fig. 1.XRD patterns of MIS, 4 BBOC/MIS, 6 BBOC/MIS, 8 BBOC/MIS, 6 BOC/MIS, BBOC and BOC samples. Fig. 2. The XPS spectra of pure MIS, 6 BBOC/MIS and pure BBOC: (a) survey spectra, (b) Mg 1 s, (c) In 3d, (d) Bi 4f and S 2p, (e) O 1s and (f) Cl 2p. Fig. 3. SEM images of (a) pure BBOC, (b) BBOC, (c) MIS and (d) 6 BBOC/MIS. Fig. 4. TEM images of 6 BBOC/MIS (a); HRTEM images of 6 BBOC/MIS (b-d); TEM images of 6 BBOC/MIS (e) and elemental mapping images of Bi, O, Cl, Mg, In and S in 6 BBOC/MIS (f). Fig. 6.UV-vis DRS of BOC, BBOC, BBOC/MIS, BOC/MIS and MIS and (b) E g for BOC, BBOC and MIS catalysts. Fig. 5. N 2 adsorption-desorption isotherms of all samples. Fig. 7. (a) CH 4 evaluation activities.(b) CH 4 generation velocity over (1) BOC; (2) BBOC; (3) 4 BBOC/MIS; (4) 6 BBOC/MIS; (5) 6 BOC/MIS; (6) 8 BBOC/ MIS; (7) MIS.(c) repeated experiments of CH 4 using 6 BBOC/MIS composite. Zhang: Investigation, Writing -original draft.Rui-tang Guo: Investigation, Supervision.Jun-ying Tang: Methodology.Yufang Miao: Formal analysis, Validation.Jing-wen Gu: Resources, Writing -review editing.Wei-guo Pan: Conceptualization, Writingreview editing, Supervision. Fig. 8. (a) PL spectra; (b) transient photocurrent responses; (c) EIS of BBOC, MIS, 6 BBOC/MIS; (d) time-resolved transient PL decay curves. Fig. 9. Mott-Schottky plots for pure BOC (a) and MIS (b) in 0.5 M Na 2 SO 4 . Fig. 10.The transfer pathways of (a) type-II heterostructure and (b) S-scheme transfer mode.EPR spectra of (c) DMPO- O 2 -in methanol solvent and (d) DMPO-O H in aqueous in the existence of MIS, BBOC and 6 BBOC/MIS. Fig. 11.The S-scheme heterostructure of BBOC/MIS: (a) before contact, (b) after contact, and (c) charge transfer and separation under light irradiation. Textural characteristics of all samples. MIS(2e - CB )CO H 2 O(5)CO 2H MIS(2e - CB )C 2H 2 O(6)C 4H MIS(4e - CB )CH 4 Z.-w.Zhang et al. This work was financially supported by the National Key RD Program of China (2018YFB0605002) and the Natural Science Foundation of China (21546014, 50616114). Light source CH 4 production rate (mol g The authors declare that they have no known competing financial interests or personal relationships that could have appeared to influence the work reported in this paper. Supplementary material related to this article can be found, in the online version, at doi:https://doi.org/10.1016/j.jcou.2021.101453.Scheme 2. CO 2 photoreduction mechanism on BBOC/MIS heterojunction composites. The generation rate of the reduction and oxidation products of MIS and 6 BBOC/MIS catalysts. Reduction products (mol g -1 h -1 ) Oxidation products (mol g"}], "co-catalyst": [], "light source": [], "lamp": [], "reaction medium": [{"llm generation": "Liquid", "source": "Firstly, 15 mmol Bi(NO 3 ) 3 5H 2 O were prepared and dispersed into 60 mL EG under magnetic stirring to form solution A, and 15 mmol of KCl was dissolved in 60 mL EG to form solution B.", "context": "Exhaustive introduction including the characterization methods, photoelectrochemical measurements and photocatalytic activity evaluation related to this article can be found in supporting information. Bismuth nitrate pentahydrate (Bi(NO 3 ) 3 5H 2 O), potassium chloride (KCl), ethylene glycol (EG), anhydrous ethanol, sodium borohydride (NaBH 4 ), magnesium chloride hexahydrate (MgCl 2 6H 2 O), indium chloride tetrahydrate (InCl 3 4H 2 O) and thioacetamide (TAA) were acquired from Sinopharm Chemical Reagent Corp, P. R. China.All chemicals were of analytical pure grade and used without further purification. The synthesis process of photocatalyst is shown in Scheme 1. BiOCl microspheres were prepared by hydrothermal method.Firstly, 15 mmol Bi(NO 3 ) 3 5H 2 O were prepared and dispersed into 60 mL EG under magnetic stirring to form solution A, and 15 mmol of KCl was dissolved in 60 mL EG to form solution B. After 40 min of stirring, solution B was slowly added into solution A and stirred for 1 h at 25 C. Then the mixed solution was transferred into a 150 mL Teflon-lined stainless-steel autoclave and kept at 160 C for 10 h.The hydrothermal precipitate was obtained by centrifuge and washed with deionized (DI) water and absolute ethanol for several times and dried in vacuum at 60 C for 12 h for further use. 0.260 g of BiOCl microspheres and 0.019 g of NaBH 4 were ground in an agate mortar for 40 min and then annealed at 450 C for 1 h under N 2 atmosphere at a heating rate of 5 C/min.Subsequently, the obtained samples were washed with DI water and anhydrous ethanol for several times to remove unreacted NaBH 4 , and then vacuum dried at 60 C to obtain Bi-BiOCl. Bi-BiOCl/MgIn 2 S 4 heterostructures were synthesized via a typical insitu hydrothermal process.A proper amount of Bi-BiOCl was dispersed in a mixed solution containing 60 mL ethanol and 60 mL DI water and then exfoliated for 30 min with an ultrasonic treatment and intense stir.After that, 0.306 g MgCl 2 6H 2 O, 0.879 gInCl 3 4H 2 O and 1.350 g TAA were dissolved in the above suspension and stirred for another 30 min.The mixed solution was then transferred to a 150 mL Teflon-lined stainless-steel autoclave with an oven temperature of 180 C for 24 h.Finally, the target product, Bi-BiOCl/MgIn 2 S 4 , was collected after washed with DI water and absolute ethanol for several times and vacuum drying (80 C, 12 h).S-scheme Bi-BiOCl/MgIn 2 S 4 composite photocatalysts with different Bi-BiOCl mass ratios of 4 , 6 and 8 were recorded as 4 BBOC/MIS, 6 BBOC/MIS and 8 BBOC/MIS, respectively.MIS and BOC/MIS were also prepared for comparison in the absence of Bi-BiOCl or Bi.Scheme 1. Sketch map for the preparation process of BBOC/MIS heterojunction."}, {"llm generation": "Liquid", "source": "A proper amount of Bi-BiOCl was dispersed in a mixed solution containing 60 mL ethanol and 60 mL DI water and then exfoliated for 30 min with an ultrasonic treatment and intense stir.", "context": "Exhaustive introduction including the characterization methods, photoelectrochemical measurements and photocatalytic activity evaluation related to this article can be found in supporting information. Bismuth nitrate pentahydrate (Bi(NO 3 ) 3 5H 2 O), potassium chloride (KCl), ethylene glycol (EG), anhydrous ethanol, sodium borohydride (NaBH 4 ), magnesium chloride hexahydrate (MgCl 2 6H 2 O), indium chloride tetrahydrate (InCl 3 4H 2 O) and thioacetamide (TAA) were acquired from Sinopharm Chemical Reagent Corp, P. R. China.All chemicals were of analytical pure grade and used without further purification. The synthesis process of photocatalyst is shown in Scheme 1. BiOCl microspheres were prepared by hydrothermal method.Firstly, 15 mmol Bi(NO 3 ) 3 5H 2 O were prepared and dispersed into 60 mL EG under magnetic stirring to form solution A, and 15 mmol of KCl was dissolved in 60 mL EG to form solution B. After 40 min of stirring, solution B was slowly added into solution A and stirred for 1 h at 25 C. Then the mixed solution was transferred into a 150 mL Teflon-lined stainless-steel autoclave and kept at 160 C for 10 h.The hydrothermal precipitate was obtained by centrifuge and washed with deionized (DI) water and absolute ethanol for several times and dried in vacuum at 60 C for 12 h for further use. 0.260 g of BiOCl microspheres and 0.019 g of NaBH 4 were ground in an agate mortar for 40 min and then annealed at 450 C for 1 h under N 2 atmosphere at a heating rate of 5 C/min.Subsequently, the obtained samples were washed with DI water and anhydrous ethanol for several times to remove unreacted NaBH 4 , and then vacuum dried at 60 C to obtain Bi-BiOCl. Bi-BiOCl/MgIn 2 S 4 heterostructures were synthesized via a typical insitu hydrothermal process.A proper amount of Bi-BiOCl was dispersed in a mixed solution containing 60 mL ethanol and 60 mL DI water and then exfoliated for 30 min with an ultrasonic treatment and intense stir.After that, 0.306 g MgCl 2 6H 2 O, 0.879 gInCl 3 4H 2 O and 1.350 g TAA were dissolved in the above suspension and stirred for another 30 min.The mixed solution was then transferred to a 150 mL Teflon-lined stainless-steel autoclave with an oven temperature of 180 C for 24 h.Finally, the target product, Bi-BiOCl/MgIn 2 S 4 , was collected after washed with DI water and absolute ethanol for several times and vacuum drying (80 C, 12 h).S-scheme Bi-BiOCl/MgIn 2 S 4 composite photocatalysts with different Bi-BiOCl mass ratios of 4 , 6 and 8 were recorded as 4 BBOC/MIS, 6 BBOC/MIS and 8 BBOC/MIS, respectively.MIS and BOC/MIS were also prepared for comparison in the absence of Bi-BiOCl or Bi.Scheme 1. Sketch map for the preparation process of BBOC/MIS heterojunction."}, {"llm generation": "Liquid", "source": "The photocatalytic measurements of all catalysts for CO 2 reduction were performed in aqueous solution under simulated sunlight irradiation.", "context": "Fig. 1 shows the X-ray diffraction (XRD) patterns of MIS, 4 BBOC/ MIS, 6 BBOC/MIS, 8 BBOC/MIS, 6 BOC/MIS, BBOC and BOC samples.The diffraction peaks of MIS are at 27.8 , 33.6 , 44.0 , 48.2 , 56.5 and 59.9 respectively, which could be indexed well to the (311), (400), (511), (440), ( 533) and (444) planes of the cubic structure of the MIS phase (JCPDS 31-0792) 39,47.For BOC, the diffraction peaks identified in the XRD patterns can be individually assigned to the tetragonal structure of BOC (JCPDS 06-0249) 48,49.Moreover, new peaks marked by the symbol appear in the spectrum of BBOC, which belong to the metallic Bi obtained by reducing BOC with NaBH 4 .In addition, the peak intensities of BBOC are weaker than that of BOC due to the reduction of NaBH 4 .By comparing the phases of BOC, BBOC and MIS, BBOC/MIS and BOC/MIS composites are successfully prepared.It is worth mentioning that the diffraction peak of metallic Bi can't be detected in BBOC/MIS, which may be ascribed to the relatively small content of BBOC in the composite.Moreover, the XRD patterns show that all samples possess high purity without other impurity phases. The surface chemical status and elemental composition of pure MIS, BBOC and 6 BBOC/MIS were elucidated by X-ray photoelectron spectrometry (XPS) spectra and the results are given in Fig. 2. As exhibited in Fig. 2a,6 BBOC/MIS are mainly composed of Bi, O, Cl, Mg, In and S, revealing the coexistence of BBOC and MIS in the composites.Furthermore, the core-level spectra of Mg 1s, In 3d, S 2p, Bi 4f, O 1s and Cl 2p were also investigated.As shown in Fig. 2b, the presence of a single peak at 1305.6 eV could be assigned to the typical Mg 2 oxidation state in MgIn 2 S 4 39,41,50.In the MIS XPS spectrum, two peaks at 452.9 and 445.3 eV (Fig. 2c) could be attributed to In 3d 3/2 and In 3d 5/2 peaks respectively 51,52, In S 2p XPS spectra (Fig. 2d), the two peaks at 161.9 eV and 163.1 eV are corresponded to S 2p 1/2 and S 2p 3/2 of S 2- 53,54.Fig. 2d indicates four characteristic peaks of Bi, the two peaks at 158.6 and 163.7 eV could be related to the spin-orbit coupling effect of Bi 4f 7/2 and Bi 4f 5/2 55,56, which indicates the presence of Bi 3 in BBOC and 6 BBOC/MIS, and the other two peaks at 156.2 and 161.1 eV belong to metallic Bi 55,57.The O 1s XPS region (Fig. 2e) of 6 BBOC/MIS could be split to two peaks at 530.2 eV and 531.4 eV, which represent the lattice oxygen of crystalline BiOCl and the chemisorbed oxygen, respectively 58.According to Cl 2p region of 6 BBOC/MIS (Fig. 2f), two peaks at 198.2 and 200.1 eV could be ascribed to Cl 2p 3/2 and Cl 2p 1/2 , which are the characteristic peak of Cl-in BiOCl 59.Obviously, the binding energies of Mg 1s, In 3d and S 2p peaks in 6 BBOC/MIS show slight shifts to lower binding energies compared to pristine BiOCl and MIS, while the binding energies of Bi 4f, O 1s and Cl 2p are higher than that of pure BBOC.The slight binding energy shift may be attributed to the change of electron density at the interface caused by the interaction between BBOC and MIS 606162.Based on above analysis, it can be deduced that the migration direction of electrons are from the surface of BBOC to that of MIS in 6 BBOC/MIS composites, which is propitious to separate electron-hole pairs during the CO 2 photoreduction reaction 63. The detailed morphology structure of as-prepared BOC, BBOC, MIS, 6 BBOC/MIS were investigated by scanning electron microscopy (SEM).Figs.3a andS1 show that the BOC microspheres are consisted of numerous self-assembled nanoflakes with average diameters about m.In contrast, BBOC are also hierarchical microspheres, which exhibit rough surfaces and loose internal structures caused by the reducibility of NaBH 4 (Fig. 3b).It is obvious that pure MIS presents relatively typical marigold ball-flower structure (Fig. 3c) 64.For BBOC/MIS (Fig. 3d), it is noted that the ultrasonication exfoliation process causes the formation of many BBOC ultrathin nanosheets, which are dispersed on the MIS surface in the face-to-face way. The morphology structure of final synthesized 6 BBOC/MIS was further characterized by transmission electron microscopy (TEM) and high-resolution TEM (HRTEM).As shown in Fig. 4a-d, the magnification red region further certifies that the BBOC nanosheets grow on the surface of MIS marigold microflower.As displayed in Fig. 4d, the spacing of three lattice fringes about 0.324 nm, 0.331 nm and 0.346 nm are in good agreement with (311) plane of MIS 39, (012) plane of Bi 55,65 and (101) plane of BOC 66,67, respectively.As shown in the yellow zone of Fig. 4e, a part of 6 BBOC/MIS exhibit that MIS shell grows on BBOC core.The element mapping images (Fig. 4f) further prove the existence and distribution of Bi, O, Cl, Mg, In and S elements in the as-obtained BBOC/MIS composite. N 2 adsorption-desorption isotherms were applied to explore textural properties of as-prepared catalysts.According to Fig. 5, adsorptiondesorption isotherms of BOC and BBOC present type IV curves with H3 type hysteresis loop according to BDDT classification 68,69, indicating the existence of mesoporous structure in photocatalysts.The pure MIS and its composites show a type IV pattern with an H4-type adsorption hysteresis loop without an obvious saturated adsorption platform, indicating that the internal pore structure of the material is irregular.Detailed information of the textural parameters is summarized in Table 1.The BET specific surface areas of 4 BBOC/MIS, 6 BBOC/MIS, 8 BBOC/MIS and 6 BOC/MIS are 76.55, 90.42, 77.89 and 73.01 m 2 /g -1 , respectively.As we all know, higher surface area could supply more active sites for CO 2 adsorption and photoreduction, which should be one of the pivotal preconditions for the enhanced the activity of photocatalytic CO 2 reduction. In order to explore the optical absorption behaviors of bare BOC, BBOC, MIS, BOC/MIS and BBOC/MIS composites, the UV-vis diffuse reflection spectroscopy (UV-vis DRS) was performed at the range of 200-800 nm, which is demonstrated in Fig. 6a.The pristine BOC has excellent absorption capacity for ultraviolet light, and its adsorption edge is about 392 nm.Compared with BOC, the adsorption edge of BBOC locates at approximately 459 nm, which might be caused by the surface plasmon resonance (SPR) effect of metallic Bi 65,70.The adsorption edges of 4 BBOC/MIS (689 nm), 6 BBOC/MIS (697 nm), 8 BBOC/MIS (713 nm) and 6 BOC/MIS (614 nm) all show gradually red shift toward the longer wavelength region, corresponding to the tendency that orange MIS turns into brown BBOC/MIS (Fig. S2).According to the Kubelka-Munk formula 5, the band gap energies of (Eg) of BOC, BBOC and MIS are 3.15 eV, 2.69 eV and 2.00 eV, respectively, as shown in Fig. 6b.The band gap of BBOC is narrower than BOC, which may be due to the narrowed band gap caused by metallic Bi with zero band gap 717273. The photocatalytic measurements of all catalysts for CO 2 reduction were performed in aqueous solution under simulated sunlight irradiation.No hydrocarbon compounds were detected with N 2 flow instead of high-purity CO 2 without photocatalyst or illumination, which suggests that CO 2 , light irradiation and photocatalyst are essential and indispensable for photocatalytic CO 2 reduction.In the evaluation of photocatalytic activity, gas chromatograph detects a total of three products, CH 4 , CO, and O 2 , among which CH 4 is the main reduction product and the yields of CO and O 2 are shown in Fig. S3.Fig. 7a shows the CH 4 evolution over BOC, BBOC, BBOC/MIS, BOC/MIS and MIS.Clearly, pure BOC, BBOC and MIS exhibit poor photoreduction activities.For the BBOC/MIS composite photocatalyst, CH 4 generation increases with the increase of BBOC content, which may be due to the efficient carriers transfer between BBOC and MIS.Nevertheless, the photocatalytic activity decreases when BBOC content reaches 8 , which may be due to the decrease of CO 2 adsorption sites that are linked to its relatively small specific surface area, as listed Table 1.After 6 h of simulated sunlight irradiation, the yields of CH 4 for 4 BBOC/MIS, 6 BBOC/MIS, 8 BBOC/MIS and 6 BOC/MIS are 17.39, 25.73, 19.84 and 15.83 mol g -1 , respectively.The maximum CH 4 evolution rate of 4.29 mol g -1 h -1 is achieved on 6 BBOC/MIS sample during 6 h illumination, which is about 7.56-fold as high as pristine MIS (0.57 mol g -1 h -1 ), as shown in Fig. 7b.Noticeably, the yield of CH 4 for 6 BBOC/MIS photocatalyst is higher than that of 6 BOC/MIS (2.64 mol g -1 h -1 ), indicating that Bi as an electron mediator is beneficial for improving the performance of photocatalyst reduction of CO 2 74.The stability and recyclability of the prepared 6 BBOC/MIS photocatalyst was evaluated for three times under the above experimental conditions and the reactor was vacuumed before each cycle.As shown in Fig. 7c, the yield of CH 4 exhibits no significant change during three repeated experiments, demonstrating that the performance of synthesized BBOC/MIS catalysts are stable.Moreover, the XRD patterns of the 6 BBOC/MIS photocatalyst before and after the photocatalytic CO 2 reaction for 18 h shows that no significant crystal phase changes appear (Fig. S4).Moreover, the total rate of CH 4 products is 1.7-39 times higher than in the previously reported literature (Table 2).The aforementioned test data verify that the prepared 6 BBOC/MIS photocatalyst possesses applaudable performance and durability for photocatalytic CO 2 reduction. The high-efficient charge carrier separation across the interface of heterojunction plays a vital role in photocatalytic reaction.To further investigate the recombination rate of the photogenerated carriers on the photocatalyst samples, photoluminescence (PL) spectra were recorded, as illustrated in Fig. 8a.It can be observed that all samples exhibits a emission peak at about 430 nm, and the intensities follow a sequence of BOC BBOC MIS 6 BOC/MIS 4 BBOC/MIS 8 BBOC/MIS 6 BBOC/MIS.Obviously, 6 BBOC/MIS owns the weakest photoluminescence intensity, which due to the formation of hetero-structures and lower recombination rate of photoexcited charge carriers, matching well with the results of the photocatalytic activity evaluation.Moreover, compared with BOC, the relative lower PL intensity of BBOC sample should be originated from the promoted separation of photogenerated carriers owing to the SPR effect of metallic Bi 74.In order to further prove that the excitation and transfer of electron-hole pairs in BBOC, MIS and BBOC/MIS samples, photocurrent response was tested and the rtesults are illustrated in Fig. 8b.It is obvious that the photocurrent intensity of 6 BBOC/MIS composite is higher compared with that of bare BBOC and pure MIS, which indicates that the construction of heterostructure between BBOC and MIS can accelerate the photogenerated electron-hole separation.Electrochemical impedance spectra (EIS) experiment was also carried out to detect the transfer efficiency of the photogenerated electron-hole pairs.From Fig. 8c, the radius of 6 BBOC/MIS is much smaller than that of pure BBOC and MIS, suggesting that 6 BBOC/MIS possess the best interfacial electron transfer efficiency.Furthermore, the time-resolved PL decay spectra were also tested to investigate the lifetime of photoexcited charge carriers quantitatively (Fig. 8d).The decay profiles of pure BOC, MIS, BBOC and 6 BBOC/MIS composite are fitted with a double exponential decay function, and the lifetime () could be determined using the presented equation 82: Where B1, B2, 1, 2 are listed in the inset.Clearly, the average lifetime of BOC, MIS, BBOC and 6 BBOC/MIS are 10.27 ns, 9.84 ns, 9.66 ns and 8.54 ns, respectively, which reveals that the charge transfer rate of 6 BBOC/MIS composite is faster than that of other samples 83.The results of above analysis disclose the expeditious transport and separation of photogenerated electron-hole pairs, and provide direct and quantified support for the superior photocatalytic CO 2 reduction performance of 6 BBOC/MIS. For the purpose of further confirming the precise band-edge positions of BOC and MIS, Mott-Schottky approach was applied (Fig. 9).Obviously, BOC and MIS show a positive slope in Mott-Schottky curves, suggesting that they are all n-type semiconductors.The flat potentials of BOC and MIS are determined to be 0.78 V and -0.55 V versus the Ag/ AgCl electrode, respectively, which are equal to 0.98 V and -0.35 V versus the normal hydrogen electrode 84.Generally, the bottom of the conduction band (CB) edges of n-type semiconductor can be estimated via negatively shifting its flat band potential (about 0.2 V) 85,86 It is generally accepted that the value of the flat potentials is approximately equal to that of the Fermi level 87,88.Combined with Fig. 6b, the CB and VB edges of BOC are calculated to be 0.78 V and 3.92 V (vs.NHE), and the CB and VB edges of MIS are -0.55V and 1.45 V (vs.NHE), respectively. The transfer pathways of the photogenerated electrons or holes may be regarded as the type-II heterostructure mechanism (Fig. 10a) or Sscheme transfer mode (Fig. 10b).Supposing that the type-II heterostructure mechanism is applied, the E CB of MIS (-0.55 V) is more negative than that of BBOC (0.78 V), thus the excited electrons in MIS would directly migrate to the E CB of BBOC.Meanwhile, the photogenerated holes in BBOC could easily be transferred to the E VB of MIS.It is logical that the photoreduction reaction of CO 2 and the oxidation reaction of water will be carried out on the CB of BBOC and the VB of MIS, respectively.However, the standard reduction potential required for CO 2 to be translated into CO and CH 4 are -0.53V and -0.24 V, respectively, vs normal hydrogen electrode (NHE).Combined with the above analysis results of photocatalytic CO 2 reduction performances, it clearly infers that type-II heterostructure mechanism is wholly unsuited to the BBOC/MIS photocatalyst for photocatalytic CO 2 reduction.In Fig. 10c, intense DMPO- and Cl 2p increased after light irradiation, demonstrating that the transfer pathway of electrons is from BBOC to MIS at the interfaces.The results of in situ XPS offer distinct proof that the reaction mechanism is Sscheme heterojunction rather than type-II heteronjunction. Based on above characterization results and discussion, the charge transfer mechanism of photoreduction CO 2 over BBOC/MIS is presented in Figs.10b, 11 and Scheme 2. In general, BBOC with lower Fermi level are used as an oxidized photocatalyst, while MIS act as a reduced photocatalyst due to its higher Fermi level.It is universally acknowledged that when two semiconductors with different Fermi level contact each other, a new internal electric field will form.Thence, after contact, the electrons will migrate from the MIS to BBOC to accomplish a new Fermi level balance, which takes shape a an internal electric field with orientation from MIS to BBOC.It is worth mentioning that the band edge of MIS bends upward due to the loss of electrons, while the band edge of BBOC bends downward due to the cumulation of electrons.Under light irradiation, the photo-induced electrons are motivated from VB to CB of both BBOC and MIS.The recombination of some electrons (from CB of BBOC) and holes (from VB of MIS) would be facilitated by the synergistic reaction of internal electric field, band edge bending, and Coulomb interaction.When exposed to the simulated solar light irradiation, the photoexcited electrons in BBOC will migrate to the VB of MIS to recombine with the holes of MIS, thereby resulting in excess electrons in the CB of MIS to react with CO 2 to generate CO and CH 4 .In addition, the oxidation reaction happens on the VB of BBOC and the holes on the VB are captured by H 2 O to form H and O 2 .It should be noted that BBOC/ MIS tends to generate a large amount of CH 4 rather than CO during the product generation process, which may be attributed to the following reasons: (1) From the perspective of thermodynamic factors, it is easier for photocatalytis to generate CH 4 during photocatalytic reduction than CO, which may be due to CO 2 /CH 4 (-0.24V) requires a lower standard reduction potential than CO 2 /CO (-0.53 V). ( 2) It can be well known from reaction Eqs. ( 6) and ( 7) that the generated CO may be further reduced by photo-generated electrons to C radicals and then form CH 4 .What's more, it is believed that the presence of metallic Bi on semiconductors can act as a bridge to facilitate interfacial electron transfer, and the electrons on the CB of BBOC can easily combine with the holes on the VB of MIS 89,90.Simultaneously, the metal Bi can greatly broaden the visible light absorption range of BOC and the SPR effect of partial reduced Bi inhibits the recombination of photogenerated carriers 65.The possible reaction pathways during the CO 2 photoreduction progress over the 6 BBOC/MIS could be written by the following equations 62,919293: The corresponding charge balance details are listed in Table 3."}], "reactor type": [], "operation mode": [{"llm generation": "Batch", "source": "Then the mixed solution was transferred into a 150 mL Teflon-lined stainless-steel autoclave and kept at 160 C for 10 h.", "context": "Exhaustive introduction including the characterization methods, photoelectrochemical measurements and photocatalytic activity evaluation related to this article can be found in supporting information. Bismuth nitrate pentahydrate (Bi(NO 3 ) 3 5H 2 O), potassium chloride (KCl), ethylene glycol (EG), anhydrous ethanol, sodium borohydride (NaBH 4 ), magnesium chloride hexahydrate (MgCl 2 6H 2 O), indium chloride tetrahydrate (InCl 3 4H 2 O) and thioacetamide (TAA) were acquired from Sinopharm Chemical Reagent Corp, P. R. China.All chemicals were of analytical pure grade and used without further purification. The synthesis process of photocatalyst is shown in Scheme 1. BiOCl microspheres were prepared by hydrothermal method.Firstly, 15 mmol Bi(NO 3 ) 3 5H 2 O were prepared and dispersed into 60 mL EG under magnetic stirring to form solution A, and 15 mmol of KCl was dissolved in 60 mL EG to form solution B. After 40 min of stirring, solution B was slowly added into solution A and stirred for 1 h at 25 C. Then the mixed solution was transferred into a 150 mL Teflon-lined stainless-steel autoclave and kept at 160 C for 10 h.The hydrothermal precipitate was obtained by centrifuge and washed with deionized (DI) water and absolute ethanol for several times and dried in vacuum at 60 C for 12 h for further use. 0.260 g of BiOCl microspheres and 0.019 g of NaBH 4 were ground in an agate mortar for 40 min and then annealed at 450 C for 1 h under N 2 atmosphere at a heating rate of 5 C/min.Subsequently, the obtained samples were washed with DI water and anhydrous ethanol for several times to remove unreacted NaBH 4 , and then vacuum dried at 60 C to obtain Bi-BiOCl. Bi-BiOCl/MgIn 2 S 4 heterostructures were synthesized via a typical insitu hydrothermal process.A proper amount of Bi-BiOCl was dispersed in a mixed solution containing 60 mL ethanol and 60 mL DI water and then exfoliated for 30 min with an ultrasonic treatment and intense stir.After that, 0.306 g MgCl 2 6H 2 O, 0.879 gInCl 3 4H 2 O and 1.350 g TAA were dissolved in the above suspension and stirred for another 30 min.The mixed solution was then transferred to a 150 mL Teflon-lined stainless-steel autoclave with an oven temperature of 180 C for 24 h.Finally, the target product, Bi-BiOCl/MgIn 2 S 4 , was collected after washed with DI water and absolute ethanol for several times and vacuum drying (80 C, 12 h).S-scheme Bi-BiOCl/MgIn 2 S 4 composite photocatalysts with different Bi-BiOCl mass ratios of 4 , 6 and 8 were recorded as 4 BBOC/MIS, 6 BBOC/MIS and 8 BBOC/MIS, respectively.MIS and BOC/MIS were also prepared for comparison in the absence of Bi-BiOCl or Bi.Scheme 1. Sketch map for the preparation process of BBOC/MIS heterojunction."}, {"llm generation": "Batch", "source": "The mixed solution was then transferred to a 150 mL Teflon-lined stainless-steel autoclave with an oven temperature of 180 C for 24 h.", "context": "Exhaustive introduction including the characterization methods, photoelectrochemical measurements and photocatalytic activity evaluation related to this article can be found in supporting information. Bismuth nitrate pentahydrate (Bi(NO 3 ) 3 5H 2 O), potassium chloride (KCl), ethylene glycol (EG), anhydrous ethanol, sodium borohydride (NaBH 4 ), magnesium chloride hexahydrate (MgCl 2 6H 2 O), indium chloride tetrahydrate (InCl 3 4H 2 O) and thioacetamide (TAA) were acquired from Sinopharm Chemical Reagent Corp, P. R. China.All chemicals were of analytical pure grade and used without further purification. The synthesis process of photocatalyst is shown in Scheme 1. BiOCl microspheres were prepared by hydrothermal method.Firstly, 15 mmol Bi(NO 3 ) 3 5H 2 O were prepared and dispersed into 60 mL EG under magnetic stirring to form solution A, and 15 mmol of KCl was dissolved in 60 mL EG to form solution B. After 40 min of stirring, solution B was slowly added into solution A and stirred for 1 h at 25 C. Then the mixed solution was transferred into a 150 mL Teflon-lined stainless-steel autoclave and kept at 160 C for 10 h.The hydrothermal precipitate was obtained by centrifuge and washed with deionized (DI) water and absolute ethanol for several times and dried in vacuum at 60 C for 12 h for further use. 0.260 g of BiOCl microspheres and 0.019 g of NaBH 4 were ground in an agate mortar for 40 min and then annealed at 450 C for 1 h under N 2 atmosphere at a heating rate of 5 C/min.Subsequently, the obtained samples were washed with DI water and anhydrous ethanol for several times to remove unreacted NaBH 4 , and then vacuum dried at 60 C to obtain Bi-BiOCl. Bi-BiOCl/MgIn 2 S 4 heterostructures were synthesized via a typical insitu hydrothermal process.A proper amount of Bi-BiOCl was dispersed in a mixed solution containing 60 mL ethanol and 60 mL DI water and then exfoliated for 30 min with an ultrasonic treatment and intense stir.After that, 0.306 g MgCl 2 6H 2 O, 0.879 gInCl 3 4H 2 O and 1.350 g TAA were dissolved in the above suspension and stirred for another 30 min.The mixed solution was then transferred to a 150 mL Teflon-lined stainless-steel autoclave with an oven temperature of 180 C for 24 h.Finally, the target product, Bi-BiOCl/MgIn 2 S 4 , was collected after washed with DI water and absolute ethanol for several times and vacuum drying (80 C, 12 h).S-scheme Bi-BiOCl/MgIn 2 S 4 composite photocatalysts with different Bi-BiOCl mass ratios of 4 , 6 and 8 were recorded as 4 BBOC/MIS, 6 BBOC/MIS and 8 BBOC/MIS, respectively.MIS and BOC/MIS were also prepared for comparison in the absence of Bi-BiOCl or Bi.Scheme 1. Sketch map for the preparation process of BBOC/MIS heterojunction."}]}}
