Repository: OEG-Clark/solarchem-corpus

# SolarChemQA Benchmark & Dataset

This repository contains the benchmark and dataset for [SolarQA](https://github.com/oeg-upm/solar-qa) application. The SolarChemQA Benchmark is designed specifically for factual question answering benchmark based on solar chemistry academic papers. We intent to build an open-source benchmark & dataset for testing the performance of QA system when it comes to narrow-domain and in-depth questions. 

The SolarChemQA Benchmark addresses the critical need for domain-specific evaluation tools in scientific literature processing. It aims to:

- Build an open-source benchmark for testing QA system performance on narrow-domain, in-depth questions

File: SolarChem-Dataset/SolarChemQA-Dataset-Updated/domain_expert_annotation_sources/annotated_annotation_1135.json
{"paper_title": "The simultaneous adsorption, activation and <i>in situ</i> reduction of carbon dioxide over Au-loading BiOCl with rich oxygen vacancies", "DOI": "10.1039/d0nr08314c", "annotator": "hybrid annotator", "annotations": {"catalyst": [{"llm generation": "Au-BiOCl-OV", "source": "Herein, through a spontaneous chemical redox approach, the plasmonic photocatalysts of Au-BiOCl-OV with enhanced interfacial interaction were fabricated for visible light CO 2 reduction through the simultaneous adsorption, activation and in situ reduction of CO 2 without a sacrificial agent.", "context": "The main process of carbon dioxide (CO 2 ) photoreduction is that excited electrons are transported to surface active sites to reduce adsorbed CO 2 molecules.Obviously, electron transfer to the active site is one of the key steps in this process.However, current catalysts for CO 2 adsorption, activation, and electron reduction occur in different locations, which greatly reduce the efficiency of photocatalysis.Herein, through a spontaneous chemical redox approach, the plasmonic photocatalysts of Au-BiOCl-OV with enhanced interfacial interaction were fabricated for visible light CO 2 reduction through the simultaneous adsorption, activation and in situ reduction of CO 2 without a sacrificial agent.By loading gold (Au) on the oxygen vacancy (OV), Au and BiOCl-OV formed a direct and tight interface contact, whose fine structure was confirmed by SEM, TEM, EPR and XPS, which not only effectively boosts the light utilization efficiency and the light carrier separation ability, but also can simultaneously adsorb, activate and in situ reduce carbon dioxide for highly efficient visible light photocatalysis.Thanks to the synergistic influence of Au and OV, Au-BiOCl-OV exhibits excellent photocatalytic performance without sacrificial agent and outstanding stability with a high CO and CH 4 production yield, reaching 4.85 mol g -1 h -1 , which were 2.8 times higher than C-Au-BiOCl-OV (obtained by traditional NaBH 4 reduction).This study proposes a new strategy for the production of high-performance collaborative catalysis in photocatalytic CO 2 reduction. Electronic supplementary information (ESI) available: Schematic illustrations of BiOCl, SEM and HRTEM images, XPS spectra, performance comparison, and Lifetime fitted from TRPL spectra.See"}, {"llm generation": "BiOCl-OV, 0.1 Au-BiOCl-OV, 0.25 Au-BiOCl-OV, 0.5 Au-BiOCl-OV, C-Au/BiOCl-OV", "source": "The photocatalysts with Au loadings of 0, 0.1, 0.25 and 0.5 wt were denoted as BiOCl-OV, 0.1 Au-BiOCl-OV, 0.25 Au-BiOCl-OV, 0.5 Au-BiOCl-OV, respectively. As a contrast, the sample C-Au/BiOCl-OV was prepared by traditional chemical reduction: 0.", "context": "For synthesizing BiOCl with an oxygen vacancy, 0.0025 mol Bi (NO 3 ) 3 5H 2 O was mixed with 40 ml ethylene glycol (EG) under vigorous stirring for about 30 min.Then, 0.0025 mol potassium chloride (KCl) was added and stirred for 30 min.The solution was poured into a 50 ml autoclave.It was heated at 200 C for 8 hours.The resulting precipitation was collected, rinsed with H 2 O and ethanol, and dried in air at 70 C.The gray sample was marked as BiOCl-OV. To acquire x Au/BiOCl-OV, 0.5 g of BiOCl-OV was put into 200 mL distilled water containing HAuCl 4 4H 2 O.The mixture was then vigorously stirred in the dark for 5 h.The samples were washed and dried at 70 C.The photocatalysts with Au loadings of 0, 0.1, 0.25 and 0.5 wt were denoted as BiOCl-OV, 0.1 Au-BiOCl-OV, 0.25 Au-BiOCl-OV, 0.5 Au-BiOCl-OV, respectively. As a contrast, the sample C-Au/BiOCl-OV was prepared by traditional chemical reduction: 0. The photocatalytic CO 2 reduction was carried out in a closed reaction.The 0.05 g photocatalyst was ultrasonically dispersed, coated on quartz tablets, and 3 ml water was placed in the container.CO 2 gas was passed into the sealed container and washed with CO 2 gas three times.The Xenon lamp was used as a light source with a power of 300 W and a 420 nm filter to filter UV light.The temperature was kept at 20 C by condensing circulating water.After illumination, the resulting products were tested and detected by gas chromatography (CO and CH 4 ).(GC-9560, Shanghai Huaai Chromatographic Analysis Technology Co., ltd). The impedance of the catalyst was measured by CHI660E electrochemical workstation (Shanghai Chenhua).The catalyst as used as the working electrode, Pt as the counter-electrode, and Ag/AgCl as the reference electrode.A solution of sodium sulfate at 0.2 M was used for the electrolyte.The photocatalyst was coated on FTO flakes with a size of 1 1.5 cm."}, {"llm generation": "Au/BiOCl-OV", "source": "In summary, Au/BiOCl-OV composites were successfully prepared at room temperature by spontaneous chemical redox through oxygen vacancy.", "context": "In summary, Au/BiOCl-OV composites were successfully prepared at room temperature by spontaneous chemical redox through oxygen vacancy.By loading gold on the oxygen vacancy, Au and BiOCl-OV formed a direct and tight interface contact, which not only effectively enhances the visible light utilization efficiency and the separation efficiency of the photogenic carriers, but also makes the absorption, activation and reduction of CO 2 occur in the same area during the process of CO 2 reduction.Au/BiOCl-OV exhibited a high CO and CH 4 production yield in the absence of the sacrificial agent, reaching 4.85 mol g -1 h -1 , which were 2.8 times higher than C-Au-BiOCl-OV.This strategy can also be used to fabricate other types of visible light active photocatalysts for high efficiency photocatalytic applications. Notes and references 5 g of BiOCl-OV was put into 200 mL H 2 O containing HAuCl 4 4H 2 O. Polyvinyl alcohol (PVA) was a surfactant, and Au/PVA 2 : 1 mg mg -1 .An aqueous solution of 0.1 M NaBH 4 (NaBH 4 /Au 4 mol mol -1 ) was injected rapidly.Deionized water was used to repeatedly wash and remove all dissolved substances, and the product was dried at 70 C.Characterization X-ray diffraction (XRD) was recorded on a Rigaku D/MAX 2500 X-ray diffractometer running at 200 mA and 50 kV with Cu K radiation.The morphology and composition of the catalysts were observed by scanning electron microscope (SEM) (HITACHI S4800) and transmission electron microscopy (TEM) (FEI Tecnai G2S-Twin) by a field emission at 200 kV.Highangle annular dark-field scanning transmission electron microscopy (HAADF-STEM) images of the samples were performed with a FEI Talos F200S.The optical absorption properties of the photocatalytic materials were tested by UV-Vis diffuse reflectance spectra (DRS) (Thermo 220 spectrophotometer).Transient fluorescence spectra were measured on the FS5 fluorescence spectrometer (Edinburgh Instrument) with an excitation wavelength of 310 nm.The oxygen vacancy of the material was tested by collecting electron spin resonance (ESR) spectra (Bruker EMX-8/2.7 X-band ESR spectrometer).X-ray photoelectron spectroscopy (XPS) spectra (PHI 1600 ESCA XPS system) were used to study the chemical composition.In situ FTIR spectra were obtained by a FTIR spectrometer (Bruker Optics, INVENIO S, Germany). This journal is The Royal Society of Chemistry 2021 Nanoscale, 2021, 13, 2585-2592 2587 Published on 08 January 2021.Downloaded by University of Prince Edward Island on 5/15/2021 12:50:53 PM. Fig. 1 XRD of the x Au-BiOCl-OV and BiOCl-OV sample. Fig. 2 Images of the 0.25 Au-BiOCl-OV sample: (a) SEM, (b) TEM and (c) EDX elemental mapping.Fig. 3 ESR spectra of the x Au-BiOCl-OV sample. Fig. 4 XPS survey spectra of 0.25 Au-BiOCl-OV.(a) Bi 4f, (b) Cl 2p, (c) O1s and (d) Au 4f spectra. Fig. 5 (a and c) The products CO or CH 4 over time.(b and d) CO or CH 4 yield of the as-prepared samples, (e and f ) the comparison of the CO or CH 4 yield of 0.25 Au-BiOCl-OV and C-Au-BiOCl-OV. Fig.6The recyclability test of the 0.25 Au-BiOCl-OV photocatalyst under light irradiation. Fig. 7 (a) UV-vis DRS, (b) PL spectra, (c) Fluorescence emission decay spectra and (d) electrochemical impedance spectra of BiOCl-OV, 0.25 Au-BiOCl-OV and C-Au-BiOCl-OV. Fig. 8 EPR spectra of DMPO- OH adducts over BiOCl-OV, 0.25 Au-BiOCl-OV and C-Au-BiOCl-OV. Fig. 9 Schematic illustration of the mechanisms of CO 2 photoreduction into CO and CH 4 over 0.25 Au-BiOCl-OV. Scheme 1The proposed synthesis process of the Au-BiOCl-OV material. This journal is The Royal Society of Chemistry 2021 This work was supported by the National Natural Science Foundation of China (21776059), and the Natural Science Foundation for Distinguished Young Scholars of Hebei Province (B2015208010). The authors declare no conflict of interest."}], "co-catalyst": [], "light source": [{"llm generation": "visible light", "source": "Herein, through a spontaneous chemical redox approach, the plasmonic photocatalysts of Au-BiOCl-OV with enhanced interfacial interaction were fabricated for visible light CO 2 reduction through the simultaneous adsorption, activation and in situ reduction of CO 2 without a sacrificial agent.", "context": "The main process of carbon dioxide (CO 2 ) photoreduction is that excited electrons are transported to surface active sites to reduce adsorbed CO 2 molecules.Obviously, electron transfer to the active site is one of the key steps in this process.However, current catalysts for CO 2 adsorption, activation, and electron reduction occur in different locations, which greatly reduce the efficiency of photocatalysis.Herein, through a spontaneous chemical redox approach, the plasmonic photocatalysts of Au-BiOCl-OV with enhanced interfacial interaction were fabricated for visible light CO 2 reduction through the simultaneous adsorption, activation and in situ reduction of CO 2 without a sacrificial agent.By loading gold (Au) on the oxygen vacancy (OV), Au and BiOCl-OV formed a direct and tight interface contact, whose fine structure was confirmed by SEM, TEM, EPR and XPS, which not only effectively boosts the light utilization efficiency and the light carrier separation ability, but also can simultaneously adsorb, activate and in situ reduce carbon dioxide for highly efficient visible light photocatalysis.Thanks to the synergistic influence of Au and OV, Au-BiOCl-OV exhibits excellent photocatalytic performance without sacrificial agent and outstanding stability with a high CO and CH 4 production yield, reaching 4.85 mol g -1 h -1 , which were 2.8 times higher than C-Au-BiOCl-OV (obtained by traditional NaBH 4 reduction).This study proposes a new strategy for the production of high-performance collaborative catalysis in photocatalytic CO 2 reduction. Electronic supplementary information (ESI) available: Schematic illustrations of BiOCl, SEM and HRTEM images, XPS spectra, performance comparison, and Lifetime fitted from TRPL spectra.See"}, {"llm generation": "Visible light", "source": "This strategy can also be used to fabricate other types of visible light active photocatalysts for high efficiency photocatalytic applications.", "context": "In summary, Au/BiOCl-OV composites were successfully prepared at room temperature by spontaneous chemical redox through oxygen vacancy.By loading gold on the oxygen vacancy, Au and BiOCl-OV formed a direct and tight interface contact, which not only effectively enhances the visible light utilization efficiency and the separation efficiency of the photogenic carriers, but also makes the absorption, activation and reduction of CO 2 occur in the same area during the process of CO 2 reduction.Au/BiOCl-OV exhibited a high CO and CH 4 production yield in the absence of the sacrificial agent, reaching 4.85 mol g -1 h -1 , which were 2.8 times higher than C-Au-BiOCl-OV.This strategy can also be used to fabricate other types of visible light active photocatalysts for high efficiency photocatalytic applications. Notes and references 5 g of BiOCl-OV was put into 200 mL H 2 O containing HAuCl 4 4H 2 O. Polyvinyl alcohol (PVA) was a surfactant, and Au/PVA 2 : 1 mg mg -1 .An aqueous solution of 0.1 M NaBH 4 (NaBH 4 /Au 4 mol mol -1 ) was injected rapidly.Deionized water was used to repeatedly wash and remove all dissolved substances, and the product was dried at 70 C.Characterization X-ray diffraction (XRD) was recorded on a Rigaku D/MAX 2500 X-ray diffractometer running at 200 mA and 50 kV with Cu K radiation.The morphology and composition of the catalysts were observed by scanning electron microscope (SEM) (HITACHI S4800) and transmission electron microscopy (TEM) (FEI Tecnai G2S-Twin) by a field emission at 200 kV.Highangle annular dark-field scanning transmission electron microscopy (HAADF-STEM) images of the samples were performed with a FEI Talos F200S.The optical absorption properties of the photocatalytic materials were tested by UV-Vis diffuse reflectance spectra (DRS) (Thermo 220 spectrophotometer).Transient fluorescence spectra were measured on the FS5 fluorescence spectrometer (Edinburgh Instrument) with an excitation wavelength of 310 nm.The oxygen vacancy of the material was tested by collecting electron spin resonance (ESR) spectra (Bruker EMX-8/2.7 X-band ESR spectrometer).X-ray photoelectron spectroscopy (XPS) spectra (PHI 1600 ESCA XPS system) were used to study the chemical composition.In situ FTIR spectra were obtained by a FTIR spectrometer (Bruker Optics, INVENIO S, Germany). This journal is The Royal Society of Chemistry 2021 Nanoscale, 2021, 13, 2585-2592 2587 Published on 08 January 2021.Downloaded by University of Prince Edward Island on 5/15/2021 12:50:53 PM. Fig. 1 XRD of the x Au-BiOCl-OV and BiOCl-OV sample. Fig. 2 Images of the 0.25 Au-BiOCl-OV sample: (a) SEM, (b) TEM and (c) EDX elemental mapping.Fig. 3 ESR spectra of the x Au-BiOCl-OV sample. Fig. 4 XPS survey spectra of 0.25 Au-BiOCl-OV.(a) Bi 4f, (b) Cl 2p, (c) O1s and (d) Au 4f spectra. Fig. 5 (a and c) The products CO or CH 4 over time.(b and d) CO or CH 4 yield of the as-prepared samples, (e and f ) the comparison of the CO or CH 4 yield of 0.25 Au-BiOCl-OV and C-Au-BiOCl-OV. Fig.6The recyclability test of the 0.25 Au-BiOCl-OV photocatalyst under light irradiation. Fig. 7 (a) UV-vis DRS, (b) PL spectra, (c) Fluorescence emission decay spectra and (d) electrochemical impedance spectra of BiOCl-OV, 0.25 Au-BiOCl-OV and C-Au-BiOCl-OV. Fig. 8 EPR spectra of DMPO- OH adducts over BiOCl-OV, 0.25 Au-BiOCl-OV and C-Au-BiOCl-OV. Fig. 9 Schematic illustration of the mechanisms of CO 2 photoreduction into CO and CH 4 over 0.25 Au-BiOCl-OV. Scheme 1The proposed synthesis process of the Au-BiOCl-OV material. This journal is The Royal Society of Chemistry 2021 This work was supported by the National Natural Science Foundation of China (21776059), and the Natural Science Foundation for Distinguished Young Scholars of Hebei Province (B2015208010). The authors declare no conflict of interest."}], "lamp": [{"llm generation": "Xenon", "source": "The Xenon lamp was used as a light source with a power of 300 W and a 420 nm filter to filter UV light.", "context": "For synthesizing BiOCl with an oxygen vacancy, 0.0025 mol Bi (NO 3 ) 3 5H 2 O was mixed with 40 ml ethylene glycol (EG) under vigorous stirring for about 30 min.Then, 0.0025 mol potassium chloride (KCl) was added and stirred for 30 min.The solution was poured into a 50 ml autoclave.It was heated at 200 C for 8 hours.The resulting precipitation was collected, rinsed with H 2 O and ethanol, and dried in air at 70 C.The gray sample was marked as BiOCl-OV. To acquire x Au/BiOCl-OV, 0.5 g of BiOCl-OV was put into 200 mL distilled water containing HAuCl 4 4H 2 O.The mixture was then vigorously stirred in the dark for 5 h.The samples were washed and dried at 70 C.The photocatalysts with Au loadings of 0, 0.1, 0.25 and 0.5 wt were denoted as BiOCl-OV, 0.1 Au-BiOCl-OV, 0.25 Au-BiOCl-OV, 0.5 Au-BiOCl-OV, respectively. As a contrast, the sample C-Au/BiOCl-OV was prepared by traditional chemical reduction: 0. The photocatalytic CO 2 reduction was carried out in a closed reaction.The 0.05 g photocatalyst was ultrasonically dispersed, coated on quartz tablets, and 3 ml water was placed in the container.CO 2 gas was passed into the sealed container and washed with CO 2 gas three times.The Xenon lamp was used as a light source with a power of 300 W and a 420 nm filter to filter UV light.The temperature was kept at 20 C by condensing circulating water.After illumination, the resulting products were tested and detected by gas chromatography (CO and CH 4 ).(GC-9560, Shanghai Huaai Chromatographic Analysis Technology Co., ltd). The impedance of the catalyst was measured by CHI660E electrochemical workstation (Shanghai Chenhua).The catalyst as used as the working electrode, Pt as the counter-electrode, and Ag/AgCl as the reference electrode.A solution of sodium sulfate at 0.2 M was used for the electrolyte.The photocatalyst was coated on FTO flakes with a size of 1 1.5 cm."}], "reaction medium": [], "reactor type": [], "operation mode": []}}

File: SolarChem-Dataset/SolarChemQA-Dataset-Updated/domain_expert_annotation_sources/annotated_annotation_1157.json
{"paper_title": "Oxygen vacancy dependent photocatalytic CO2 reduction activity in liquid-exfoliated atomically thin BiOCl nanosheets", "DOI": "10.1016/j.apcatb.2021.120426", "annotator": "hybrid annotator", "annotations": {"catalyst": [{"llm generation": "BiOCl nanosheets", "source": "Oxygen vacancy dependent photocatalytic CO2 reduction activity in liquid-exfoliated atomically thin BiOCl nanosheets", "context": "Oxygen vacancy dependent photocatalytic CO2 reduction activity in liquid-exfoliated atomically thin BiOCl nanosheets"}, {"llm generation": "BiOCl nanosheets", "source": "Here we successfully prepare atomically thin BiOCl nanosheets through liquid exfoliation and employ them as an example to explore the effects of entangled factors including quantum confinement, size effect, and defects generated along with the exfoliation process on the photocatalytic CO 2 activity and selectivity.", "context": "Identification of the crucial factor in the photocatalytic process is of great necessity for catalyst design.Here we successfully prepare atomically thin BiOCl nanosheets through liquid exfoliation and employ them as an example to explore the effects of entangled factors including quantum confinement, size effect, and defects generated along with the exfoliation process on the photocatalytic CO 2 activity and selectivity.The experimental characterizations highlight that the solar fuel yield is linearly correlated with the oxygen vacancy concentration, illustrative of the oxygen vacancy dependent characteristic for atomically thin BiOCl nanosheets in the photocatalytic process.Further theoretical calculations illustrate that the weak p- bond involved in Bi-C-O-Bi geometry in BiOCl nanosheets is responsible for the improved CO yield and selectivity.This work may inspire more excellent work on the design of atomically thin 2D vdW photocatalysts."}, {"llm generation": "a-BiOCl", "source": "The photocatalytic CO 2 reduction is employed to evaluate the activity and selectivity of a-BiOCl.", "context": "In summary, atomically thin BiOCl nanosheets are fabricated through liquid exfoliation, and the physiochemical characterizations demonstrate the entangled factors generated along with the exfoliation process, i.e., quantum confinement, size effect, and oxygen vacancy.To detach these entangled factors, we employ ultraviolet/ozone (UVO) treatment to saturate the oxygen vacancies in a-BiOCl, which enables identifying the curial factor in photocatalysis.The optical and photoelectrochemical measurements indicate that the exfoliation process mainly contributes to the light-harvesting and charge injection processes, which are primarily caused by oxygen vacancies other than the reduced layer number and increased surface area.The photocatalytic CO 2 reduction is employed to evaluate the activity and selectivity of a-BiOCl.Both the CO 2 absorbance and solar fuel yield are highly dependent on the oxygen vacancy concentration, suggesting that the oxygen vacancy in a-BiOCl is the decisive factor in the photocatalytic process.The in situ FTIR spectra demonstrate the increased intensity of the CO group in a-BiOCl, and further theoretical calculations illustrate that the weak p- bond involved in Bi-C-O-Bi geometry in 2-layer BiOCl nanosheets is responsible for the improved CO yield and selectivity. CRediT authorship contribution statement YG Xia and DR Chen supervised the project.XZ Zhao carried out most of the sample synthesis and characterizations.YG Xia performed all the calculations and wrote this manuscript.XL Jiao, HP Li, and DR Chen discussed the experimental and theoretical results.X Wang and J Wei were responsible for some results evaluations.All authors contributed to the overall scientific interpretation and revised this paper. Fig. 1.Synthesis and structural characterizations.(a) crystal structure of the BiOCl system with an initial equilibrium interlayer spacing of d 0 .(b) Schematic illustration of the liquid exfoliation protocol for BiOCl nanosheets.(c) pXRD patterns.Inset of (c) is a local magnified peak assigned to the (001) plane.(d) Raman spectra of b-BiOCl and a-BiOCl. Fig. 2. Morphology characterizations.(a-b) AFM images showing the morphology evolution for b-BiOCl and a-BiOCl.Insets of (a-b) are the corresponding height profiles acquired along the dashed lines.(c) ESR spectra.(d) Core-level XPS spectra of Bi 4f orbitals.(e) The PDOS for pristine BiOCl (200) and O v -BiOCl (200).(f) The difference charge density image for the O v -BiOCl (200) with surface oxygen vacancies (isosurface set at 0.006e A -3 ); yellow and cyan regions represent electron accumulation and depletion, respectively (For interpretation of the references to colour in this figure legend, the reader is referred to the web version of this article.). Fig. 3. Optical and photoelectrochemical properties of b-BiOCl and a-BiOCl.(a) UV-vis diffuse reflectance spectra.(b) Time-resolved transient PL decay spectra with the excitation wavelength ex 380 nm.Inset is the fitted results according to a biexponential model, I(t) i2 i1 A i e -t/i where I, i, and A i are the intensity, the lifetime, and the amplitude of the i th component, respectively.(c) EIS Nyquist plots.The inset corresponded to its equivalent circuit, where R s and R ct represented the electrolyte solution resistance and the interfacial charge-transfer resistance, respectively.(d) Mott-Schottky plots.(e) Transient photocurrent curves that measured in 0.5 M Na 2 SO 4 and mixed 0.5 M Na 2 SO 4 /0.1 M K 2 S 2 O 4 electrolytes under AM 1.5 G (100 mW cm -2 ) illumination.(f) The steady-state PL and phosphorescence (PH) measurements. Fig. 5.In situ FTIR spectra characterization and Gibbs free energy calculations.In situ FTIR spectra for (a) b-BiOCl and (b) a-BiOCl with a mixture of CO 2 and H 2 O vapor.(c) Gibbs free energy diagrams of CO 2 photoreduction to CH 4 on pristine BiOCl (200) and O v -BiOCl(200).(d) The difference charge density image for CO intermediate on O v -BiOCl.Isosurface set at 0.0002 e A -3 .(e) Projected densities of states for CO, two adjacent Bi atoms in O v -BiOCl, and their optimized adsorption Bi-C-O-Bi configuration.(f) d-band center and projected Bi 6p orbitals calculations for BiOCl (200) and O v -BiOCl (200) surfaces. This work is financially supported by the Young Scholars Program of Shandong University, the National Natural Science Foundation of China (Grant 21701099), and the Taishan Scholars Climbing Program of Shandong Province (tspd20150201).The numerical calculations in this Article have been done on the supercomputing system in the Supercomputing Center, Shandong University, Weihai. The authors declare that they have no known competing financial interests or personal relationships that could have appeared to influence the work reported in this paper. Supplementary data associated with this article can be found, in the online version, at https://doi.org/10.1016/j.apcatb.2021.120426."}], "co-catalyst": [], "light source": [{"llm generation": "Solar", "source": "A 300 W Xenon arc lamp (CEL-PE300L-3A) with a filter (AM 1.5 G, Ceaulight Technology Co. Ltd., China) is employed to simulate solar illumination with about 100 mW cm -2 , and then the reactor is illuminated for the desired time.", "context": "The pristine BiOCl nanosheets are prepared by a solvothermal method according to the prior literature but with a modification 16.In a typical experimental procedure, BiCl 3 (2.7 mmol), OLA (3.60 mL), OA (3.60 mL), and ODE (40.5 mL) are first loaded into a flask of 500 mL capacity.The flask is degassed by a vacuum pump at 100 C for 4 h to remove impurities with low-boiling points and then backfilled with Argon.Subsequently, the mixed solution is transferred into a Teflon-lined autoclave (30 mL capacity), and traditional solvothermal treatment is carried out at 180 C for 1 h.After the autoclave is naturally cooled to room temperature, the product is collected by centrifugation and washed with n-hexane and isopropanol three times.Finally, the obtained product is freeze-dried for 24 h to get the BiOCl bulk (b-BiOCl). Typical procedures for the liquid exfoliation are performed as follows: 10 mg of the b-BiOCl is dispersed in a round-bottom flask with 250 mL toluene.After ultrasonic treatment at 30 C for 1 h, the flask is kept standing for 12 h, and the supernatant is centrifuged at 11000 rpm min -1 .Finally, the precipitates are further freeze-dried for 6 h to get the atomically thin BiOCl nanosheets (a-BiOCl). To saturate the possible oxygen vacancies generated in the liquid exfoliation, we adopted the ultraviolet/ozone (UVO, Novascan, PSDP-UV4T) treatment approach.The a-BiOCl samples with UVO treatment are denoted as a-BiOCl-UVO-T, where T represents the processing time. Powder X-ray diffraction (pXRD) patterns are collected on a Rigaku D/Max 2200 PC diffractometer with a CuK radiation ( 0.15418 nm).The morphology, size, microstructure, and elemental distribution are characterized by field emission scanning electron microscopy (FE-SEM SU8010), transmission electron microscopy (TEM, JEM-100CXII), and high-resolution transmission electron microscopy (HR-TEM, Philips Tecnai 20U-TWIN) coupled with energy-disperse X-ray spectrometry (EDX).The Fourier transform infrared (FT-IR) spectra are measured with a Bruker Alpha spectrometer in the range 400-4000 cm -1 .Room temperature photoluminescence (PL) spectra are obtained on an Agilent Cary Eclipse Fluorescence Spectrophotometer.Room temperature UV-vis absorption spectra are recorded on an Agilent Cary Series UV-vis spectrophotometer with BaSO 4 as a reference.X-ray photoelectron spectroscopy (XPS) spectra are collected on a Perkin-Elmer PHI-5300 ESCA system, and the binding energy reference is taken at 284.7 eV for the C 1s peak arising from surface hydrocarbons.Atomic force microscopy (AFM, multimode 8, Bruker) is applied to measure the thickness of the BiOCl nanosheets.The zeta potentials of the nanosheets are measured with a Delsa Nano C nanoparticle size analyzer.In-situ FTIR spectra are acquired using a Thermo fisher Nicolet iZ10. Electrochemical measurements are performed on an electrochemical workstation using a standard three-electrode cell containing a working electrode, the counter electrode platinum wire, and a reference electrode saturated calomel electrode (SCE).An aqueous solution of 0.5 M KCl is used as an electrolyte and purged with N 2 prior to each experiment.The working electrodes are prepared by the dip-coating method as follows.10 mg photocatalyst is suspended in an ethanol solution containing 5 Nafion and ultrasonicated for 15 min to form a slurry.0.1 mL of the as-prepared slurry is dip-coated onto a 2 1 cm 2 ITO glass electrode and dried under 60 C for 24 h.The variations of photoinduced current density with time (j-t curve) are measured, and EIS measurement is scanned from 0.1 MHz to 0.01 Hz while Mott-Schottky plots are obtained at a frequency of 1 kHz in the dark. The charge-carrier density (N d ) is derived from the Mott-Schottky plots as follows 17: Where C is the capacitance of the space charge region, N d is the electron carrier density, e is the electron charge constant, and 0 and are the permittivities of the vacuum and relative permittivity of the semiconductor, respectively, U s and U FB are the applied and flat band potentials, respectively, T is the temperature and k is the Boltzmann constant. In a typical photocatalytic experiment, 50 mg of catalyst and 100 mL of Milli-Q water are loaded into a 250 mL photoreactor with an optical quartz window at the top.The mixture is then sonicated for 10 min to obtain a suspension.Prior to illumination, the reactor is first vacuumed and then is purged with ultra-pure CO 2 (99.99 ) for about 1 h to reach the saturated dissolution of CO 2 and adsorption/desorption equilibrium.The internal pressure of the reactor is 100 kPa, and the temperature is kept at 25 C by controlled with circulating water.A 300 W Xenon arc lamp (CEL-PE300L-3A) with a filter (AM 1.5 G, Ceaulight Technology Co. Ltd., China) is employed to simulate solar illumination with about 100 mW cm -2 , and then the reactor is illuminated for the desired time.During the reaction process, the gaseous mixture is periodically sampled from the glass chamber at a given time interval and analyzed by gas chromatography equipped with a thermal conductivity detector with Argon as the carrier gas. The spin-polarized density functional theory calculations are carried out with projector-augmented wave (PAW) pseudopotentials as implemented in the Vienna ab initio simulation package (VASP) 18,19.The wave functions are expanded on a plane wave basis with an energy cut-off of 500 eV.The gamma-centered scheme K-points grid sampling is applied for all the calculations.To accurately describe the van der Waals (vdW) interaction involved in BiOCl, the revised Vydrov-Van Voorhis (rVV10) functionals are adopted, which is validated in other references 20,21.All the structural relaxations are carried out until the residual forces are below 0.02 eV A -1 .Details for surface energy calculation, the formation energy of oxygen vacancy, and Gibbs free energy for CO evolution are provided in supporting information.The transition state energies for proton reduction on O v -BiOCl (200) are found using the climbing image nudged elastic band (CI-NEB) method 22."}, {"llm generation": "Solar Simulator", "source": "Transient photocurrent curves that measured in 0.5 M Na 2 SO 4 and mixed 0.5 M Na 2 SO 4 /0.1 M K 2 S 2 O 4 electrolytes under AM 1.5 G (100 mW cm -2 ) illumination.", "context": "In summary, atomically thin BiOCl nanosheets are fabricated through liquid exfoliation, and the physiochemical characterizations demonstrate the entangled factors generated along with the exfoliation process, i.e., quantum confinement, size effect, and oxygen vacancy.To detach these entangled factors, we employ ultraviolet/ozone (UVO) treatment to saturate the oxygen vacancies in a-BiOCl, which enables identifying the curial factor in photocatalysis.The optical and photoelectrochemical measurements indicate that the exfoliation process mainly contributes to the light-harvesting and charge injection processes, which are primarily caused by oxygen vacancies other than the reduced layer number and increased surface area.The photocatalytic CO 2 reduction is employed to evaluate the activity and selectivity of a-BiOCl.Both the CO 2 absorbance and solar fuel yield are highly dependent on the oxygen vacancy concentration, suggesting that the oxygen vacancy in a-BiOCl is the decisive factor in the photocatalytic process.The in situ FTIR spectra demonstrate the increased intensity of the CO group in a-BiOCl, and further theoretical calculations illustrate that the weak p- bond involved in Bi-C-O-Bi geometry in 2-layer BiOCl nanosheets is responsible for the improved CO yield and selectivity. CRediT authorship contribution statement YG Xia and DR Chen supervised the project.XZ Zhao carried out most of the sample synthesis and characterizations.YG Xia performed all the calculations and wrote this manuscript.XL Jiao, HP Li, and DR Chen discussed the experimental and theoretical results.X Wang and J Wei were responsible for some results evaluations.All authors contributed to the overall scientific interpretation and revised this paper. Fig. 1.Synthesis and structural characterizations.(a) crystal structure of the BiOCl system with an initial equilibrium interlayer spacing of d 0 .(b) Schematic illustration of the liquid exfoliation protocol for BiOCl nanosheets.(c) pXRD patterns.Inset of (c) is a local magnified peak assigned to the (001) plane.(d) Raman spectra of b-BiOCl and a-BiOCl. Fig. 2. Morphology characterizations.(a-b) AFM images showing the morphology evolution for b-BiOCl and a-BiOCl.Insets of (a-b) are the corresponding height profiles acquired along the dashed lines.(c) ESR spectra.(d) Core-level XPS spectra of Bi 4f orbitals.(e) The PDOS for pristine BiOCl (200) and O v -BiOCl (200).(f) The difference charge density image for the O v -BiOCl (200) with surface oxygen vacancies (isosurface set at 0.006e A -3 ); yellow and cyan regions represent electron accumulation and depletion, respectively (For interpretation of the references to colour in this figure legend, the reader is referred to the web version of this article.). Fig. 3. Optical and photoelectrochemical properties of b-BiOCl and a-BiOCl.(a) UV-vis diffuse reflectance spectra.(b) Time-resolved transient PL decay spectra with the excitation wavelength ex 380 nm.Inset is the fitted results according to a biexponential model, I(t) i2 i1 A i e -t/i where I, i, and A i are the intensity, the lifetime, and the amplitude of the i th component, respectively.(c) EIS Nyquist plots.The inset corresponded to its equivalent circuit, where R s and R ct represented the electrolyte solution resistance and the interfacial charge-transfer resistance, respectively.(d) Mott-Schottky plots.(e) Transient photocurrent curves that measured in 0.5 M Na 2 SO 4 and mixed 0.5 M Na 2 SO 4 /0.1 M K 2 S 2 O 4 electrolytes under AM 1.5 G (100 mW cm -2 ) illumination.(f) The steady-state PL and phosphorescence (PH) measurements. Fig. 5.In situ FTIR spectra characterization and Gibbs free energy calculations.In situ FTIR spectra for (a) b-BiOCl and (b) a-BiOCl with a mixture of CO 2 and H 2 O vapor.(c) Gibbs free energy diagrams of CO 2 photoreduction to CH 4 on pristine BiOCl (200) and O v -BiOCl(200).(d) The difference charge density image for CO intermediate on O v -BiOCl.Isosurface set at 0.0002 e A -3 .(e) Projected densities of states for CO, two adjacent Bi atoms in O v -BiOCl, and their optimized adsorption Bi-C-O-Bi configuration.(f) d-band center and projected Bi 6p orbitals calculations for BiOCl (200) and O v -BiOCl (200) surfaces. This work is financially supported by the Young Scholars Program of Shandong University, the National Natural Science Foundation of China (Grant 21701099), and the Taishan Scholars Climbing Program of Shandong Province (tspd20150201).The numerical calculations in this Article have been done on the supercomputing system in the Supercomputing Center, Shandong University, Weihai. The authors declare that they have no known competing financial interests or personal relationships that could have appeared to influence the work reported in this paper. Supplementary data associated with this article can be found, in the online version, at https://doi.org/10.1016/j.apcatb.2021.120426."}], "lamp": [{"llm generation": "Xenon", "source": "A 300 W Xenon arc lamp (CEL-PE300L-3A) with a filter (AM 1.5 G, Ceaulight Technology Co. Ltd., China) is employed to simulate solar illumination with about 100 mW cm -2 , and then the reactor is illuminated for the desired time.", "context": "The pristine BiOCl nanosheets are prepared by a solvothermal method according to the prior literature but with a modification 16.In a typical experimental procedure, BiCl 3 (2.7 mmol), OLA (3.60 mL), OA (3.60 mL), and ODE (40.5 mL) are first loaded into a flask of 500 mL capacity.The flask is degassed by a vacuum pump at 100 C for 4 h to remove impurities with low-boiling points and then backfilled with Argon.Subsequently, the mixed solution is transferred into a Teflon-lined autoclave (30 mL capacity), and traditional solvothermal treatment is carried out at 180 C for 1 h.After the autoclave is naturally cooled to room temperature, the product is collected by centrifugation and washed with n-hexane and isopropanol three times.Finally, the obtained product is freeze-dried for 24 h to get the BiOCl bulk (b-BiOCl). Typical procedures for the liquid exfoliation are performed as follows: 10 mg of the b-BiOCl is dispersed in a round-bottom flask with 250 mL toluene.After ultrasonic treatment at 30 C for 1 h, the flask is kept standing for 12 h, and the supernatant is centrifuged at 11000 rpm min -1 .Finally, the precipitates are further freeze-dried for 6 h to get the atomically thin BiOCl nanosheets (a-BiOCl). To saturate the possible oxygen vacancies generated in the liquid exfoliation, we adopted the ultraviolet/ozone (UVO, Novascan, PSDP-UV4T) treatment approach.The a-BiOCl samples with UVO treatment are denoted as a-BiOCl-UVO-T, where T represents the processing time. Powder X-ray diffraction (pXRD) patterns are collected on a Rigaku D/Max 2200 PC diffractometer with a CuK radiation ( 0.15418 nm).The morphology, size, microstructure, and elemental distribution are characterized by field emission scanning electron microscopy (FE-SEM SU8010), transmission electron microscopy (TEM, JEM-100CXII), and high-resolution transmission electron microscopy (HR-TEM, Philips Tecnai 20U-TWIN) coupled with energy-disperse X-ray spectrometry (EDX).The Fourier transform infrared (FT-IR) spectra are measured with a Bruker Alpha spectrometer in the range 400-4000 cm -1 .Room temperature photoluminescence (PL) spectra are obtained on an Agilent Cary Eclipse Fluorescence Spectrophotometer.Room temperature UV-vis absorption spectra are recorded on an Agilent Cary Series UV-vis spectrophotometer with BaSO 4 as a reference.X-ray photoelectron spectroscopy (XPS) spectra are collected on a Perkin-Elmer PHI-5300 ESCA system, and the binding energy reference is taken at 284.7 eV for the C 1s peak arising from surface hydrocarbons.Atomic force microscopy (AFM, multimode 8, Bruker) is applied to measure the thickness of the BiOCl nanosheets.The zeta potentials of the nanosheets are measured with a Delsa Nano C nanoparticle size analyzer.In-situ FTIR spectra are acquired using a Thermo fisher Nicolet iZ10. Electrochemical measurements are performed on an electrochemical workstation using a standard three-electrode cell containing a working electrode, the counter electrode platinum wire, and a reference electrode saturated calomel electrode (SCE).An aqueous solution of 0.5 M KCl is used as an electrolyte and purged with N 2 prior to each experiment.The working electrodes are prepared by the dip-coating method as follows.10 mg photocatalyst is suspended in an ethanol solution containing 5 Nafion and ultrasonicated for 15 min to form a slurry.0.1 mL of the as-prepared slurry is dip-coated onto a 2 1 cm 2 ITO glass electrode and dried under 60 C for 24 h.The variations of photoinduced current density with time (j-t curve) are measured, and EIS measurement is scanned from 0.1 MHz to 0.01 Hz while Mott-Schottky plots are obtained at a frequency of 1 kHz in the dark. The charge-carrier density (N d ) is derived from the Mott-Schottky plots as follows 17: Where C is the capacitance of the space charge region, N d is the electron carrier density, e is the electron charge constant, and 0 and are the permittivities of the vacuum and relative permittivity of the semiconductor, respectively, U s and U FB are the applied and flat band potentials, respectively, T is the temperature and k is the Boltzmann constant. In a typical photocatalytic experiment, 50 mg of catalyst and 100 mL of Milli-Q water are loaded into a 250 mL photoreactor with an optical quartz window at the top.The mixture is then sonicated for 10 min to obtain a suspension.Prior to illumination, the reactor is first vacuumed and then is purged with ultra-pure CO 2 (99.99 ) for about 1 h to reach the saturated dissolution of CO 2 and adsorption/desorption equilibrium.The internal pressure of the reactor is 100 kPa, and the temperature is kept at 25 C by controlled with circulating water.A 300 W Xenon arc lamp (CEL-PE300L-3A) with a filter (AM 1.5 G, Ceaulight Technology Co. Ltd., China) is employed to simulate solar illumination with about 100 mW cm -2 , and then the reactor is illuminated for the desired time.During the reaction process, the gaseous mixture is periodically sampled from the glass chamber at a given time interval and analyzed by gas chromatography equipped with a thermal conductivity detector with Argon as the carrier gas. The spin-polarized density functional theory calculations are carried out with projector-augmented wave (PAW) pseudopotentials as implemented in the Vienna ab initio simulation package (VASP) 18,19.The wave functions are expanded on a plane wave basis with an energy cut-off of 500 eV.The gamma-centered scheme K-points grid sampling is applied for all the calculations.To accurately describe the van der Waals (vdW) interaction involved in BiOCl, the revised Vydrov-Van Voorhis (rVV10) functionals are adopted, which is validated in other references 20,21.All the structural relaxations are carried out until the residual forces are below 0.02 eV A -1 .Details for surface energy calculation, the formation energy of oxygen vacancy, and Gibbs free energy for CO evolution are provided in supporting information.The transition state energies for proton reduction on O v -BiOCl (200) are found using the climbing image nudged elastic band (CI-NEB) method 22."}], "reaction medium": [{"llm generation": "Liquid", "source": "The gaseous products, CO, CH 4 , and H 2 , as well as liquid product CH 3 OH, are detected in both b-BiOCl and a-BiOCl (Fig. 4a).", "context": "Given the lamellar structural characteristic of BiOCl, whose adjacent layers are stabilized by van der Waals forces (Fig. 1a), mono-or fewlayer BiOCl could be exfoliated from its bulk phase.Generally, layered compounds with binding energies that fall below the threshold of meV A -2 are recognized as easily exfoliable materials 23.As shown in Fig. S1, the cleavage energy of BiOCl is calculated to be 23.7 meV A - with the revised Vydrov-Van Voorhis (rVV10) functionals (see calculational details in the Methods), implying its experimental feasibility for the exfoliation.Accordingly, a liquid exfoliation protocol is designed, as illustrated in Fig. 1b, to synthesize atomically thin BiOCl nanosheets.The pristine BiOCl bulk is denoted as b-BiOCl, while the sample obtained after ultrasonic exfoliation in toluene for 1 h is donated as a-BiOCl. The powder X-ray diffraction (pXRD) patterns of as-synthesized samples are firstly explored, and all the reflections are indexed to tetragonal BiOCl (JCPDS no.06-0249) except for the (00c) peaks that shifted to the small angles after exfoliation (Fig. 1c).Besides, the dramatically decreased intensities of (00c) planes in a-BiOCl also demonstrated the reduction of stacking layer number along the c direction, illustrative of the validity of liquid exfoliation to obtain atomically thin BiOCl nanosheets.Besides, three distinct bands located at 59 cm -1 , 144 cm -1 , and 200 cm -1 are detected in the Raman spectra and separately assigned to external A 1g, A 1g, and E g internal Bi-Cl stretching modes (Fig. 1d) 24.Meanwhile, all the Bi-Cl stretching peaks of the a-BiOCl nanosheet shift towards lower frequencies due to the elongation of the Bi-Cl bonds, which result from the decrease in the interlayer van der Waals forces between chlorine atoms and adjacent planar sheets after exfoliation.Hence, both the pXRD patterns and Raman spectra confirm the validity of the liquid exfoliation strategy to obtain atomically thin BiOCl nanosheets. The morphology and size distribution for b-BiOCl and a-BiOCl are further investigated by scanning electron microscopy (SEM, Fig. S2) and dynamic light scattering (DLS, Fig. S3).The lateral sizes of b-BiOCl and a-BiOCl are 100 and 15 nm, respectively, which indicates that the magnitude of the BiOCl nanosheet decreases after exfoliation.Besides, the high-resolution transmission electron microscopy (HR-TEM, Fig. S4) and corresponding selected area electron diffractions (SAED) confirm the dominant (001) planes for b-BiOCl and a-BiOCl.To further investigate the vertical morphological evolution, atomic force microscopy (AFM) experiments are conducted.The average height for b-BiOCl and a-BiOCl is measured to be 14.774 and 1.483 nm, respectively (Fig. 2a-b). Considering the average height of mono-layer BiOCl (c equals 0.7369 nm in JCPDS no.06-0249, Fig. 1a), the layer numbers for b-BiOCl and a-BiOCl are separately deduced to be 20 and 2. Herein, the decreased layer number for BiOCl could bring about an enlarged bandgap due to the strong quantum confinement.The optimized structures for bulky BiOCl and non-defective 2-layer BiOCl confirmed the elongation of interlayer spacing with reduced layer numbers (Fig. S5), which corresponds to the above XRD results.The projected density of states (PDOS) of bulky BiOCl and non-defective 2-layer BiOCl is subsequently calculated (Fig. S6), which indeed reveals a theoretically enlarged bandgap after exfoliation.Besides, we employ the electron spin resonance (ESR) spectra to monitor the atomic coordination environment changes involved in the BiOCl nanosheets.One single Lorentzian line centered at g 2.001 is detected, which can be assigned to the appearance of oxygen vacancy (Fig. 2c) 25.Meanwhile, the gradually increased intensity of the ESR signals illustrated that the oxygen vacancy concentration is in proportion to the exfoliation time.In addition, the surface atomic oxidation state changes between b-BiOCl and a-BiOCl are studied by X-ray photoelectron spectra (XPS, Fig. 2d) and the downshift of Bi 4f orbitals after exfoliation illustrates the charge accumulation on Bi atom, and its valence state quantitatively alters from 3 to 2.63.The charge redistribution is also validated by the O 1s peaks that shifted to higher binding energy to compensate the charge nonequilibrium (Fig. S7).Simultaneously, the enlarged proportion of lower charged Bi also indicated the increase of oxygen vacancies 26. Given the crystal-face-dependent characteristics of defects and their tremendous differences in photocatalytic properties, precisely securing the position of the oxygen vacancies in BiOCl is of great importance.Therefore, the morphology of BiOCl nanosheets is reconstructed according to the Bravais-Friedel-Donnay-Harker (BFDH) theory (Fig. S8) 27, and further surface energy calculations reveal that the 200 crystal planes truncated with Bi, O, and Cl atoms are the dominant lateral exposed planes (see details in Supplementary Note 1).The formation energies of oxygen vacancies in possible chemical potentials are calculated as well, which illustrated that the lateral ( 200) is an energetically more feasible crystal plane to generate oxygen vacancies under all possible chemical potentials (see details in Supplementary Note 2).To further elucidate the possible electron structures changes of BiOCl (200) with oxygen vacancies O v -BiOCl (200), the PDOS of O v -BiOCl (200) is thereby calculated (Fig. 2e), where shallow donor states mainly consisted of Bi 6p and Cl 3p orbitals appears, which probably contributes to enhance the photoabsorption and improve the separation efficiency of the photoinduced hot carriers 28.More importantly, the generation of oxygen vacancies results in the charge accumulation on the adjacent Bi atoms (Fig. 2f), which may act as dual-metal sites to generate specific stable configurations, such as Bi-C-O-Bi intermediate in photocatalytic CO 2 reduction 29, resulting in enhanced photocatalytic activity and selectivity. Given the coupled effect of reduced layer number and oxygen vacancy in optical and photoelectrochemical properties of BiOCl, separation of entangled variables can enable the analysis of a single influencing factor.Consequently, the ultraviolet/ozone (UVO) treatment is employed to saturate the oxygen vacancies in a-BiOCl 30.Both the ESR intensities and ratio of oxygen vacancies of UVO treated a-BiOCl gradually decrease along with the processing time (Fig. S9).Meanwhile, both the specific surface area and thickness are nearly unchanged (Fig. S10), indicating that the 2-layer BiOCl nanosheet with a small proportion of oxygen vacancy is obtained.Here, although the oxygen vacancy could not be fully compensated, even prolonging the UVO processing time to 4 h, the correlation between UVO processing time and the amount of oxygen vacancy can still be achieved. To further elucidate the effects of decreased layer numbers and oxygen vacancies in BiOCl nanosheets, we measure their optical and photoelectrochemical properties.The adsorption edges for b-BiOCl, a-BiOCl, and a-BiOCl-UVO-4 h are investigated with UV-vis diffuse reflectance spectroscopy (DRS, Fig. 3a), and distinct Urbach tails appear due to the trap stated generated by the oxygen vacancies 31.The a-BiOCl-UVO-4 h reveals a similar absorption curve as b-BiOCl, suggesting that the improved absorbance is mainly caused by oxygen vacancies.The time-resolved transient photoluminescence (TRPL) spectra are measured to probe the specific charge carrier dynamics of b-BiOCl, a-BiOCl, and a-BiOCl-UVO-4 h (Fig. 3b).A biexponential kinetics function well fits the emission decay curves, and the decreases of both the emission lifetimes assigned to nonradiative recombination (A 2 ) and average emission lifetime ( m ) for a-BiOCl illustrate the overall emission decay behaviors of BiOCl after exfoliation 32.Meanwhile, the steady-state PL spectra (Fig. S11) also confirm the decreased recombination rate for the photoinduced electron-hole pair, indicating a more efficient charge transfer in a-BiOCl.The similar average emission lifetime in a-BiOCl-UVO-4 h confirms that the oxygen vacancies are responsible for the decreased recombination rate.To more clearly illustrate the charge-transport behavior of BiOCl nanosheets after exfoliation, we further perform the electrochemical impedance spectra (EIS) measurement in the absence of light excitation.The EIS Nyquist plots are well matched to the inserted equivalent electrical circuit (Fig. 3c), and the decreased interfacial charge-transfer resistance (R ct ) suggests the enhanced charge-transfer rate in a-BiOCl.Moreover, the variation of charge-carrier density along with exfoliation is further quantitatively evaluated by Mott-Schottky plots (Fig. 3d).The derived charge-carrier density value (N d ) for a-BiOCl (4.43 10 19 cm -3 ) is significantly increased compared with that of b-BiOCl (0.71 10 19 cm -3 ) and a-BiOCl-UVO-4 h (0.94 10 19 cm -3 ), indicative of the crucial role of oxygen vacancies in photoinduced charge transfer. Generally, the photocatalytic activity of photocatalysts is positively correlated with its light-harvesting ability ( LH ), charge separation ( CS ), and charge injection efficiency ( CI ) 33.To illustrate the effects of layer number and oxygen vacancy on the light-harvesting ability of BiOCl, we further calculate the phonon absorption rates (J abs ) of b-BiOCl and a-BiOCl (Fig. S12).The J abs value of a-BiOCl is greatly increased relative to that of b-BiOCl (J abs -a-BiOCl/ J abs -b-BiOCl equals 2.44 integrated from 350 to 800 nm).Notably, both the enlarged theoretical bandgaps (Fig. S6) and the decreased optical absorption coefficient for theoretical non-defective 2-layer BiOCl (Fig. S13) illustrated that solely reducing the layer numbers of BiOCl nanosheets is detrimental to the light-harvesting ability.To illustrate the effect of exfoliation on CS and CI separately, we further measure the transient photocurrent responses of b-BiOCl and a-BiOCl in mixed Na 2 SO 4 /K 2 S 2 O 8 electrolyte, where K 2 S 2 O 8 serves as an electron scavenger to ensure the value of CI approaching 100 (Fig. 3e) 34.The charge separation and charge injection ratios of a-BiOCl/b-BiOCl deduced from the photocurrent responses are 0.85 and 1.82, respectively, indicating that the exfoliation process mainly contributes to the light-harvesting and charge injection processes.Photocatalysts with a large specific surface area generally can not only supply more active sites but also facilitate the surface charge injection process.However, the photocurrent of a-BiOCl-UVO-4 h (Fig. 3e) reveals no evident increase, and both the charge separation and charge injection ratios of a-BiOCl-UVO-4 h/b-BiOCl deduced from the photocurrent responses are 1.02, suggesting that the enhanced charge injection process is mainly contributed by the oxygen vacancies other than increased surface area. Besides, two-dimensional materials could reveal a strong excitonic effect due to the reduced screening effects 35.Thus, we also perform steady-state fluorescence (PF) and phosphorescence (PH) measurements to check the possible photophysical processes.As shown in Fig. 3f, both the decrease of singlet-triplet energy gap (E st ) and the increased intensity of PH peak illustrated the enhanced excitonic effect in a-BiOCl 36.Therefore, the improved excitons in a-BiOCl should be taken into account in the photocatalytic process related to singlet oxygen ( 1 O 2 ). On account of the dual-metal site caused by oxygen vacancy, which could generate a specific stable configuration with adsorbed molecules, resulting in enhanced photocatalytic activity and selectivity, we employed solar-light driven CO 2 reduction to evaluate the photocatalytic activity changes of BiOCl nanosheets.The theoretical potentials of reducing CO 2 to possible C1 compounds (CO, CH 4 , HCOOH, HCHO, and CH 3 OH) versus the energy band diagrams of b-BiOCl and a-BiOCl are plotted in Fig. S14, where the competitive proton reduction to form H 2 is also a possible process.The gaseous products, CO, CH 4 , and H 2 , as well as liquid product CH 3 OH, are detected in both b-BiOCl and a-BiOCl (Fig. 4a).Notably, the conduction band minimum (CBM) of a-BiOCl falls below the theoretical reduction potential for generating CO.In contrast, CO dominated the photoreduction species, especially in a-BiOCl, and its evolution rate is highly dependent on the UVO processing time, which illustrates the mechanism for CO evolution on a-BiOCl must be changed compared to that of b-BiOCl.The photocatalytic CO 2 reduction activity is evaluated with a consecutive photocatalytic reduction measurement (Fig. 4b), and the solar fuel evolution rate almost grew linearly, especially in the initial 4 h, achieving a CO evolution rate of 8.99 mol g -1 h -1 for a-BiOCl, comparable to most of the other up-to-date photocatalysts without sacrificial reagent (Table S1). The correlative factors involved in photocatalytic CO 2 reduction that probably affected the reaction kinetics are further measured.Among others, the retention time of CO 2 on BiOCl nanosheets' surface should be long enough to guarantee the reaction to occur 37.As revealed in Fig. 4c, the adsorption capacities of CO 2 on BiOCl nanosheets are measured, and the CO 2 adsorption capacity is also correlated with the UVO processing time, suggesting that the adsorption capacities of CO 2 are mainly determined by oxygen vacancy rather than the surface area.Briefly, both the CO evolution rate and CO 2 adsorption capacities reveal positive dependency with oxygen vacancies.Furthermore, the mathematic relation between photocatalytic activity and oxygen vacancy is fitted to accurately explore their correspondence, where the photocatalytic activity is evaluated by solar fuel yield, and the oxygen vacancy concentration is assessed in terms of ESR intensity.As depicted in Fig. 4d, a well-fitted linear relationship is obtained, suggesting that the oxygen vacancies in a-BiOCl solely determine the enhanced photocatalytic CO 2 reduction activity.Besides, the kinetic properties of the proton photoreduction into H 2 and proton transfer to participating in the CO 2 reduction process are generally competitive 38.Therefore, HCl molecular as a strong proton donor is employed to verify whether the photocatalytic reduction products varied or not.As shown in Fig. S15, the photocatalytic reduction products and corresponding distribution revealed little changes in the acidic environment, indicating that proton transfer to CO 2 and generate intermediates of C1 compounds are energetically more favorable than that of proton reduction to H 2 in a-BiOCl. To further demonstrate the above speculation, the energy profiles for the proton reduction into H 2 and proton transfer to an O atom of CO 2 on O v -BiOCl are calculated (Fig. S16).Both the proton reduction and proton transfer are thermodynamically exothermic processes; meanwhile, the activation energy barrier for proton transfer to CO 2 is much lower, which is in good agreement with the experimental results. The electron spin resonance (ESR) spectroscopy, which is recognized as the most convincing evidence to identify the reactive oxygen species (ROS), is employed to investigate the ROS generated over b-BiOCl and a-BiOCl.As shown in Fig. 4e, the superoxide radical (O 2 -) is identified by 5,5-dimethyl-1-pyrroline-N-oxide (DMPO) to reveal the typical signal of DMPO-OOH 39.The generation of O 2 -is considered to be related to hot carriers (photoinduced electrons and holes).Thus, the increased intensity for a-BiOCl relative to b-BiOCl, illustrative of its higher generation and separation efficiency of the photoinduced electron-hole pair, confirms well with the photocatalytic CO 2 activity.Besides, the intensity for a-BiOCl-UVO4 h reveals little change compared to b-BiOCl, suggesting that the improved generation of 4f) 40.The a-BiOCl-UVO4 h reveals a slightly increased intensity, mainly caused by its enhanced excitonic effect.Meanwhile, the largely increased intensity in a-BiOCl illustrates the promoting effect of oxygen vacancy and also indicates the changed pathway for 1 O 2 generation; that is, the 1 O 2 is mainly generated by -oxidation process instead of the energy transfer process in a-BiOCl 41.Herein, we focus on the photocatalytic reduction process, while the photocatalytic oxidation ability is also certainly enhanced simultaneously, as evidenced by the promoted 1 O 2 generation. To elucidate the underlying reasons for the improved photocatalytic CO 2 reduction activity and the selectivity for CO conversion, we perform the in situ Fourier-transform infrared spectroscopy (FTIR) measurements to detect the possible reaction intermediates involved in the photocatalytic CO 2 reduction process.Six new peaks obviously emerge and gradually increase in b-BiOCl and a-BiOCl with illumination time from 0-60 min (Fig. 5a-b).The absorption peak located at 1150 cm -1 belonged to the CH 3 O group, and the peak around 1210 cm -1 is assigned to the COOH group, which is regarded as a crucial intermediator during CO 2 photocatalytic reduction to CO 42.Besides, the co-adsorption of CO 2 and H 2 O could generate monodentate carbonate group (m-CO 3 2-) and bidentate carbonate group (b-CO 3 2-), which appeared at 1317 cm -1 and 1390 cm -1 , respectively 43.Notably, all the intermediates for generating CH 3 OH, CO, and CH 4 are detected, indicating that the pathways for intermediates combining with transferred proton-electron pairs to generate solar fuel directly or convert into other intermediates are competitive.Moreover, the significantly enhanced peak absorbance that is assigned to CO (1960 cm -1 ) in a-BiOCl confirms the above speculation 44, which illustrated the formation of CO intermediate and a stable configuration during the photocatalytic process. To further unravel the energy evolution of the intermediates involved in the photocatalytic processes, the Gibbs free energy diagrams of CO 2 photoreduction on BiOCl (200) and O v -BiOCl (200) are thereby calculated (Detailed Gibbs free energy of CO 2 photoreduction for pristine BiOCl and O v -BiOCl are supplemented in Table S2).As shown in Fig. 5c, the energy barrier for generating COOH group on O v -BiOCl (200) is decreased compared with that on BiOCl (200), facilitating the formation kinetics of COOH.Moreover, the activation energy barrier for CO desorption to generate CO is lower than that of converting to CHO as labeled by the gridlines and reduces even further in O v -BiOCl (200), which accounts for the CO dominating in the solar fuel species.To further elucidate the interaction between CO and O v -BiOCl, the differential charge density is plotted (Fig. 5d), which reveals a relatively weak charge redistribution appeared.The orbitals of the two adjacent Bi atoms in O v -BiOCl and CO molecular are plotted to analyze Bi-C-O-Bi's bonding nature (Fig. 5e).Only energy levels of Bi 6p orbitals and CO 3 and 4 orbitals are partially matched, resulting in weak p- occupied states, which could be easily broken to generate CO molecule and ascribed as the fundamental reason for the selectivity of CO.Moreover, the exfoliation process induces the lattice expansion in BiOCl, as confirmed by the XRD results, and can bring about an up-shift of the Bi d states that is highly related to the surface reactivity.Therefore, we further calculate the d-band centers of BiOCl and O v -BiOCl to confirm the intrinsic reason for the improved CO photocatalytic activity.As shown in Fig. 5f, the d-band center is nearly unchanged with oxygen vacancy, which confirms that the d orbitals in Bi do not participate in the photocatalytic CO 2 reduction process.Meanwhile, the upshifted p orbitals edge of O v -BiOCl in the valence band also indicates its enhanced photooxidation activity due to oxygen vacancy.Thus, the newly generated weak p- bond involved in Bi-C-O-Bi geometry in a-BiOCl is responsible for the improved CO yield and selectivity."}], "reactor type": [], "operation mode": []}}
