Repository: OEG-Clark/solarchem-corpus

# SolarChemQA Benchmark & Dataset

This repository contains the benchmark and dataset for [SolarQA](https://github.com/oeg-upm/solar-qa) application. The SolarChemQA Benchmark is designed specifically for factual question answering benchmark based on solar chemistry academic papers. We intent to build an open-source benchmark & dataset for testing the performance of QA system when it comes to narrow-domain and in-depth questions. 

The SolarChemQA Benchmark addresses the critical need for domain-specific evaluation tools in scientific literature processing. It aims to:

- Build an open-source benchmark for testing QA system performance on narrow-domain, in-depth questions

File: SolarChem-Dataset/SolarChemQA_old/SolarChemQA-Dataset-json/domain_expert_annotation_sources/annotated_annotation_1055.json
{"paper_title": "Plasmon-induced carrier separation boosts high-selective photocatalytic CO2 reduction on dagger-axe-like Cu@Co core\u2013shell bimetal", "DOI": "10.1016/j.cej.2021.129295", "human validator": "domain expert 1", "annotation": {"catalyst": [{"llm generation": "CuCo core-shell bimetal", "source": "Herein, among many plasmonic bimetals, dagger-axe-like CuCo core-shell bimetal exhibits excellent photocatalytic CO 2 reduction activity.", "context": "Designing plasmonic catalysts capable of efficient and selective photocatalytic CO 2 reduction is considerable important for future carbon energy utilization.Herein, among many plasmonic bimetals, dagger-axe-like CuCo core-shell bimetal exhibits excellent photocatalytic CO 2 reduction activity.The incorporation of Co layer into a Cu matrix constructs a core-shell structure, which could increase the CO 2 adsorption capacity of Cu, thus promoting faster CO 2 adsorption/activation.The electronic coupling of Co and Cu can also cause rapid interfacial charge-transfer dynamics.Therefore, the CuCo sample exhibits enhanced catalytic activity for the reduction of CO 2 to CO, and its CO production rate is 11043.33mol g -1 without photosensitizer and cocatalyst.Furthermore, CuCo proved ultra-high CO selectivity (98) and stability (48 h).This work offers a simple strategy to finely construct a fresh type of plasmonic photocatalyst for photocatalytic CO 2 reduction.", "vote": "1"}, {"llm generation": "CuCo core-shell bimetal", "source": "Dagger-axe-like CuCo core-shell bimetal was prepared by a facile synthesis method.", "context": "Dagger-axe-like CuCo core-shell bimetal was prepared by a facile synthesis method.The as-obtained CuCo bimetal is as follows: 0.85 mmol copper acetate and 0.15 mmol CoCl 2 6H 2 O was added in 60 mL 2 M NaOH, and stirring at 30 min.Next, 1.5 mL of C 2 H 8 N 2 and 5 mmol NaH 2 PO 2 were dissolved in above solution, respectively.After stirring for 1 h, the solution was poured into 100 mL Teflon-lined autoclave and heated to 200 C for 15 h.The obtained nanoparticles were centrifuged and purified with H 2 O and absolute ethanol for several times, and then vacuum treatment at 45 C for 24 h.xCuCo (x -2, -1, 2, and 3) samples were prepared by the above preparation steps except that the molar ratio of Cu/Co is changed, which were 9.5 : 0.5, 9 : 1, 8 : 2, and 7 : 3, respectively.Cu and Co samples were respectively obtained through the above process without corresponding CoCl 2 6H 2 O and copper acetate.CoCu was prepared by the above preparation steps except that the as-prepared Co sample replaces CoCl 2 6H 2 O. Furthermore, CuNi, CuPb, CuPt, CuAu and CuRu samples were also prepared by the above preparation steps except that the corresponding metal ion can substitute Co ion. X-ray diffraction (XRD) measurements were recorded on a Bruker D8 Advance diffractometer with Cu-K radiation ( 1.5406A).Fourier transform infrared (FT-IR) spectra were recorded on a Bruker Tensor spectrometer.X-ray photoelectron spectroscopy was recorded on Thermo ESCALAB250 instrument with a monochromatized Al K line source (200 W).Microstructure was investigated by a transmission electron microscope (TEM) (JEM-2100F) and a scanning electron microscope (SEM) (FESEM, Hitachi, S-4800).Brunauer-Emmett-Teller (BET) specific surface area was tested at 77.4 K using a surface area analyzer (ASAP 2020, American) based on nitrogen adsorption and desorption isotherms.Prior to the experiments, the samples were dried and degassed under vacuum at 200 C for 12 h.Fourier transform infrared (FT-IR) spectra were recorded on a Bruker Tensor 27 spectrometer.In order to verify the behavior of the samples in the existence of CO 2 , the samples were analysed by temperature programmed CO desorption (TPD-CO 2 ).The UV-vis diffuse reflectance spectra (DRS, Hitachi U-3010 spectrophotometer) were recorded by the Kubelka-Munk approach with BaSO 4 as a reference.Transient PL lifetime and photoluminescence (PL) spectra were recorded on a fluorescence spectrophotometer (Edinburgh Instruments, FLSP-920).CO and CH 4 labelled by 13 C was detected with gas chromatography-mass spectrometer (Agilent 6890 N/5975, USA). The photocatalytic CO 2 production test was conducted in a Pyrex reactor with excellent air tightness.As a representative photocatalytic CO 2 reduction experiment, 10 mg sample was added with a magnetic stirrer in a 100 mL Pyrex reactor (4 mL H 2 O, 2 mL lactic acid).The reactor was completely evacuated, and then washed with CO 2 several times.Initially, the reactor was purged with CO 2 for 30 min and then sealed at 1 atm CO 2 .The reaction mixture was continuously stirred with a magnetic and irradiated under a 300 W Xe lamp (light intensity was 150 mW/cm 2 ).Meanwhile, the cooling water was used to maintain the room temperature.After the reaction, the CO and CH 4 were analyzed by a gas chromatograph of GC7900 (Tian Mei, Shanghai) with a FID detector and the H 2 was also detected by GC7900 with a TCD detector. Electrochemical measurements were conducted with a CHI660E electrochemical workstation in a conventional three electrode cell, using an Ag/AgCl electrode (3 M KCl) as the reference electrode and a Pt wire as the counter electrode.The working electrode was prepared on ITO conductive glass.The 50 mg sample was dispersed in 2 mL ethanol by sonication to produce a slurry.The slurry was spread onto ITO conductive glass using the doctor blade technique and dried at 80 C for 12 h.The working electrodes were irradiated by a 300 W Xe lamp (PLS-SXE300, Trusttech) in 0.1 M Na 2 SO 4 solution.Scheme 1. Illustration of the synthetic process of dagger-axe-like CuCo core-shell bimetal. H. Lai et al.", "vote": "1"}, {"llm generation": "plasmonic catalyst", "source": "The current work can stimulate the development of non-precious bimetal as plasmonic catalyst and provide different perspectives for weaving new types of photocatalysts for various photoreduction processes.", "context": "In summary, dagger-axe-like CuCo core-shell bimetal is obtained via using a facile preparation strategy, and the adsorption capacity in the nano-system can be adjusted by changing the position of Co.While greatly increasing the photocatalytic activity with hole scavenger in the absence of added photosensitizers and cocatalysts, the CO selectivity of CuCo sample is also greatly improved at the same time, which is rare in the reported literature.The photocatalytic activity accompanied by high activity and ultra-high selectivity was attributed to the fast migration of photoinduced charge carriers derived from the Co layer.Importantly, the Co layer can enhance the CO 2 adsorption capacity of Cu.The current work can stimulate the development of non-precious bimetal as plasmonic catalyst and provide different perspectives for weaving new types of photocatalysts for various photoreduction processes. Fig. 1.XRD patterns of Cu, Co, CoCu and CuCo samples. Fig. 3. SEM images of (a) Cu, (b) Co, (c) CoCu and(d, e) CuCo.TEM images (f) and HRTEM (g, o and p) of CuCo.The selected area electron diffraction (SAED) pattern (q) of CuCo.EDS spectrum (m) of CuCo.Elemental mappings of original image (n), Cu (k), and Co (j) for CuCo. Fig. 4. UV-vis diffuse reflectance spectra (DRS) of Cu, Co, CoCu and CuCo samples. Fig. 5. Photocatalytic CO 2 reduction activity: (a) the various bimetals (CuNi, CuPb, CuCo, CuPt, CuAu and CuRu); (b) photocatalytic CO 2 evolution curves over Cu, Co, CoCu and CuCo samples.(c) average photocatalytic activity of Cu, Co, CuCo and CoCu samples.(d) CO 2 photoreduction selectivity of CO, CH 4 and H 2 over Cu, Co, CoCu and CuCo samples. Fig. 6.(a) GC Chromatogram of CO and CH 4 accumulated for 12 h by the CuCo sample.(b) Mass spectra of 13 CO (m/z 29) produced over CuCo sample.(c) TPD-CO 2 profiles for the Cu, Co, CoCu and CuCo samples.(d) FT-IR characterization of CO 2 adsorption on CuCo sample. Fig. 7. (a) Steady-state photoluminescence (PL) spectra of Cu, Co, CoCu and CuCo samples.(b) Electrochemical impedance spectra (EIS) of Cu, Co, CoCu and CuCo samples.(c) Transient photocurrent responses of Cu, Co, CoCu and CuCo samples.(d) Time-resolved PL decay profiles for Cu and CuCo samples. Fig. 8.A possible mechanism for the photocatalytic CO 2 reduction about CuCo sample. . Lai et al. We are extremely grateful for the financial support of the research fund of the Xiangtan University startup grant (06KZ/KZ08082) and the Science and Technology Innovation Program of Hunan Province (2020RC2076). The authors declare that they have no known competing financial interests or personal relationships that could have appeared to influence the work reported in this paper. Supplementary data to this article can be found online at https://doi.org/10.1016/j.cej.2021.129295.", "vote": "0"}], "co-catalyst": [{"llm generation": "cocatalyst", "source": "Therefore, the CuCo sample exhibits enhanced catalytic activity for the reduction of CO 2 to CO, and its CO production rate is 11043.33mol g -1 without photosensitizer and cocatalyst.", "context": "Designing plasmonic catalysts capable of efficient and selective photocatalytic CO 2 reduction is considerable important for future carbon energy utilization.Herein, among many plasmonic bimetals, dagger-axe-like CuCo core-shell bimetal exhibits excellent photocatalytic CO 2 reduction activity.The incorporation of Co layer into a Cu matrix constructs a core-shell structure, which could increase the CO 2 adsorption capacity of Cu, thus promoting faster CO 2 adsorption/activation.The electronic coupling of Co and Cu can also cause rapid interfacial charge-transfer dynamics.Therefore, the CuCo sample exhibits enhanced catalytic activity for the reduction of CO 2 to CO, and its CO production rate is 11043.33mol g -1 without photosensitizer and cocatalyst.Furthermore, CuCo proved ultra-high CO selectivity (98) and stability (48 h).This work offers a simple strategy to finely construct a fresh type of plasmonic photocatalyst for photocatalytic CO 2 reduction.", "vote": "0"}, {"llm generation": "cocatalysts", "source": "While greatly increasing the photocatalytic activity with hole scavenger in the absence of added photosensitizers and cocatalysts, the CO selectivity of CuCo sample is also greatly improved at the same time, which is rare in the reported literature.", "context": "In summary, dagger-axe-like CuCo core-shell bimetal is obtained via using a facile preparation strategy, and the adsorption capacity in the nano-system can be adjusted by changing the position of Co.While greatly increasing the photocatalytic activity with hole scavenger in the absence of added photosensitizers and cocatalysts, the CO selectivity of CuCo sample is also greatly improved at the same time, which is rare in the reported literature.The photocatalytic activity accompanied by high activity and ultra-high selectivity was attributed to the fast migration of photoinduced charge carriers derived from the Co layer.Importantly, the Co layer can enhance the CO 2 adsorption capacity of Cu.The current work can stimulate the development of non-precious bimetal as plasmonic catalyst and provide different perspectives for weaving new types of photocatalysts for various photoreduction processes. Fig. 1.XRD patterns of Cu, Co, CoCu and CuCo samples. Fig. 3. SEM images of (a) Cu, (b) Co, (c) CoCu and(d, e) CuCo.TEM images (f) and HRTEM (g, o and p) of CuCo.The selected area electron diffraction (SAED) pattern (q) of CuCo.EDS spectrum (m) of CuCo.Elemental mappings of original image (n), Cu (k), and Co (j) for CuCo. Fig. 4. UV-vis diffuse reflectance spectra (DRS) of Cu, Co, CoCu and CuCo samples. Fig. 5. Photocatalytic CO 2 reduction activity: (a) the various bimetals (CuNi, CuPb, CuCo, CuPt, CuAu and CuRu); (b) photocatalytic CO 2 evolution curves over Cu, Co, CoCu and CuCo samples.(c) average photocatalytic activity of Cu, Co, CuCo and CoCu samples.(d) CO 2 photoreduction selectivity of CO, CH 4 and H 2 over Cu, Co, CoCu and CuCo samples. Fig. 6.(a) GC Chromatogram of CO and CH 4 accumulated for 12 h by the CuCo sample.(b) Mass spectra of 13 CO (m/z 29) produced over CuCo sample.(c) TPD-CO 2 profiles for the Cu, Co, CoCu and CuCo samples.(d) FT-IR characterization of CO 2 adsorption on CuCo sample. Fig. 7. (a) Steady-state photoluminescence (PL) spectra of Cu, Co, CoCu and CuCo samples.(b) Electrochemical impedance spectra (EIS) of Cu, Co, CoCu and CuCo samples.(c) Transient photocurrent responses of Cu, Co, CoCu and CuCo samples.(d) Time-resolved PL decay profiles for Cu and CuCo samples. Fig. 8.A possible mechanism for the photocatalytic CO 2 reduction about CuCo sample. . Lai et al. We are extremely grateful for the financial support of the research fund of the Xiangtan University startup grant (06KZ/KZ08082) and the Science and Technology Innovation Program of Hunan Province (2020RC2076). The authors declare that they have no known competing financial interests or personal relationships that could have appeared to influence the work reported in this paper. Supplementary data to this article can be found online at https://doi.org/10.1016/j.cej.2021.129295.", "vote": "0"}], "light source": [{"llm generation": "UV-Vis", "source": "Fig. 4. UV-vis diffuse reflectance spectra (DRS) of Cu, Co, CoCu and CuCo samples.", "context": "In summary, dagger-axe-like CuCo core-shell bimetal is obtained via using a facile preparation strategy, and the adsorption capacity in the nano-system can be adjusted by changing the position of Co.While greatly increasing the photocatalytic activity with hole scavenger in the absence of added photosensitizers and cocatalysts, the CO selectivity of CuCo sample is also greatly improved at the same time, which is rare in the reported literature.The photocatalytic activity accompanied by high activity and ultra-high selectivity was attributed to the fast migration of photoinduced charge carriers derived from the Co layer.Importantly, the Co layer can enhance the CO 2 adsorption capacity of Cu.The current work can stimulate the development of non-precious bimetal as plasmonic catalyst and provide different perspectives for weaving new types of photocatalysts for various photoreduction processes. Fig. 1.XRD patterns of Cu, Co, CoCu and CuCo samples. Fig. 3. SEM images of (a) Cu, (b) Co, (c) CoCu and(d, e) CuCo.TEM images (f) and HRTEM (g, o and p) of CuCo.The selected area electron diffraction (SAED) pattern (q) of CuCo.EDS spectrum (m) of CuCo.Elemental mappings of original image (n), Cu (k), and Co (j) for CuCo. Fig. 4. UV-vis diffuse reflectance spectra (DRS) of Cu, Co, CoCu and CuCo samples. Fig. 5. Photocatalytic CO 2 reduction activity: (a) the various bimetals (CuNi, CuPb, CuCo, CuPt, CuAu and CuRu); (b) photocatalytic CO 2 evolution curves over Cu, Co, CoCu and CuCo samples.(c) average photocatalytic activity of Cu, Co, CuCo and CoCu samples.(d) CO 2 photoreduction selectivity of CO, CH 4 and H 2 over Cu, Co, CoCu and CuCo samples. Fig. 6.(a) GC Chromatogram of CO and CH 4 accumulated for 12 h by the CuCo sample.(b) Mass spectra of 13 CO (m/z 29) produced over CuCo sample.(c) TPD-CO 2 profiles for the Cu, Co, CoCu and CuCo samples.(d) FT-IR characterization of CO 2 adsorption on CuCo sample. Fig. 7. (a) Steady-state photoluminescence (PL) spectra of Cu, Co, CoCu and CuCo samples.(b) Electrochemical impedance spectra (EIS) of Cu, Co, CoCu and CuCo samples.(c) Transient photocurrent responses of Cu, Co, CoCu and CuCo samples.(d) Time-resolved PL decay profiles for Cu and CuCo samples. Fig. 8.A possible mechanism for the photocatalytic CO 2 reduction about CuCo sample. . Lai et al. We are extremely grateful for the financial support of the research fund of the Xiangtan University startup grant (06KZ/KZ08082) and the Science and Technology Innovation Program of Hunan Province (2020RC2076). The authors declare that they have no known competing financial interests or personal relationships that could have appeared to influence the work reported in this paper. Supplementary data to this article can be found online at https://doi.org/10.1016/j.cej.2021.129295.", "vote": "0"}], "lamp": [{"llm generation": "Xe lamp", "source": "The reaction mixture was continuously stirred with a magnetic and irradiated under a 300 W Xe lamp (light intensity was 150 mW/cm 2 ).", "context": "Dagger-axe-like CuCo core-shell bimetal was prepared by a facile synthesis method.The as-obtained CuCo bimetal is as follows: 0.85 mmol copper acetate and 0.15 mmol CoCl 2 6H 2 O was added in 60 mL 2 M NaOH, and stirring at 30 min.Next, 1.5 mL of C 2 H 8 N 2 and 5 mmol NaH 2 PO 2 were dissolved in above solution, respectively.After stirring for 1 h, the solution was poured into 100 mL Teflon-lined autoclave and heated to 200 C for 15 h.The obtained nanoparticles were centrifuged and purified with H 2 O and absolute ethanol for several times, and then vacuum treatment at 45 C for 24 h.xCuCo (x -2, -1, 2, and 3) samples were prepared by the above preparation steps except that the molar ratio of Cu/Co is changed, which were 9.5 : 0.5, 9 : 1, 8 : 2, and 7 : 3, respectively.Cu and Co samples were respectively obtained through the above process without corresponding CoCl 2 6H 2 O and copper acetate.CoCu was prepared by the above preparation steps except that the as-prepared Co sample replaces CoCl 2 6H 2 O. Furthermore, CuNi, CuPb, CuPt, CuAu and CuRu samples were also prepared by the above preparation steps except that the corresponding metal ion can substitute Co ion. X-ray diffraction (XRD) measurements were recorded on a Bruker D8 Advance diffractometer with Cu-K radiation ( 1.5406A).Fourier transform infrared (FT-IR) spectra were recorded on a Bruker Tensor spectrometer.X-ray photoelectron spectroscopy was recorded on Thermo ESCALAB250 instrument with a monochromatized Al K line source (200 W).Microstructure was investigated by a transmission electron microscope (TEM) (JEM-2100F) and a scanning electron microscope (SEM) (FESEM, Hitachi, S-4800).Brunauer-Emmett-Teller (BET) specific surface area was tested at 77.4 K using a surface area analyzer (ASAP 2020, American) based on nitrogen adsorption and desorption isotherms.Prior to the experiments, the samples were dried and degassed under vacuum at 200 C for 12 h.Fourier transform infrared (FT-IR) spectra were recorded on a Bruker Tensor 27 spectrometer.In order to verify the behavior of the samples in the existence of CO 2 , the samples were analysed by temperature programmed CO desorption (TPD-CO 2 ).The UV-vis diffuse reflectance spectra (DRS, Hitachi U-3010 spectrophotometer) were recorded by the Kubelka-Munk approach with BaSO 4 as a reference.Transient PL lifetime and photoluminescence (PL) spectra were recorded on a fluorescence spectrophotometer (Edinburgh Instruments, FLSP-920).CO and CH 4 labelled by 13 C was detected with gas chromatography-mass spectrometer (Agilent 6890 N/5975, USA). The photocatalytic CO 2 production test was conducted in a Pyrex reactor with excellent air tightness.As a representative photocatalytic CO 2 reduction experiment, 10 mg sample was added with a magnetic stirrer in a 100 mL Pyrex reactor (4 mL H 2 O, 2 mL lactic acid).The reactor was completely evacuated, and then washed with CO 2 several times.Initially, the reactor was purged with CO 2 for 30 min and then sealed at 1 atm CO 2 .The reaction mixture was continuously stirred with a magnetic and irradiated under a 300 W Xe lamp (light intensity was 150 mW/cm 2 ).Meanwhile, the cooling water was used to maintain the room temperature.After the reaction, the CO and CH 4 were analyzed by a gas chromatograph of GC7900 (Tian Mei, Shanghai) with a FID detector and the H 2 was also detected by GC7900 with a TCD detector. Electrochemical measurements were conducted with a CHI660E electrochemical workstation in a conventional three electrode cell, using an Ag/AgCl electrode (3 M KCl) as the reference electrode and a Pt wire as the counter electrode.The working electrode was prepared on ITO conductive glass.The 50 mg sample was dispersed in 2 mL ethanol by sonication to produce a slurry.The slurry was spread onto ITO conductive glass using the doctor blade technique and dried at 80 C for 12 h.The working electrodes were irradiated by a 300 W Xe lamp (PLS-SXE300, Trusttech) in 0.1 M Na 2 SO 4 solution.Scheme 1. Illustration of the synthetic process of dagger-axe-like CuCo core-shell bimetal. H. Lai et al.", "vote": "1"}], "reaction medium": [{"llm generation": "Liquid", "source": "As a representative photocatalytic CO 2 reduction experiment, 10 mg sample was added with a magnetic stirrer in a 100 mL Pyrex reactor (4 mL H 2 O, 2 mL lactic acid).", "context": "Dagger-axe-like CuCo core-shell bimetal was prepared by a facile synthesis method.The as-obtained CuCo bimetal is as follows: 0.85 mmol copper acetate and 0.15 mmol CoCl 2 6H 2 O was added in 60 mL 2 M NaOH, and stirring at 30 min.Next, 1.5 mL of C 2 H 8 N 2 and 5 mmol NaH 2 PO 2 were dissolved in above solution, respectively.After stirring for 1 h, the solution was poured into 100 mL Teflon-lined autoclave and heated to 200 C for 15 h.The obtained nanoparticles were centrifuged and purified with H 2 O and absolute ethanol for several times, and then vacuum treatment at 45 C for 24 h.xCuCo (x -2, -1, 2, and 3) samples were prepared by the above preparation steps except that the molar ratio of Cu/Co is changed, which were 9.5 : 0.5, 9 : 1, 8 : 2, and 7 : 3, respectively.Cu and Co samples were respectively obtained through the above process without corresponding CoCl 2 6H 2 O and copper acetate.CoCu was prepared by the above preparation steps except that the as-prepared Co sample replaces CoCl 2 6H 2 O. Furthermore, CuNi, CuPb, CuPt, CuAu and CuRu samples were also prepared by the above preparation steps except that the corresponding metal ion can substitute Co ion. X-ray diffraction (XRD) measurements were recorded on a Bruker D8 Advance diffractometer with Cu-K radiation ( 1.5406A).Fourier transform infrared (FT-IR) spectra were recorded on a Bruker Tensor spectrometer.X-ray photoelectron spectroscopy was recorded on Thermo ESCALAB250 instrument with a monochromatized Al K line source (200 W).Microstructure was investigated by a transmission electron microscope (TEM) (JEM-2100F) and a scanning electron microscope (SEM) (FESEM, Hitachi, S-4800).Brunauer-Emmett-Teller (BET) specific surface area was tested at 77.4 K using a surface area analyzer (ASAP 2020, American) based on nitrogen adsorption and desorption isotherms.Prior to the experiments, the samples were dried and degassed under vacuum at 200 C for 12 h.Fourier transform infrared (FT-IR) spectra were recorded on a Bruker Tensor 27 spectrometer.In order to verify the behavior of the samples in the existence of CO 2 , the samples were analysed by temperature programmed CO desorption (TPD-CO 2 ).The UV-vis diffuse reflectance spectra (DRS, Hitachi U-3010 spectrophotometer) were recorded by the Kubelka-Munk approach with BaSO 4 as a reference.Transient PL lifetime and photoluminescence (PL) spectra were recorded on a fluorescence spectrophotometer (Edinburgh Instruments, FLSP-920).CO and CH 4 labelled by 13 C was detected with gas chromatography-mass spectrometer (Agilent 6890 N/5975, USA). The photocatalytic CO 2 production test was conducted in a Pyrex reactor with excellent air tightness.As a representative photocatalytic CO 2 reduction experiment, 10 mg sample was added with a magnetic stirrer in a 100 mL Pyrex reactor (4 mL H 2 O, 2 mL lactic acid).The reactor was completely evacuated, and then washed with CO 2 several times.Initially, the reactor was purged with CO 2 for 30 min and then sealed at 1 atm CO 2 .The reaction mixture was continuously stirred with a magnetic and irradiated under a 300 W Xe lamp (light intensity was 150 mW/cm 2 ).Meanwhile, the cooling water was used to maintain the room temperature.After the reaction, the CO and CH 4 were analyzed by a gas chromatograph of GC7900 (Tian Mei, Shanghai) with a FID detector and the H 2 was also detected by GC7900 with a TCD detector. Electrochemical measurements were conducted with a CHI660E electrochemical workstation in a conventional three electrode cell, using an Ag/AgCl electrode (3 M KCl) as the reference electrode and a Pt wire as the counter electrode.The working electrode was prepared on ITO conductive glass.The 50 mg sample was dispersed in 2 mL ethanol by sonication to produce a slurry.The slurry was spread onto ITO conductive glass using the doctor blade technique and dried at 80 C for 12 h.The working electrodes were irradiated by a 300 W Xe lamp (PLS-SXE300, Trusttech) in 0.1 M Na 2 SO 4 solution.Scheme 1. Illustration of the synthetic process of dagger-axe-like CuCo core-shell bimetal. H. Lai et al.", "vote": "1"}], "reactor type": [{"llm generation": "Pyrex reactor", "source": "The photocatalytic CO 2 production test was conducted in a Pyrex reactor with excellent air tightness.", "context": "Dagger-axe-like CuCo core-shell bimetal was prepared by a facile synthesis method.The as-obtained CuCo bimetal is as follows: 0.85 mmol copper acetate and 0.15 mmol CoCl 2 6H 2 O was added in 60 mL 2 M NaOH, and stirring at 30 min.Next, 1.5 mL of C 2 H 8 N 2 and 5 mmol NaH 2 PO 2 were dissolved in above solution, respectively.After stirring for 1 h, the solution was poured into 100 mL Teflon-lined autoclave and heated to 200 C for 15 h.The obtained nanoparticles were centrifuged and purified with H 2 O and absolute ethanol for several times, and then vacuum treatment at 45 C for 24 h.xCuCo (x -2, -1, 2, and 3) samples were prepared by the above preparation steps except that the molar ratio of Cu/Co is changed, which were 9.5 : 0.5, 9 : 1, 8 : 2, and 7 : 3, respectively.Cu and Co samples were respectively obtained through the above process without corresponding CoCl 2 6H 2 O and copper acetate.CoCu was prepared by the above preparation steps except that the as-prepared Co sample replaces CoCl 2 6H 2 O. Furthermore, CuNi, CuPb, CuPt, CuAu and CuRu samples were also prepared by the above preparation steps except that the corresponding metal ion can substitute Co ion. X-ray diffraction (XRD) measurements were recorded on a Bruker D8 Advance diffractometer with Cu-K radiation ( 1.5406A).Fourier transform infrared (FT-IR) spectra were recorded on a Bruker Tensor spectrometer.X-ray photoelectron spectroscopy was recorded on Thermo ESCALAB250 instrument with a monochromatized Al K line source (200 W).Microstructure was investigated by a transmission electron microscope (TEM) (JEM-2100F) and a scanning electron microscope (SEM) (FESEM, Hitachi, S-4800).Brunauer-Emmett-Teller (BET) specific surface area was tested at 77.4 K using a surface area analyzer (ASAP 2020, American) based on nitrogen adsorption and desorption isotherms.Prior to the experiments, the samples were dried and degassed under vacuum at 200 C for 12 h.Fourier transform infrared (FT-IR) spectra were recorded on a Bruker Tensor 27 spectrometer.In order to verify the behavior of the samples in the existence of CO 2 , the samples were analysed by temperature programmed CO desorption (TPD-CO 2 ).The UV-vis diffuse reflectance spectra (DRS, Hitachi U-3010 spectrophotometer) were recorded by the Kubelka-Munk approach with BaSO 4 as a reference.Transient PL lifetime and photoluminescence (PL) spectra were recorded on a fluorescence spectrophotometer (Edinburgh Instruments, FLSP-920).CO and CH 4 labelled by 13 C was detected with gas chromatography-mass spectrometer (Agilent 6890 N/5975, USA). The photocatalytic CO 2 production test was conducted in a Pyrex reactor with excellent air tightness.As a representative photocatalytic CO 2 reduction experiment, 10 mg sample was added with a magnetic stirrer in a 100 mL Pyrex reactor (4 mL H 2 O, 2 mL lactic acid).The reactor was completely evacuated, and then washed with CO 2 several times.Initially, the reactor was purged with CO 2 for 30 min and then sealed at 1 atm CO 2 .The reaction mixture was continuously stirred with a magnetic and irradiated under a 300 W Xe lamp (light intensity was 150 mW/cm 2 ).Meanwhile, the cooling water was used to maintain the room temperature.After the reaction, the CO and CH 4 were analyzed by a gas chromatograph of GC7900 (Tian Mei, Shanghai) with a FID detector and the H 2 was also detected by GC7900 with a TCD detector. Electrochemical measurements were conducted with a CHI660E electrochemical workstation in a conventional three electrode cell, using an Ag/AgCl electrode (3 M KCl) as the reference electrode and a Pt wire as the counter electrode.The working electrode was prepared on ITO conductive glass.The 50 mg sample was dispersed in 2 mL ethanol by sonication to produce a slurry.The slurry was spread onto ITO conductive glass using the doctor blade technique and dried at 80 C for 12 h.The working electrodes were irradiated by a 300 W Xe lamp (PLS-SXE300, Trusttech) in 0.1 M Na 2 SO 4 solution.Scheme 1. Illustration of the synthetic process of dagger-axe-like CuCo core-shell bimetal. H. Lai et al.", "vote": "1"}], "operation mode": [{"llm generation": "Batch", "source": "As a representative photocatalytic CO 2 reduction experiment, 10 mg sample was added with a magnetic stirrer in a 100 mL Pyrex reactor (4 mL H 2 O, 2 mL lactic acid).", "context": "Dagger-axe-like CuCo core-shell bimetal was prepared by a facile synthesis method.The as-obtained CuCo bimetal is as follows: 0.85 mmol copper acetate and 0.15 mmol CoCl 2 6H 2 O was added in 60 mL 2 M NaOH, and stirring at 30 min.Next, 1.5 mL of C 2 H 8 N 2 and 5 mmol NaH 2 PO 2 were dissolved in above solution, respectively.After stirring for 1 h, the solution was poured into 100 mL Teflon-lined autoclave and heated to 200 C for 15 h.The obtained nanoparticles were centrifuged and purified with H 2 O and absolute ethanol for several times, and then vacuum treatment at 45 C for 24 h.xCuCo (x -2, -1, 2, and 3) samples were prepared by the above preparation steps except that the molar ratio of Cu/Co is changed, which were 9.5 : 0.5, 9 : 1, 8 : 2, and 7 : 3, respectively.Cu and Co samples were respectively obtained through the above process without corresponding CoCl 2 6H 2 O and copper acetate.CoCu was prepared by the above preparation steps except that the as-prepared Co sample replaces CoCl 2 6H 2 O. Furthermore, CuNi, CuPb, CuPt, CuAu and CuRu samples were also prepared by the above preparation steps except that the corresponding metal ion can substitute Co ion. X-ray diffraction (XRD) measurements were recorded on a Bruker D8 Advance diffractometer with Cu-K radiation ( 1.5406A).Fourier transform infrared (FT-IR) spectra were recorded on a Bruker Tensor spectrometer.X-ray photoelectron spectroscopy was recorded on Thermo ESCALAB250 instrument with a monochromatized Al K line source (200 W).Microstructure was investigated by a transmission electron microscope (TEM) (JEM-2100F) and a scanning electron microscope (SEM) (FESEM, Hitachi, S-4800).Brunauer-Emmett-Teller (BET) specific surface area was tested at 77.4 K using a surface area analyzer (ASAP 2020, American) based on nitrogen adsorption and desorption isotherms.Prior to the experiments, the samples were dried and degassed under vacuum at 200 C for 12 h.Fourier transform infrared (FT-IR) spectra were recorded on a Bruker Tensor 27 spectrometer.In order to verify the behavior of the samples in the existence of CO 2 , the samples were analysed by temperature programmed CO desorption (TPD-CO 2 ).The UV-vis diffuse reflectance spectra (DRS, Hitachi U-3010 spectrophotometer) were recorded by the Kubelka-Munk approach with BaSO 4 as a reference.Transient PL lifetime and photoluminescence (PL) spectra were recorded on a fluorescence spectrophotometer (Edinburgh Instruments, FLSP-920).CO and CH 4 labelled by 13 C was detected with gas chromatography-mass spectrometer (Agilent 6890 N/5975, USA). The photocatalytic CO 2 production test was conducted in a Pyrex reactor with excellent air tightness.As a representative photocatalytic CO 2 reduction experiment, 10 mg sample was added with a magnetic stirrer in a 100 mL Pyrex reactor (4 mL H 2 O, 2 mL lactic acid).The reactor was completely evacuated, and then washed with CO 2 several times.Initially, the reactor was purged with CO 2 for 30 min and then sealed at 1 atm CO 2 .The reaction mixture was continuously stirred with a magnetic and irradiated under a 300 W Xe lamp (light intensity was 150 mW/cm 2 ).Meanwhile, the cooling water was used to maintain the room temperature.After the reaction, the CO and CH 4 were analyzed by a gas chromatograph of GC7900 (Tian Mei, Shanghai) with a FID detector and the H 2 was also detected by GC7900 with a TCD detector. Electrochemical measurements were conducted with a CHI660E electrochemical workstation in a conventional three electrode cell, using an Ag/AgCl electrode (3 M KCl) as the reference electrode and a Pt wire as the counter electrode.The working electrode was prepared on ITO conductive glass.The 50 mg sample was dispersed in 2 mL ethanol by sonication to produce a slurry.The slurry was spread onto ITO conductive glass using the doctor blade technique and dried at 80 C for 12 h.The working electrodes were irradiated by a 300 W Xe lamp (PLS-SXE300, Trusttech) in 0.1 M Na 2 SO 4 solution.Scheme 1. Illustration of the synthetic process of dagger-axe-like CuCo core-shell bimetal. H. Lai et al.", "vote": "0"}]}}

File: SolarChem-Dataset/SolarChemQA_old/SolarChemQA-Dataset-json/domain_expert_annotation_sources/annotated_annotation_244.json (part 1 of 2)
{"paper_title": "Turning lipophilic phthalocyanines/TiO2 composites into efficient photocatalysts for the conversion of CO2 into formic acid under UV\u2013vis light irradiation", "DOI": "10.1016/j.apcata.2014.05.008", "human validator": "domain expert 1", "annotation": {"catalyst": [{"llm generation": "CuPc/TiO2", "source": "CuPc/TiO 2 is catalyst of choice, allowing to reach a maximum yield of HCO 2 H, unequalled by any other similar catalytic systems.", "context": "Metal-free, Cu(II)-or Zn(II) tetrakis 4-(2,4-bis-(1,1-dimethylpropyl)phenoxy)phthalocyanines loaded over TiO 2 (anatase) proved to be active in the photoreduction of CO 2 to formic acid (HCO 2 H) in water under UV-vis light.CuPc/TiO 2 is catalyst of choice, allowing to reach a maximum yield of HCO 2 H, unequalled by any other similar catalytic systems.Because of their low environmental impact, low potential cost, and efficient power conversion, these multipurpose materials show promise in the setup of sustainable methods for CO 2 valorization.", "vote": "1"}, {"llm generation": "Titanium dioxide (TiO2)", "source": "Titanium dioxide (pure anatase phase, specific surface area 8 m 2 /g) was kindly provided by Tioxide Huntsman.", "context": "1 H and 13 C spectra were recorded on a Varian-400 Inova at room temperature.Formic acid analysis was performed by Ion Chromatograph Dionex DX120 (Ion Pac ICE-AS6 Analytical Column); 0.8 mM heptafluorobutyric acid (Sigma-Aldrich) was used as eluent (flow 1.00 ml/min) and 5.0 mM tetrabutylammonium hydrate (Sigma-Aldrich) as regenerating eluent (flow 4.5 ml/min).Formic acid 99 (Sigma Aldrich) was employed as standard for building IC calibration curves.The analyses were carried out by using a sample loop of 25 l, with a column pressure less than 640 PSI and a background of 35-40 S. UV spectra of sensitizers were obtained by using a Shimadzu UV 2401PC spectrometer dissolving the samples in Chloroform (CHCl 3 ).Commercial phosphoric acid 95 (H 3 PO 4 ) (Carlo Erba) and sodium hydroxide (NaOH) (Carlo Erba) were used for the preparation of the solutions.Titanium dioxide (pure anatase phase, specific surface area 8 m 2 /g) was kindly provided by Tioxide Huntsman.Formic acid, 2,4-bis-(1,1-dimethylpropyl)-phenol, 4-nitrophtha-lonitrile and 1,8-diazabicyclo 5.4.0 undec-7-ene (DBU) were purchased from Sigma-Aldrich and were used without further purification. phenoxy-phthalonitrile was prepared following a procedure reported in literature 15.2.75 g (0.02 mol) of finely ground anhydrous K 2 CO 3 was added gradually (0.55 g at intervals of 0.5-1 h) under N 2 atmosphere and by stirring to a dry DMSO solution (100 ml) containing 3.5 g (0.015 mol) of 2,4-bis-(1,1-dimethyl-propyl)-phenol and 2.6 g (0.015 mol) of 4nitrophthalonitrile.The reaction mixture after 1 day of stirring was filtered, added to 60 ml of water, extracted with CH 2 Cl 2 and dried on anhydrous sodium sulfate. The crude product of the reaction, obtained after evaporation of the solvent, was purified by column chromatography (silica, CHCl 3 ) and recovered in 80 yields; mp 89-90 C. 1 H NMR (CDCl 3 ) : 7.72 (d, J 8.6 Hz, 1H), 7.40-7.15(m, 4H), 6.75 (d, J 8.4 Hz, 1H), 1.68 (q, J 7.5 Hz, 2H), 1.65 (q, J 7.4, 2H), 1.31 (s, 6H), 0.70 (t, J 7.4, 3H), 0.64 (t, J 7.5, 3H) ppm. 13C NMR (CDCl3) : 161.9, 149.8, 146.8, 139.0, 135.3, 127.1, 125.2, 121.5, 121.4,120.7, 117.4,115.4,115.0, 108.2, 38.4,37.8, 36.9, 34.2, 28.4,28.1, 9.3, 9.0 ppm. The preparation of the Cu(II) tetrakis4-(2,4-bis-(1,1dimethylpropyl)phenoxy) phthalocyanine (CuPc) was previously reported 15.A solution of 4-2,4-bis-(1,1-dimethyl-propyl)phenoxy-phthalonitrile (1.8 g, 0.005 mol), 1,8-diazabicyclo5.4.0 undec-7-ene (DBU) (0.75 g, 0.0049 mol), and CuCl 2 (0.239 g, 0.0014 mol) in 12.5 ml of absolute ethanol was refluxed for 24 h under N 2 atmosphere.The organic layer enabled the separation of a blue solid which was purified by chromatography (silica, toluene) and gave a mixture of isomers of the Cu(II)-tetrakis 4-(2,4-bis-(1,1-dimethyl-propyl)-phenoxy) phthalocyanine in 60 yields.Their structure was consistent with the following characterizations: UV-vis (CHCl 3 ) max 287, 339, 391, 617, 686 nm.A solution of 4-2,4-bis-(1,1-dimethyl-propyl)-phenoxyphthalonitrile (300 mg, 0.83 mmol), 1,8-diazabicyclo 5.4.0 undec-7-ene (DBU) (124 mg g, 0.81 mmol), and Zn(OAc) 2 (33 mg, 0.25 mmol) in 5 ml of absolute ethanol (previously distilled from Mg) was refluxed for 24 h under N 2 atmosphere.The organic layer enabled the separation of a blue-green solid, which was purified by chromatography (silica, ethyl acetate/hexane 1:9) and gave a mixture of isomers of the Zn(II)-tetrakis 4-(2,4-bis-(1,1dimethyl-propyl)-phenoxy) phthalocyanine in 50 yields.Their structure was consistent with the following characterizations: UV-vis (CHCl 3 ) max : 679, 615, 347, 284.5, 248. The (H 2 Pc) was prepared by following a procedure similar to that reported in literature 18. ZnPc (126 mg, 0.08 mmol) was dissolved in 10 ml of Pyridine and HCl (in molar ratio 4:1).The solution was continuously stirred for 36 h at 120 C and monitored by TLC (thin-layer chromatography).The reaction mixture was extracted by CH 2 Cl 2 and the crude product of the reaction, obtained after evaporation of solvent, purified by chromatography (silica, ethyl acetate/hexane 0.5:9.5).A dark green solid (H 2 Pc) was recovered in 40 yield. The composite materials used as photocatalysts for the photoreactivity experiments were prepared by impregnating TiO 2 (Tioxide, anatase phase) with 6.65 mol of sensitizers (CuPc, H 2 Pc or ZnPc) per gram of TiO 2 .Typically, the opportune amount of sensitizers were dissolved in 5 ml of CH 2 Cl 2 and 500 mg of finely ground TiO 2 (previously sonicated for 30 min) was added to this solution.The mixture was stirred for 6 h and the solvent was removed under vacuum. The apparatus used for the photocatalytic experiments (Fig. S1, SuppoInfo), consisted of a three necked Pyrex batch photoreactor of cylindrical shape containing 50 ml of aqueous suspension at various pH.The photoreactor was provided with a jacket for cooling water circulation and ports in its upper section for the inlet and outlet of gases, for sampling and for pH and temperature measurements.A HRC UV-VIS lamp 300 W (Sanolux) and Xe-Halogen lamp 400 W (Radium) (the emission spectra are reported in Fig. S2 SuppoInfo) were placed in proximity (5-6 cm) of the reactor.CO 2 was bubbled into the suspensions for approximately 0.5 h before switching on the lamps to saturate the reaction mixture.The amount of catalyst used for the optimization of the reaction was between 50 and 300 mg.The amount of catalyst used to study of effect of the pH, the macrocycle, the metal and the quantity of sensitizers on the formation of formic acid was 50 mg.The initial pH, except in the basic (0.1 M NaOH) and neutral solution, was adjusted to 2.8 by addition of H 3 PO 4 .The temperature inside the reactor was held at approximately 300 K by a continuous circulation of water in the jacket around the photoreactor.The photoreactivity runs lasted 8.0 h and formic acid was detected by Ion Chromatography as reported in Fig S3 (SuppoInfo).", "vote": "0"}, {"llm generation": "CuPc, H2Pc or ZnPc", "source": "The composite materials used as photocatalysts for the photoreactivity experiments were prepared by impregnating TiO 2 (Tioxide, anatase phase) with 6.65 mol of sensitizers (CuPc, H 2 Pc or ZnPc) per gram of TiO 2 .", "context": "1 H and 13 C spectra were recorded on a Varian-400 Inova at room temperature.Formic acid analysis was performed by Ion Chromatograph Dionex DX120 (Ion Pac ICE-AS6 Analytical Column); 0.8 mM heptafluorobutyric acid (Sigma-Aldrich) was used as eluent (flow 1.00 ml/min) and 5.0 mM tetrabutylammonium hydrate (Sigma-Aldrich) as regenerating eluent (flow 4.5 ml/min).Formic acid 99 (Sigma Aldrich) was employed as standard for building IC calibration curves.The analyses were carried out by using a sample loop of 25 l, with a column pressure less than 640 PSI and a background of 35-40 S. UV spectra of sensitizers were obtained by using a Shimadzu UV 2401PC spectrometer dissolving the samples in Chloroform (CHCl 3 ).Commercial phosphoric acid 95 (H 3 PO 4 ) (Carlo Erba) and sodium hydroxide (NaOH) (Carlo Erba) were used for the preparation of the solutions.Titanium dioxide (pure anatase phase, specific surface area 8 m 2 /g) was kindly provided by Tioxide Huntsman.Formic acid, 2,4-bis-(1,1-dimethylpropyl)-phenol, 4-nitrophtha-lonitrile and 1,8-diazabicyclo 5.4.0 undec-7-ene (DBU) were purchased from Sigma-Aldrich and were used without further purification. phenoxy-phthalonitrile was prepared following a procedure reported in literature 15.2.75 g (0.02 mol) of finely ground anhydrous K 2 CO 3 was added gradually (0.55 g at intervals of 0.5-1 h) under N 2 atmosphere and by stirring to a dry DMSO solution (100 ml) containing 3.5 g (0.015 mol) of 2,4-bis-(1,1-dimethyl-propyl)-phenol and 2.6 g (0.015 mol) of 4nitrophthalonitrile.The reaction mixture after 1 day of stirring was filtered, added to 60 ml of water, extracted with CH 2 Cl 2 and dried on anhydrous sodium sulfate. The crude product of the reaction, obtained after evaporation of the solvent, was purified by column chromatography (silica, CHCl 3 ) and recovered in 80 yields; mp 89-90 C. 1 H NMR (CDCl 3 ) : 7.72 (d, J 8.6 Hz, 1H), 7.40-7.15(m, 4H), 6.75 (d, J 8.4 Hz, 1H), 1.68 (q, J 7.5 Hz, 2H), 1.65 (q, J 7.4, 2H), 1.31 (s, 6H), 0.70 (t, J 7.4, 3H), 0.64 (t, J 7.5, 3H) ppm. 13C NMR (CDCl3) : 161.9, 149.8, 146.8, 139.0, 135.3, 127.1, 125.2, 121.5, 121.4,120.7, 117.4,115.4,115.0, 108.2, 38.4,37.8, 36.9, 34.2, 28.4,28.1, 9.3, 9.0 ppm. The preparation of the Cu(II) tetrakis4-(2,4-bis-(1,1dimethylpropyl)phenoxy) phthalocyanine (CuPc) was previously reported 15.A solution of 4-2,4-bis-(1,1-dimethyl-propyl)phenoxy-phthalonitrile (1.8 g, 0.005 mol), 1,8-diazabicyclo5.4.0 undec-7-ene (DBU) (0.75 g, 0.0049 mol), and CuCl 2 (0.239 g, 0.0014 mol) in 12.5 ml of absolute ethanol was refluxed for 24 h under N 2 atmosphere.The organic layer enabled the separation of a blue solid which was purified by chromatography (silica, toluene) and gave a mixture of isomers of the Cu(II)-tetrakis 4-(2,4-bis-(1,1-dimethyl-propyl)-phenoxy) phthalocyanine in 60 yields.Their structure was consistent with the following characterizations: UV-vis (CHCl 3 ) max 287, 339, 391, 617, 686 nm.A solution of 4-2,4-bis-(1,1-dimethyl-propyl)-phenoxyphthalonitrile (300 mg, 0.83 mmol), 1,8-diazabicyclo 5.4.0 undec-7-ene (DBU) (124 mg g, 0.81 mmol), and Zn(OAc) 2 (33 mg, 0.25 mmol) in 5 ml of absolute ethanol (previously distilled from Mg) was refluxed for 24 h under N 2 atmosphere.The organic layer enabled the separation of a blue-green solid, which was purified by chromatography (silica, ethyl acetate/hexane 1:9) and gave a mixture of isomers of the Zn(II)-tetrakis 4-(2,4-bis-(1,1dimethyl-propyl)-phenoxy) phthalocyanine in 50 yields.Their structure was consistent with the following characterizations: UV-vis (CHCl 3 ) max : 679, 615, 347, 284.5, 248. The (H 2 Pc) was prepared by following a procedure similar to that reported in literature 18. ZnPc (126 mg, 0.08 mmol) was dissolved in 10 ml of Pyridine and HCl (in molar ratio 4:1).The solution was continuously stirred for 36 h at 120 C and monitored by TLC (thin-layer chromatography).The reaction mixture was extracted by CH 2 Cl 2 and the crude product of the reaction, obtained after evaporation of solvent, purified by chromatography (silica, ethyl acetate/hexane 0.5:9.5).A dark green solid (H 2 Pc) was recovered in 40 yield. The composite materials used as photocatalysts for the photoreactivity experiments were prepared by impregnating TiO 2 (Tioxide, anatase phase) with 6.65 mol of sensitizers (CuPc, H 2 Pc or ZnPc) per gram of TiO 2 .Typically, the opportune amount of sensitizers were dissolved in 5 ml of CH 2 Cl 2 and 500 mg of finely ground TiO 2 (previously sonicated for 30 min) was added to this solution.The mixture was stirred for 6 h and the solvent was removed under vacuum. The apparatus used for the photocatalytic experiments (Fig. S1, SuppoInfo), consisted of a three necked Pyrex batch photoreactor of cylindrical shape containing 50 ml of aqueous suspension at various pH.The photoreactor was provided with a jacket for cooling water circulation and ports in its upper section for the inlet and outlet of gases, for sampling and for pH and temperature measurements.A HRC UV-VIS lamp 300 W (Sanolux) and Xe-Halogen lamp 400 W (Radium) (the emission spectra are reported in Fig. S2 SuppoInfo) were placed in proximity (5-6 cm) of the reactor.CO 2 was bubbled into the suspensions for approximately 0.5 h before switching on the lamps to saturate the reaction mixture.The amount of catalyst used for the optimization of the reaction was between 50 and 300 mg.The amount of catalyst used to study of effect of the pH, the macrocycle, the metal and the quantity of sensitizers on the formation of formic acid was 50 mg.The initial pH, except in the basic (0.1 M NaOH) and neutral solution, was adjusted to 2.8 by addition of H 3 PO 4 .The temperature inside the reactor was held at approximately 300 K by a continuous circulation of water in the jacket around the photoreactor.The photoreactivity runs lasted 8.0 h and formic acid was detected by Ion Chromatography as reported in Fig S3 (SuppoInfo).", "vote": "1"}, {"llm generation": "Cu(II)-or Zn(II) tetrakis 4-(2,4-bis-(1,1-dimethylpropyl)phenoxy)phthalocyanines loaded over TiO 2 (anatase)", "source": "In this work, we have shown that metal-free, Cu(II)-or Zn(II) tetrakis 4-(2,4-bis-(1,1-dimethylpropyl)phenoxy)phthalocyanines loaded over TiO 2 (anatase), already known for their high photocatalytic activity in the photodegradation of organic pollutants in water, catalyze as much efficiently the reduction of CO 2 to formic acid in water under UV-vis irradiation.", "context": "In this work, we have shown that metal-free, Cu(II)-or Zn(II) tetrakis 4-(2,4-bis-(1,1-dimethylpropyl)phenoxy)phthalocyanines loaded over TiO 2 (anatase), already known for their high photocatalytic activity in the photodegradation of organic pollutants in water, catalyze as much efficiently the reduction of CO 2 to formic acid in water under UV-vis irradiation.Cu(II)Pc/TiO 2 shows the best catalytic performance in terms of formic acid yields, surpassing in efficiency other similar catalytic systems. Additional benefits are the high stability of composites, the mild conditions under which reactions are run (room temperature, moderate acidic pH), and the avoidance of organic additives (e.g., radical scavengers) that are usually necessary to increase the catalytic efficiency 17. In view of their low environmental impact, low potential cost, and efficient power conversion, these multipurpose materials show promise in the search for sustainable methods for CO 2 valorization.It is obviously needed to widen the study to other different MPcs supported on TiO 2 for the sake of comparison and to try to clarify the mechanistic aspects in the light of these surprising experimental results. Fig. 1.Structure of H2Pc and MPcs. Synthesis of the Zn(II) tetrakis4-(2,4-bis-(1,1-dimethylpropyl)-phenoxy)phthalocyanine (ZnPc) Scheme 1. Photocatalytic reduction of CO2. Effect of sensitizer, pH of the medium and light source on the yield of formic acid produced by photocatalytic reduction of CO2.Catalyst loading is 0.05 g and the amount of sensitizer 6.65 mol/g TiO2 (Tioxide Huntsman).bS SANOLUX HRC UV-VIS lamp 300 W; H RADIUM Xe-Halogen lamp 400 W. Irradiation time 8 h. a L. P. and G. M. wish to acknowledge MIUR for economical support (PON01 02257); G. V. and G. M. wish to thank to PONa3 00334 \"2HE\" for financial support.L. D., C. F. and C. A. wish to thanks CNR ICCOM for economical support.D. Benedetti is acknowledged for his technical assistance.Regione Puglia MIUR PON Ricerca e Competitivita 2007-2013 Avviso 254/Ric.del 18/05/2011, Project PONa3 00369 \"Laboratorio SISTEMA\". Supplementary material related to this article can be found, in the online version, at http://dx.doi.org/10.1016/j.apcata.2014.05.008.", "vote": "1"}], "co-catalyst": [{"llm generation": "DBU", "source": "A solution of 4-2,4-bis-(1,1-dimethyl-propyl)phenoxy-phthalonitrile (1.8 g, 0.005 mol), 1,8-diazabicyclo5.4.0 undec-7-ene (DBU) (0.75 g, 0.0049 mol), and CuCl 2 (0.239 g, 0.0014 mol) in 12.5 ml of absolute ethanol was refluxed for 24 h under N 2 atmosphere.", "context": "1 H and 13 C spectra were recorded on a Varian-400 Inova at room temperature.Formic acid analysis was performed by Ion Chromatograph Dionex DX120 (Ion Pac ICE-AS6 Analytical Column); 0.8 mM heptafluorobutyric acid (Sigma-Aldrich) was used as eluent (flow 1.00 ml/min) and 5.0 mM tetrabutylammonium hydrate (Sigma-Aldrich) as regenerating eluent (flow 4.5 ml/min).Formic acid 99 (Sigma Aldrich) was employed as standard for building IC calibration curves.The analyses were carried out by using a sample loop of 25 l, with a column pressure less than 640 PSI and a background of 35-40 S. UV spectra of sensitizers were obtained by using a Shimadzu UV 2401PC spectrometer dissolving the samples in Chloroform (CHCl 3 ).Commercial phosphoric acid 95 (H 3 PO 4 ) (Carlo Erba) and sodium hydroxide (NaOH) (Carlo Erba) were used for the preparation of the solutions.Titanium dioxide (pure anatase phase, specific surface area 8 m 2 /g) was kindly provided by Tioxide Huntsman.Formic acid, 2,4-bis-(1,1-dimethylpropyl)-phenol, 4-nitrophtha-lonitrile and 1,8-diazabicyclo 5.4.0 undec-7-ene (DBU) were purchased from Sigma-Aldrich and were used without further purification. phenoxy-phthalonitrile was prepared following a procedure reported in literature 15.2.75 g (0.02 mol) of finely ground anhydrous K 2 CO 3 was added gradually (0.55 g at intervals of 0.5-1 h) under N 2 atmosphere and by stirring to a dry DMSO solution (100 ml) containing 3.5 g (0.015 mol) of 2,4-bis-(1,1-dimethyl-propyl)-phenol and 2.6 g (0.015 mol) of 4nitrophthalonitrile.The reaction mixture after 1 day of stirring was filtered, added to 60 ml of water, extracted with CH 2 Cl 2 and dried on anhydrous sodium sulfate. The crude product of the reaction, obtained after evaporation of the solvent, was purified by column chromatography (silica, CHCl 3 ) and recovered in 80 yields; mp 89-90 C. 1 H NMR (CDCl 3 ) : 7.72 (d, J 8.6 Hz, 1H), 7.40-7.15(m, 4H), 6.75 (d, J 8.4 Hz, 1H), 1.68 (q, J 7.5 Hz, 2H), 1.65 (q, J 7.4, 2H), 1.31 (s, 6H), 0.70 (t, J 7.4, 3H), 0.64 (t, J 7.5, 3H) ppm. 13C NMR (CDCl3) : 161.9, 149.8, 146.8, 139.0, 135.3, 127.1, 125.2, 121.5, 121.4,120.7, 117.4,115.4,115.0, 108.2, 38.4,37.8, 36.9, 34.2, 28.4,28.1, 9.3, 9.0 ppm. The preparation of the Cu(II) tetrakis4-(2,4-bis-(1,1dimethylpropyl)phenoxy) phthalocyanine (CuPc) was previously reported 15.A solution of 4-2,4-bis-(1,1-dimethyl-propyl)phenoxy-phthalonitrile (1.8 g, 0.005 mol), 1,8-diazabicyclo5.4.0 undec-7-ene (DBU) (0.75 g, 0.0049 mol), and CuCl 2 (0.239 g, 0.0014 mol) in 12.5 ml of absolute ethanol was refluxed for 24 h under N 2 atmosphere.The organic layer enabled the separation of a blue solid which was purified by chromatography (silica, toluene) and gave a mixture of isomers of the Cu(II)-tetrakis 4-(2,4-bis-(1,1-dimethyl-propyl)-phenoxy) phthalocyanine in 60 yields.Their structure was consistent with the following characterizations: UV-vis (CHCl 3 ) max 287, 339, 391, 617, 686 nm.A solution of 4-2,4-bis-(1,1-dimethyl-propyl)-phenoxyphthalonitrile (300 mg, 0.83 mmol), 1,8-diazabicyclo 5.4.0 undec-7-ene (DBU) (124 mg g, 0.81 mmol), and Zn(OAc) 2 (33 mg, 0.25 mmol) in 5 ml of absolute ethanol (previously distilled from Mg) was refluxed for 24 h under N 2 atmosphere.The organic layer enabled the separation of a blue-green solid, which was purified by chromatography (silica, ethyl acetate/hexane 1:9) and gave a mixture of isomers of the Zn(II)-tetrakis 4-(2,4-bis-(1,1dimethyl-propyl)-phenoxy) phthalocyanine in 50 yields.Their structure was consistent with the following characterizations: UV-vis (CHCl 3 ) max : 679, 615, 347, 284.5, 248. The (H 2 Pc) was prepared by following a procedure similar to that reported in literature 18. ZnPc (126 mg, 0.08 mmol) was dissolved in 10 ml of Pyridine and HCl (in molar ratio 4:1).The solution was continuously stirred for 36 h at 120 C and monitored by TLC (thin-layer chromatography).The reaction mixture was extracted by CH 2 Cl 2 and the crude product of the reaction, obtained after evaporation of solvent, purified by chromatography (silica, ethyl acetate/hexane 0.5:9.5).A dark green solid (H 2 Pc) was recovered in 40 yield. The composite materials used as photocatalysts for the photoreactivity experiments were prepared by impregnating TiO 2 (Tioxide, anatase phase) with 6.65 mol of sensitizers (CuPc, H 2 Pc or ZnPc) per gram of TiO 2 .Typically, the opportune amount of sensitizers were dissolved in 5 ml of CH 2 Cl 2 and 500 mg of finely ground TiO 2 (previously sonicated for 30 min) was added to this solution.The mixture was stirred for 6 h and the solvent was removed under vacuum. The apparatus used for the photocatalytic experiments (Fig. S1, SuppoInfo), consisted of a three necked Pyrex batch photoreactor of cylindrical shape containing 50 ml of aqueous suspension at various pH.The photoreactor was provided with a jacket for cooling water circulation and ports in its upper section for the inlet and outlet of gases, for sampling and for pH and temperature measurements.A HRC UV-VIS lamp 300 W (Sanolux) and Xe-Halogen lamp 400 W (Radium) (the emission spectra are reported in Fig. S2 SuppoInfo) were placed in proximity (5-6 cm) of the reactor.CO 2 was bubbled into the suspensions for approximately 0.5 h before switching on the lamps to saturate the reaction mixture.The amount of catalyst used for the optimization of the reaction was between 50 and 300 mg.The amount of catalyst used to study of effect of the pH, the macrocycle, the metal and the quantity of sensitizers on the formation of formic acid was 50 mg.The initial pH, except in the basic (0.1 M NaOH) and neutral solution, was adjusted to 2.8 by addition of H 3 PO 4 .The temperature inside the reactor was held at approximately 300 K by a continuous circulation of water in the jacket around the photoreactor.The photoreactivity runs lasted 8.0 h and formic acid was detected by Ion Chromatography as reported in Fig S3 (SuppoInfo).", "vote": "0"}], "light source": [{"llm generation": "UV-vis", "source": "Metal-free, Cu(II)-or Zn(II) tetrakis 4-(2,4-bis-(1,1-dimethylpropyl)phenoxy)phthalocyanines loaded over TiO 2 (anatase) proved to be active in the photoreduction of CO 2 to formic acid (HCO 2 H) in water under UV-vis light.", "context": "Metal-free, Cu(II)-or Zn(II) tetrakis 4-(2,4-bis-(1,1-dimethylpropyl)phenoxy)phthalocyanines loaded over TiO 2 (anatase) proved to be active in the photoreduction of CO 2 to formic acid (HCO 2 H) in water under UV-vis light.CuPc/TiO 2 is catalyst of choice, allowing to reach a maximum yield of HCO 2 H, unequalled by any other similar catalytic systems.Because of their low environmental impact, low potential cost, and efficient power conversion, these multipurpose materials show promise in the setup of sustainable methods for CO 2 valorization.", "vote": "1"}, {"llm generation": "UV-Vis", "source": "In this work, we have shown that metal-free, Cu(II)-or Zn(II) tetrakis 4-(2,4-bis-(1,1-dimethylpropyl)phenoxy)phthalocyanines loaded over TiO 2 (anatase), already known for their high photocatalytic activity in the photodegradation of organic pollutants in water, catalyze as much efficiently the reduction of CO 2 to formic acid in water under UV-vis irradiation.", "context": "In this work, we have shown that metal-free, Cu(II)-or Zn(II) tetrakis 4-(2,4-bis-(1,1-dimethylpropyl)phenoxy)phthalocyanines loaded over TiO 2 (anatase), already known for their high photocatalytic activity in the photodegradation of organic pollutants in water, catalyze as much efficiently the reduction of CO 2 to formic acid in water under UV-vis irradiation.Cu(II)Pc/TiO 2 shows the best catalytic performance in terms of formic acid yields, surpassing in efficiency other similar catalytic systems. Additional benefits are the high stability of composites, the mild conditions under which reactions are run (room temperature, moderate acidic pH), and the avoidance of organic additives (e.g., radical scavengers) that are usually necessary to increase the catalytic efficiency 17. In view of their low environmental impact, low potential cost, and efficient power conversion, these multipurpose materials show promise in the search for sustainable methods for CO 2 valorization.It is obviously needed to widen the study to other different MPcs supported on TiO 2 for the sake of comparison and to try to clarify the mechanistic aspects in the light of these surprising experimental results. Fig. 1.Structure of H2Pc and MPcs. Synthesis of the Zn(II) tetrakis4-(2,4-bis-(1,1-dimethylpropyl)-phenoxy)phthalocyanine (ZnPc) Scheme 1. Photocatalytic reduction of CO2. Effect of sensitizer, pH of the medium and light source on the yield of formic acid produced by photocatalytic reduction of CO2.Catalyst loading is 0.05 g and the amount of sensitizer 6.65 mol/g TiO2 (Tioxide Huntsman).bS SANOLUX HRC UV-VIS lamp 300 W; H RADIUM Xe-Halogen lamp 400 W. Irradiation time 8 h. a L. P. and G. M. wish to acknowledge MIUR for economical support (PON01 02257); G. V. and G. M. wish to thank to PONa3 00334 \"2HE\" for financial support.L. D., C. F. and C. A. wish to thanks CNR ICCOM for economical support.D. Benedetti is acknowledged for his technical assistance.Regione Puglia MIUR PON Ricerca e Competitivita 2007-2013 Avviso 254/Ric.del 18/05/2011, Project PONa3 00369 \"Laboratorio SISTEMA\". Supplementary material related to this article can be found, in the online version, at http://dx.doi.org/10.1016/j.apcata.2014.05.008.", "vote": "1"}], "lamp": [{"llm generation": "HRC UV-VIS lamp", "source": "A HRC UV-VIS lamp 300 W (Sanolux) and Xe-Halogen lamp 400 W (Radium) (the emission spectra are reported in Fig. S2 SuppoInfo) were placed in proximity (5-6 cm) of the reactor.", "context": "1 H and 13 C spectra were recorded on a Varian-400 Inova at room temperature.Formic acid analysis was performed by Ion Chromatograph Dionex DX120 (Ion Pac ICE-AS6 Analytical Column); 0.8 mM heptafluorobutyric acid (Sigma-Aldrich) was used as eluent (flow 1.00 ml/min) and 5.0 mM tetrabutylammonium hydrate (Sigma-Aldrich) as regenerating eluent (flow 4.5 ml/min).Formic acid 99 (Sigma Aldrich) was employed as standard for building IC calibration curves.The analyses were carried out by using a sample loop of 25 l, with a column pressure less than 640 PSI and a background of 35-40 S. UV spectra of sensitizers were obtained by using a Shimadzu UV 2401PC spectrometer dissolving the samples in Chloroform (CHCl 3 ).Commercial phosphoric acid 95 (H 3 PO 4 ) (Carlo Erba) and sodium hydroxide (NaOH) (Carlo Erba) were used for the preparation of the solutions.Titanium dioxide (pure anatase phase, specific surface area 8 m 2 /g) was kindly provided by Tioxide Huntsman.Formic acid, 2,4-bis-(1,1-dimethylpropyl)-phenol, 4-nitrophtha-lonitrile and 1,8-diazabicyclo 5.4.0 undec-7-ene (DBU) were purchased from Sigma-Aldrich and were used without further purification. phenoxy-phthalonitrile was prepared following a procedure reported in literature 15.2.75 g (0.02 mol) of finely ground anhydrous K 2 CO 3 was added gradually (0.55 g at intervals of 0.5-1 h) under N 2 atmosphere and by stirring to a dry DMSO solution (100 ml) containing 3.5 g (0.015 mol) of 2,4-bis-(1,1-dimethyl-propyl)-phenol and 2.6 g (0.015 mol) of 4nitrophthalonitrile.The reaction mixture after 1 day of stirring was filtered, added to 60 ml of water, extracted with CH 2 Cl 2 and dried on anhydrous sodium sulfate. The crude product of the reaction, obtained after evaporation of the solvent, was purified by column chromatography (silica, CHCl 3 ) and recovered in 80 yields; mp 89-90 C. 1 H NMR (CDCl 3 ) : 7.72 (d, J 8.6 Hz, 1H), 7.40-7.15(m, 4H), 6.75 (d, J 8.4 Hz, 1H), 1.68 (q, J 7.5 Hz, 2H), 1.65 (q, J 7.4, 2H), 1.31 (s, 6H), 0.70 (t, J 7.4, 3H), 0.64 (t, J 7.5, 3H) ppm. 13C NMR (CDCl3) : 161.9, 149.8, 146.8, 139.0, 135.3, 127.1, 125.2, 121.5, 121.4,120.7, 117.4,115.4,115.0, 108.2, 38.4,37.8, 36.9, 34.2, 28.4,28.1, 9.3, 9.0 ppm. The preparation of the Cu(II) tetrakis4-(2,4-bis-(1,1dimethylpropyl)phenoxy) phthalocyanine (CuPc) was previously reported 15.A solution of 4-2,4-bis-(1,1-dimethyl-propyl)phenoxy-phthalonitrile (1.8 g, 0.005 mol), 1,8-diazabicyclo5.4.0 undec-7-ene (DBU) (0.75 g, 0.0049 mol), and CuCl 2 (0.239 g, 0.0014 mol) in 12.5 ml of absolute ethanol was refluxed for 24 h under N 2 atmosphere.The organic layer enabled the separation of a blue solid which was purified by chromatography (silica, toluene) and gave a mixture of isomers of the Cu(II)-tetrakis 4-(2,4-bis-(1,1-dimethyl-propyl)-phenoxy) phthalocyanine in 60 yields.Their structure was consistent with the following characterizations: UV-vis (CHCl 3 ) max 287, 339, 391, 617, 686 nm.A solution of 4-2,4-bis-(1,1-dimethyl-propyl)-phenoxyphthalonitrile (300 mg, 0.83 mmol), 1,8-diazabicyclo 5.4.0 undec-7-ene (DBU) (124 mg g, 0.81 mmol), and Zn(OAc) 2 (33 mg, 0.25 mmol) in 5 ml of absolute ethanol (previously distilled from Mg) was refluxed for 24 h under N 2 atmosphere.The organic layer enabled the separation of a blue-green solid, which was purified by chromatography (silica, ethyl acetate/hexane 1:9) and gave a mixture of isomers of the Zn(II)-tetrakis 4-(2,4-bis-(1,1dimethyl-propyl)-phenoxy) phthalocyanine in 50 yields.Their structure was consistent with the following characterizations: UV-vis (CHCl 3 ) max : 679, 615, 347, 284.5, 248. The (H 2 Pc) was prepared by following a procedure similar to that reported in literature 18. ZnPc (126 mg, 0.08 mmol) was dissolved in 10 ml of Pyridine and HCl (in molar ratio 4:1).The solution was continuously stirred for 36 h at 120 C and monitored by TLC (thin-layer chromatography).The reaction mixture was extracted by CH 2 Cl 2 and the crude product of the reaction, obtained after evaporation of solvent, purified by chromatography (silica, ethyl acetate/hexane 0.5:9.5).A dark green solid (H 2 Pc) was recovered in 40 yield. The composite materials used as photocatalysts for the photoreactivity experiments were prepared by impregnating TiO 2 (Tioxide, anatase phase) with 6.65 mol of sensitizers (CuPc, H 2 Pc or ZnPc) per gram of TiO 2 .Typically, the opportune amount of sensitizers were dissolved in 5 ml of CH 2 Cl 2 and 500 mg of finely ground TiO 2 (previously sonicated for 30 min) was added to this solution.The mixture was stirred for 6 h and the solvent was removed under vacuum. The apparatus used for the photocatalytic experiments (Fig. S1, SuppoInfo), consisted of a three necked Pyrex batch photoreactor of cylindrical shape containing 50 ml of aqueous suspension at various pH.The photoreactor was provided with a jacket for cooling water circulation and ports in its upper section for the inlet and outlet of gases, for sampling and for pH and temperature measurements.A HRC UV-VIS lamp 300 W (Sanolux) and Xe-Halogen lamp 400 W (Radium) (the emission spectra are reported in Fig. S2 SuppoInfo) were placed in proximity (5-6 cm) of the reactor.CO 2 was bubbled into the suspensions for approximately 0.5 h before switching on the lamps to saturate the reaction mixture.The amount of catalyst used for the optimization of the reaction was between 50 and 300 mg.The amount of catalyst used to study of effect of the pH, the macrocycle, the metal and the quantity of sensitizers on the formation of formic acid was 50 mg.The initial pH, except in the basic (0.1 M NaOH) and neutral solution, was adjusted to 2.8 by addition of H 3 PO 4 .The temperature inside the reactor was held at approximately 300 K by a continuous circulation of water in the jacket around the photoreactor.The photoreactivity runs lasted 8.0 h and formic acid was detected by Ion Chromatography as reported in Fig S3 (SuppoInfo).", "vote": "1"}, {"llm generation": "Xe-Halogen lamp", "source": "A HRC UV-VIS lamp 300 W (Sanolux) and Xe-Halogen lamp 400 W (Radium) (the emission spectra are reported in Fig. S2 SuppoInfo) were placed in proximity (5-6 cm) of the reactor.", "context": "1 H and 13 C spectra were recorded on a Varian-400 Inova at room temperature.Formic acid analysis was performed by Ion Chromatograph Dionex DX120 (Ion Pac ICE-AS6 Analytical Column); 0.8 mM heptafluorobutyric acid (Sigma-Aldrich) was used as eluent (flow 1.00 ml/min) and 5.0 mM tetrabutylammonium hydrate (Sigma-Aldrich) as regenerating eluent (flow 4.5 ml/min).Formic acid 99 (Sigma Aldrich) was employed as standard for building IC calibration curves.The analyses were carried out by using a sample loop of 25 l, with a column pressure less than 640 PSI and a background of 35-40 S. UV spectra of sensitizers were obtained by using a Shimadzu UV 2401PC spectrometer dissolving the samples in Chloroform (CHCl 3 ).Commercial phosphoric acid 95 (H 3 PO 4 ) (Carlo Erba) and sodium hydroxide (NaOH) (Carlo Erba) were used for the preparation of the solutions.Titanium dioxide (pure anatase phase, specific surface area 8 m 2 /g) was kindly provided by Tioxide Huntsman.Formic acid, 2,4-bis-(1,1-dimethylpropyl)-phenol, 4-nitrophtha-lonitrile and 1,8-diazabicyclo 5.4.0 undec-7-ene (DBU) were purchased from Sigma-Aldrich and were used without further purification. phenoxy-phthalonitrile was prepared following a procedure reported in literature 15.2.75 g (0.02 mol) of finely ground anhydrous K 2 CO 3 was added gradually (0.55 g at intervals of 0.5-1 h) under N 2 atmosphere and by stirring to a dry DMSO solution (100 ml) containing 3.5 g (0.015 mol) of 2,4-bis-(1,1-dimethyl-propyl)-phenol and 2.6 g (0.015 mol) of 4nitrophthalonitrile.The reaction mixture after 1 day of stirring was filtered, added to 60 ml of water, extracted with CH 2 Cl 2 and dried on anhydrous sodium sulfate. The crude product of the reaction, obtained after evaporation of the solvent, was purified by column chromatography (silica, CHCl 3 ) and recovered in 80 yields; mp 89-90 C. 1 H NMR (CDCl 3 ) : 7.72 (d, J 8.6 Hz, 1H), 7.40-7.15(m, 4H), 6.75 (d, J 8.4 Hz, 1H), 1.68 (q, J 7.5 Hz, 2H), 1.65 (q, J 7.4, 2H), 1.31 (s, 6H), 0.70 (t, J 7.4, 3H), 0.64 (t, J 7.5, 3H) ppm. 13C NMR (CDCl3) : 161.9, 149.8, 146.8, 139.0, 135.3, 127.1, 125.2, 121.5, 121.4,120.7, 117.4,115.4,115.0, 108.2, 38.4,37.8, 36.9, 34.2, 28.4,28.1, 9.3, 9.0 ppm. The preparation of the Cu(II) tetrakis4-(2,4-bis-(1,1dimethylpropyl)phenoxy) phthalocyanine (CuPc) was previously reported 15.A solution of 4-2,4-bis-(1,1-dimethyl-propyl)phenoxy-phthalonitrile (1.8 g, 0.005 mol), 1,8-diazabicyclo5.4.0 undec-7-ene (DBU) (0.75 g, 0.0049 mol), and CuCl 2 (0.239 g, 0.0014 mol) in 12.5 ml of absolute ethanol was refluxed for 24 h under N 2 atmosphere.The organic layer enabled the separation of a blue solid which was purified by chromatography (silica, toluene) and gave a mixture of isomers of the Cu(II)-tetrakis 4-(2,4-bis-(1,1-dimethyl-propyl)-phenoxy) phthalocyanine in 60 yields.Their structure was consistent with the following characterizations: UV-vis (CHCl 3 ) max 287, 339, 391, 617, 686 nm.A solution of 4-2,4-bis-(1,1-dimethyl-propyl)-phenoxyphthalonitrile (300 mg, 0.83 mmol), 1,8-diazabicyclo 5.4.0 undec-7-ene (DBU) (124 mg g, 0.81 mmol), and Zn(OAc) 2 (33 mg, 0.25 mmol) in 5 ml of absolute ethanol (previously distilled from Mg) was refluxed for 24 h under N 2 atmosphere.The organic layer enabled the separation of a blue-green solid, which was purified by chromatography (silica, ethyl acetate/hexane 1:9) and gave a mixture of isomers of the Zn(II)-tetrakis 4-(2,4-bis-(1,1dimethyl-propyl)-phenoxy) phthalocyanine in 50 yields.Their structure was consistent with the following characterizations: UV-vis (CHCl 3 ) max : 679, 615, 347, 284.5, 248. The (H 2 Pc) was prepared by following a procedure similar to that reported in literature 18. ZnPc (126 mg, 0.08 mmol) was dissolved in 10 ml of Pyridine and HCl (in molar ratio 4:1).The solution was continuously stirred for 36 h at 120 C and monitored by TLC (thin-layer chromatography).The reaction mixture was extracted by CH 2 Cl 2 and the crude product of the reaction, obtained after evaporation of solvent, purified by chromatography (silica, ethyl acetate/hexane 0.5:9.5).A dark green solid (H 2 Pc) was recovered in 40 yield. The composite materials used as photocatalysts for the photoreactivity experiments were prepared by impregnating TiO 2 (Tioxide, anatase phase) with 6.65 mol of sensitizers (CuPc, H 2 Pc or ZnPc) per gram of TiO 2 .Typically, the opportune amount of sensitizers were dissolved in 5 ml of CH 2 Cl 2 and 500 mg of finely ground TiO 2 (previously sonicated for 30 min) was added to this solution.The mixture was stirred for 6 h and the solvent was removed under vacuum. The apparatus used for the photocatalytic experiments (Fig. S1, SuppoInfo), consisted of a three necked Pyrex batch photoreactor of cylindrical shape containing 50 ml of aqueous suspension at various pH.The photoreactor was provided with a jacket for cooling water circulation and ports in its upper section for the inlet and outlet of gases, for sampling and for pH and temperature measurements.A HRC UV-VIS lamp 300 W (Sanolux) and Xe-Halogen lamp 400 W (Radium) (the emission spectra are reported in Fig. S2 SuppoInfo) were placed in proximity (5-6 cm) of the reactor.CO 2 was bubbled into the suspensions for approximately 0.5 h before switching on the lamps to saturate the reaction mixture.The amount of catalyst used for the optimization of the reaction was between 50 and 300 mg.The amount of catalyst used to study of effect of the pH, the macrocycle, the metal and the quantity of sensitizers on the formation of formic acid was 50 mg.The initial pH, except in the basic (0.1 M NaOH) and neutral solution, was adjusted to 2.8 by addition of H 3 PO 4 .The temperature inside the reactor was held at approximately 300 K by a continuous circulation of water in the jacket around the photoreactor.The photoreactivity runs lasted 8.0 h and formic acid was detected by Ion Chromatography as reported in Fig S3 (SuppoInfo).", "vote": "0"}, {"llm generation": "SANOLUX HRC UV-VIS lamp", "source": "bS SANOLUX HRC UV-VIS lamp 300 W; H RADIUM Xe-Halogen lamp 400 W.", "context": "In this work, we have shown that metal-free, Cu(II)-or Zn(II) tetrakis 4-(2,4-bis-(1,1-dimethylpropyl)phenoxy)phthalocyanines loaded over TiO 2 (anatase), already known for their high photocatalytic activity in the photodegradation of organic pollutants in water, catalyze as much efficiently the reduction of CO 2 to formic acid in water under UV-vis irradiation.Cu(II)Pc/TiO 2 shows the best catalytic performance in terms of formic acid yields, surpassing in efficiency other similar catalytic systems. Additional benefits are the high stability of composites, the mild conditions under which reactions are run (room temperature, moderate acidic pH), and the avoidance of organic additives (e.g., radical scavengers) that are usually necessary to increase the catalytic efficiency 17. In view of their low environmental impact, low potential cost, and efficient power conversion, these multipurpose materials show promise in the search for sustainable methods for CO 2 valorization.It is obviously needed to widen the study to other different MPcs supported on TiO 2 for the sake of comparison and to try to clarify the mechanistic aspects in the light of these surprising experimental results. Fig. 1.Structure of H2Pc and MPcs. Synthesis of the Zn(II) tetrakis4-(2,4-bis-(1,1-dimethylpropyl)-phenoxy)phthalocyanine (ZnPc) Scheme 1. Photocatalytic reduction of CO2. Effect of sensitizer, pH of the medium and light source on the yield of formic acid
