Repository: OEG-Clark/solarchem-corpus

# SolarChemQA Benchmark & Dataset

This repository contains the benchmark and dataset for [SolarQA](https://github.com/oeg-upm/solar-qa) application. The SolarChemQA Benchmark is designed specifically for factual question answering benchmark based on solar chemistry academic papers. We intent to build an open-source benchmark & dataset for testing the performance of QA system when it comes to narrow-domain and in-depth questions. 

The SolarChemQA Benchmark addresses the critical need for domain-specific evaluation tools in scientific literature processing. It aims to:

- Build an open-source benchmark for testing QA system performance on narrow-domain, in-depth questions

File: SolarChem-Evaluation/Task-3-LLM-performance/result-150/google_gemma-4-26b-a4b-it/evidence/evidences_1025.json
{
  "DOI": "",
  "paper_title": "Construction of In2S3@NH2\\u2011MIL-68(In)@In2S3 Sandwich Homologous Heterojunction for Efficient CO2 Photoreduction",
  "human validator": "hybrid annotator",
  "annotation": {
    "catalyst": [
      {
        "llm generation": "In2S3NH2-MIL-68(In)In2S3 (SMS(In))",
        "source": "Herein, we construct an In 2 S 3 NH 2 -MIL-68(In) In 2 S 3 (denoted as SMS(In)) sandwich homologous heterojunction via a controllable in situ metal-organic frameworks (MOF) sulfuration process.",
        "context": "Photocatalytic conversion of CO 2 into fuel and value-added chemicals as a promising method has been applied recently to ease energy-or environment-related crises.Herein, we construct an In 2 S 3 NH 2 -MIL-68(In) In 2 S 3 (denoted as SMS(In)) sandwich homologous heterojunction via a controllable in situ metal-organic frameworks (MOF) sulfuration process.The improved photoreduction activity mainly lies in the effective charge transfer and separation through a homogeneous interface, enhanced CO 2 adsorption and mass transfer, and plentiful reactive sites.Benefiting from this unique hollow homologous heterojunction, SMS(In)-7 obtains a CO generation rate as high as 11.23 mol g -1 h -1 with visible-light irradiation, nearly 3 times enhancement over that of pure MOF-derived In 2 S 3 .This work provides a novel insight into the utilization of MOF-based platform for an efficient atomically heterojunction design."
      },
      {
        "llm generation": "SMS(In)-7 (In2S3/NH2-MIL-68(In) heterojunction)",
        "source": "As a consequence, the optimum sample (SMS(In)-7) exhibited outstanding photocatalytic activity for CO 2 reduction with a much more excellent CO generation rate (11.23 mol g -1 h -1 ), almost 3 times that of the pure MOFderived In 2 S 3 .",
        "context": "In summary, In 2 S 3 NH 2 -MIL-68(In)In 2 S 3 (SMS(In)) sandwich homologous heterojunction with a hollow nanotube structure was designed and assembled by the controllable in situ sulfuration of NH 2 -MIL-68(In) for visible-light-driven CO 2 reduction.The subtle design not only maintained the original merits of NH 2 -MIL-68(In) but also endowed the composite material with dual interfacial homologous heterojunction shells, which showed enhanced adsorption and mass transfer of CO 2 , abundant reactive sites, and remarkably enhanced the separation and transfer efficiency of the photoinduced charge.As a consequence, the optimum sample (SMS(In)-7) exhibited outstanding photocatalytic activity for CO 2 reduction with a much more excellent CO generation rate (11.23 mol g -1 h -1 ), almost 3 times that of the pure MOFderived In 2 S 3 .This work proposes an instructive pathway for constructing an atomic MOF heterojunction for artificial photosynthesis. The Supporting Information is available free of charge at https:pubs.acs.orgdoi10.1021acs.iecr.0c03952. Figure 1.(a) XRD patterns and (b) FTIR spectra and (c) UV-vis DRS spectra and plots of (Ahv) 12 vs photon energy of NH 2 -MIL-68(In) and SMS(In)-X composites.TEM images of (d) SMS(In)-2, (e, j) SMS(In)-7, (f) SMS(In)-12, and (g) SMS(In)-24.(h, i) HRTEM image of the area in a yellow box.(k-n) EDX mappings of a single SMS(In) microtube. Industrial Engineering Chemistry Research mappings of a single SMS(In) hollow tube presented a uniform distribution of In, S, and O elements in the hollow nanostructure (Figure1k-n), suggesting the even interface contact between NH 2 -MIL-68(In) and In 2 S 3 .It should be noted that the distribution area of S element was slightly wider than that of the O element, further confirming the existence of In 2 S 3 on the outer surface of NH 2 -MIL-68(In). Photocatalytic Reduction of CO 2 by NH 2 -MIL-68(In) and SMS(In).The photoactivity of the samples was tested via photocatalytic CO 2 reduction reactions under irradiation.The reactions were carried out in a CH 3 CN solution with Co(bpy) 3 Figure 2. (a) CO production rate of different samples.(b) CO production rate in stability tests.(c) CO production rate under different conditions.(d) CO 2 adsorption isotherms of NH 2 -MIL-68(In), SMS(In)-7, and SMS(In)-24 (In 2 S 3 ). Figure 3. (a) PL spectra of NH 2 -MIL-68(In), SMS(In)-7, and SMS(In)-24 (pure In 2 S 3 ).(b) Time-resolved transient PL decay of SMS(In) and SMS(In)-24 (pure In 2 S 3 ).Mott-Schottky plots of (c) pure In 2 S 3 nanotubes and (d) NH 2 -MIL-68(In). FESEM and XPS spectra of NH 2 -MIL-68(In) and SMS(In); CO production rate under different light intensities; 1 H NMR spectra of liquid products; XRD patterns of SMS(In)-7 before and after reactions; CVs of Co(bpy) 3 2 ; and comparison of some typical systems (PDF)AUTHOR INFORMATION 2.1.Chemicals.Indium nitrate hydrate (In(NO 3 ) 3 xH 2 O, 99.9) was supplied by Aladdin Industrial Corporation, 2aminoterephthalic acid (NH 2 -BDC, 98.00) by TCI Shanghai Co., Ltd., and thiourea (CH 4 N 2 S, 99.0) by Damao Chemical Reagent Factory.N,N-Dimethyl-formamide (DMF, 99.5) was provided from Chinasun Specialty Products Co., Ltd. and ethanol (EtOH, 99.7) from Sinopharm Chemical Reagent Co., Ltd.The above-mentioned chemicals were used without further purification. School of Chemistry and Chemical Engineering, and Guangdong Provincial Key Laboratory of Atmospheric Environment and Pollution Control, South China University of Technology, Guangzhou 510640, P. R. China; orcid.org0000-0002-7006-6211;Email: cejingxiao scut.edu.cn AuthorsQingqing Hou -School of Chemistry and Chemical Engineering, and Guangdong Provincial Key Laboratory of Atmospheric Environment and Pollution Control, South Scheme 1. Illustration of CO 2 Reduction over SMS(In) with Visual Irradiation Industrial Engineering Chemistry Research Downloaded via UNIV OF LIVERPOOL on November 13, 2020 at 15:25:50 (UTC).See https:pubs.acs.orgsharingguidelines for options on how to legitimately share published articles. https:dx.doi.org10.1021acs.iecr.0c03952Ind. Eng.Chem.Res.XXXX, XXX, XXX-XXX B https:dx.doi.org10.1021acs.iecr.0c03952Ind. Eng.Chem.Res.XXXX, XXX, XXX-XXX C https:dx.doi.org10.1021acs.iecr.0c03952Ind. Eng.Chem.Res.XXXX, XXX, XXX-XXX https:dx.doi.org10.1021acs.iecr.0c03952Ind. Eng.Chem.Res.XXXX, XXX, XXX-XXX G Industrial Engineering Chemistry Research https:dx.doi.org10.1021acs.iecr.0c03952Ind. Eng.Chem.Res.XXXX, XXX, XXX-XXX H This work was supported by the National Natural Science Foundation of China (21776097), as well as the Guangdong Natural Science Foundation (2017A030312005).Fundamental Research Funds for the Central Universities and Guangdong Natural Science Funds for Distinguished Young Scholar (2016A030306031) are also gratefully acknowledged. The manuscript was written through contributions of all authors.All authors have given approval to the final version of the manuscript. The authors declare no competing financial interest."
      }
    ],
    "co-catalyst": [],
    "light source": [
      {
        "llm generation": "visible-light",
        "source": "Benefiting from this unique hollow homologous heterojunction, SMS(In)-7 obtains a CO generation rate as high as 11.23 mol g -1 h -1 with visible-light irradiation, nearly 3 times enhancement over that of pure MOF-derived In 2 S 3 .",
        "context": "Photocatalytic conversion of CO 2 into fuel and value-added chemicals as a promising method has been applied recently to ease energy-or environment-related crises.Herein, we construct an In 2 S 3 NH 2 -MIL-68(In) In 2 S 3 (denoted as SMS(In)) sandwich homologous heterojunction via a controllable in situ metal-organic frameworks (MOF) sulfuration process.The improved photoreduction activity mainly lies in the effective charge transfer and separation through a homogeneous interface, enhanced CO 2 adsorption and mass transfer, and plentiful reactive sites.Benefiting from this unique hollow homologous heterojunction, SMS(In)-7 obtains a CO generation rate as high as 11.23 mol g -1 h -1 with visible-light irradiation, nearly 3 times enhancement over that of pure MOF-derived In 2 S 3 .This work provides a novel insight into the utilization of MOF-based platform for an efficient atomically heterojunction design."
      },
      {
        "llm generation": "Visible light",
        "source": "In 2 S 3 NH 2 -MIL-68(In)In 2 S 3 (SMS(In)) sandwich homologous heterojunction with a hollow nanotube structure was designed and assembled by the controllable in situ sulfuration of NH 2 -MIL-68(In) for visible-light-driven CO 2 reduction.",
        "context": "In summary, In 2 S 3 NH 2 -MIL-68(In)In 2 S 3 (SMS(In)) sandwich homologous heterojunction with a hollow nanotube structure was designed and assembled by the controllable in situ sulfuration of NH 2 -MIL-68(In) for visible-light-driven CO 2 reduction.The subtle design not only maintained the original merits of NH 2 -MIL-68(In) but also endowed the composite material with dual interfacial homologous heterojunction shells, which showed enhanced adsorption and mass transfer of CO 2 , abundant reactive sites, and remarkably enhanced the separation and transfer efficiency of the photoinduced charge.As a consequence, the optimum sample (SMS(In)-7) exhibited outstanding photocatalytic activity for CO 2 reduction with a much more excellent CO generation rate (11.23 mol g -1 h -1 ), almost 3 times that of the pure MOFderived In 2 S 3 .This work proposes an instructive pathway for constructing an atomic MOF heterojunction for artificial photosynthesis. The Supporting Information is available free of charge at https:pubs.acs.orgdoi10.1021acs.iecr.0c03952. Figure 1.(a) XRD patterns and (b) FTIR spectra and (c) UV-vis DRS spectra and plots of (Ahv) 12 vs photon energy of NH 2 -MIL-68(In) and SMS(In)-X composites.TEM images of (d) SMS(In)-2, (e, j) SMS(In)-7, (f) SMS(In)-12, and (g) SMS(In)-24.(h, i) HRTEM image of the area in a yellow box.(k-n) EDX mappings of a single SMS(In) microtube. Industrial Engineering Chemistry Research mappings of a single SMS(In) hollow tube presented a uniform distribution of In, S, and O elements in the hollow nanostructure (Figure1k-n), suggesting the even interface contact between NH 2 -MIL-68(In) and In 2 S 3 .It should be noted that the distribution area of S element was slightly wider than that of the O element, further confirming the existence of In 2 S 3 on the outer surface of NH 2 -MIL-68(In). Photocatalytic Reduction of CO 2 by NH 2 -MIL-68(In) and SMS(In).The photoactivity of the samples was tested via photocatalytic CO 2 reduction reactions under irradiation.The reactions were carried out in a CH 3 CN solution with Co(bpy) 3 Figure 2. (a) CO production rate of different samples.(b) CO production rate in stability tests.(c) CO production rate under different conditions.(d) CO 2 adsorption isotherms of NH 2 -MIL-68(In), SMS(In)-7, and SMS(In)-24 (In 2 S 3 ). Figure 3. (a) PL spectra of NH 2 -MIL-68(In), SMS(In)-7, and SMS(In)-24 (pure In 2 S 3 ).(b) Time-resolved transient PL decay of SMS(In) and SMS(In)-24 (pure In 2 S 3 ).Mott-Schottky plots of (c) pure In 2 S 3 nanotubes and (d) NH 2 -MIL-68(In). FESEM and XPS spectra of NH 2 -MIL-68(In) and SMS(In); CO production rate under different light intensities; 1 H NMR spectra of liquid products; XRD patterns of SMS(In)-7 before and after reactions; CVs of Co(bpy) 3 2 ; and comparison of some typical systems (PDF)AUTHOR INFORMATION 2.1.Chemicals.Indium nitrate hydrate (In(NO 3 ) 3 xH 2 O, 99.9) was supplied by Aladdin Industrial Corporation, 2aminoterephthalic acid (NH 2 -BDC, 98.00) by TCI Shanghai Co., Ltd., and thiourea (CH 4 N 2 S, 99.0) by Damao Chemical Reagent Factory.N,N-Dimethyl-formamide (DMF, 99.5) was provided from Chinasun Specialty Products Co., Ltd. and ethanol (EtOH, 99.7) from Sinopharm Chemical Reagent Co., Ltd.The above-mentioned chemicals were used without further purification. School of Chemistry and Chemical Engineering, and Guangdong Provincial Key Laboratory of Atmospheric Environment and Pollution Control, South China University of Technology, Guangzhou 510640, P. R. China; orcid.org0000-0002-7006-6211;Email: cejingxiao scut.edu.cn AuthorsQingqing Hou -School of Chemistry and Chemical Engineering, and Guangdong Provincial Key Laboratory of Atmospheric Environment and Pollution Control, South Scheme 1. Illustration of CO 2 Reduction over SMS(In) with Visual Irradiation Industrial Engineering Chemistry Research Downloaded via UNIV OF LIVERPOOL on November 13, 2020 at 15:25:50 (UTC).See https:pubs.acs.orgsharingguidelines for options on how to legitimately share published articles. https:dx.doi.org10.1021acs.iecr.0c03952Ind. Eng.Chem.Res.XXXX, XXX, XXX-XXX B https:dx.doi.org10.1021acs.iecr.0c03952Ind. Eng.Chem.Res.XXXX, XXX, XXX-XXX C https:dx.doi.org10.1021acs.iecr.0c03952Ind. Eng.Chem.Res.XXXX, XXX, XXX-XXX https:dx.doi.org10.1021acs.iecr.0c03952Ind. Eng.Chem.Res.XXXX, XXX, XXX-XXX G Industrial Engineering Chemistry Research https:dx.doi.org10.1021acs.iecr.0c03952Ind. Eng.Chem.Res.XXXX, XXX, XXX-XXX H This work was supported by the National Natural Science Foundation of China (21776097), as well as the Guangdong Natural Science Foundation (2017A030312005).Fundamental Research Funds for the Central Universities and Guangdong Natural Science Funds for Distinguished Young Scholar (2016A030306031) are also gratefully acknowledged. The manuscript was written through contributions of all authors.All authors have given approval to the final version of the manuscript. The authors declare no competing financial interest."
      }
    ],
    "lamp": [],
    "reaction medium": [
      {
        "llm generation": "Liquid",
        "source": "The reactions were carried out in a CH 3 CN solution with Co(bpy) 3 Figure 2.",
        "context": "In summary, In 2 S 3 NH 2 -MIL-68(In)In 2 S 3 (SMS(In)) sandwich homologous heterojunction with a hollow nanotube structure was designed and assembled by the controllable in situ sulfuration of NH 2 -MIL-68(In) for visible-light-driven CO 2 reduction.The subtle design not only maintained the original merits of NH 2 -MIL-68(In) but also endowed the composite material with dual interfacial homologous heterojunction shells, which showed enhanced adsorption and mass transfer of CO 2 , abundant reactive sites, and remarkably enhanced the separation and transfer efficiency of the photoinduced charge.As a consequence, the optimum sample (SMS(In)-7) exhibited outstanding photocatalytic activity for CO 2 reduction with a much more excellent CO generation rate (11.23 mol g -1 h -1 ), almost 3 times that of the pure MOFderived In 2 S 3 .This work proposes an instructive pathway for constructing an atomic MOF heterojunction for artificial photosynthesis. The Supporting Information is available free of charge at https:pubs.acs.orgdoi10.1021acs.iecr.0c03952. Figure 1.(a) XRD patterns and (b) FTIR spectra and (c) UV-vis DRS spectra and plots of (Ahv) 12 vs photon energy of NH 2 -MIL-68(In) and SMS(In)-X composites.TEM images of (d) SMS(In)-2, (e, j) SMS(In)-7, (f) SMS(In)-12, and (g) SMS(In)-24.(h, i) HRTEM image of the area in a yellow box.(k-n) EDX mappings of a single SMS(In) microtube. Industrial Engineering Chemistry Research mappings of a single SMS(In) hollow tube presented a uniform distribution of In, S, and O elements in the hollow nanostructure (Figure1k-n), suggesting the even interface contact between NH 2 -MIL-68(In) and In 2 S 3 .It should be noted that the distribution area of S element was slightly wider than that of the O element, further confirming the existence of In 2 S 3 on the outer surface of NH 2 -MIL-68(In). Photocatalytic Reduction of CO 2 by NH 2 -MIL-68(In) and SMS(In).The photoactivity of the samples was tested via photocatalytic CO 2 reduction reactions under irradiation.The reactions were carried out in a CH 3 CN solution with Co(bpy) 3 Figure 2. (a) CO production rate of different samples.(b) CO production rate in stability tests.(c) CO production rate under different conditions.(d) CO 2 adsorption isotherms of NH 2 -MIL-68(In), SMS(In)-7, and SMS(In)-24 (In 2 S 3 ). Figure 3. (a) PL spectra of NH 2 -MIL-68(In), SMS(In)-7, and SMS(In)-24 (pure In 2 S 3 ).(b) Time-resolved transient PL decay of SMS(In) and SMS(In)-24 (pure In 2 S 3 ).Mott-Schottky plots of (c) pure In 2 S 3 nanotubes and (d) NH 2 -MIL-68(In). FESEM and XPS spectra of NH 2 -MIL-68(In) and SMS(In); CO production rate under different light intensities; 1 H NMR spectra of liquid products; XRD patterns of SMS(In)-7 before and after reactions; CVs of Co(bpy) 3 2 ; and comparison of some typical systems (PDF)AUTHOR INFORMATION 2.1.Chemicals.Indium nitrate hydrate (In(NO 3 ) 3 xH 2 O, 99.9) was supplied by Aladdin Industrial Corporation, 2aminoterephthalic acid (NH 2 -BDC, 98.00) by TCI Shanghai Co., Ltd., and thiourea (CH 4 N 2 S, 99.0) by Damao Chemical Reagent Factory.N,N-Dimethyl-formamide (DMF, 99.5) was provided from Chinasun Specialty Products Co., Ltd. and ethanol (EtOH, 99.7) from Sinopharm Chemical Reagent Co., Ltd.The above-mentioned chemicals were used without further purification. School of Chemistry and Chemical Engineering, and Guangdong Provincial Key Laboratory of Atmospheric Environment and Pollution Control, South China University of Technology, Guangzhou 510640, P. R. China; orcid.org0000-0002-7006-6211;Email: cejingxiao scut.edu.cn AuthorsQingqing Hou -School of Chemistry and Chemical Engineering, and Guangdong Provincial Key Laboratory of Atmospheric Environment and Pollution Control, South Scheme 1. Illustration of CO 2 Reduction over SMS(In) with Visual Irradiation Industrial Engineering Chemistry Research Downloaded via UNIV OF LIVERPOOL on November 13, 2020 at 15:25:50 (UTC).See https:pubs.acs.orgsharingguidelines for options on how to legitimately share published articles. https:dx.doi.org10.1021acs.iecr.0c03952Ind. Eng.Chem.Res.XXXX, XXX, XXX-XXX B https:dx.doi.org10.1021acs.iecr.0c03952Ind. Eng.Chem.Res.XXXX, XXX, XXX-XXX C https:dx.doi.org10.1021acs.iecr.0c03952Ind. Eng.Chem.Res.XXXX, XXX, XXX-XXX https:dx.doi.org10.1021acs.iecr.0c03952Ind. Eng.Chem.Res.XXXX, XXX, XXX-XXX G Industrial Engineering Chemistry Research https:dx.doi.org10.1021acs.iecr.0c03952Ind. Eng.Chem.Res.XXXX, XXX, XXX-XXX H This work was supported by the National Natural Science Foundation of China (21776097), as well as the Guangdong Natural Science Foundation (2017A030312005).Fundamental Research Funds for the Central Universities and Guangdong Natural Science Funds for Distinguished Young Scholar (2016A030306031) are also gratefully acknowledged. The manuscript was written through contributions of all authors.All authors have given approval to the final version of the manuscript. The authors declare no competing financial interest."
      }
    ],
    "reactor type": [],
    "operation mode": []
  }
}

File: SolarChem-Evaluation/Task-3-LLM-performance/result-150/google_gemma-4-26b-a4b-it/evidence/evidences_1026.json (part 1 of 5)
{
  "DOI": "",
  "paper_title": "Well-Designed 3D\\/2D\\/2D WO3\\/Bt\\/g\\u2011C3N4 Z\\u2011Scheme Heterojunction for Tailoring Photocatalytic CO2 Methanation with 2D-Layered Bentonite-Clay as the Electron Moderator under Visible Light",
  "human validator": "hybrid annotator",
  "annotation": {
    "catalyst": [
      {
        "llm generation": "WO3-embedded 2D pillared Bt with 2D g-C3N4 composite (WBCN)",
        "source": "The photocatalytic performance of the newly developed WO 3 -embedded 2D pillared Bt with 2D g-C 3 N 4 composite for selective photocatalytic CO 2 reduction to methane was studied using H 2 O as the reducing agent under visible light.",
        "context": "Photocatalytic CO 2 reduction to renewable hydrocarbon fuels is a promising strategy to address global energy issues; however, producing fuels like CH 4 is highly challenging under visible light.In this work, fabrication of a two-dimensional bentonite (2D-Bt) nanosheet mediated WO 3 g-C 3 N 4 Z-scheme heterojunction for highly selective photocatalytic CO 2 reduction to CH 4 under visible light has been investigated.The photocatalytic performance of the newly developed WO 3 -embedded 2D pillared Bt with 2D g-C 3 N 4 composite for selective photocatalytic CO 2 reduction to methane was studied using H 2 O as the reducing agent under visible light.WO 3 Btg-C 3 N 4 (WBCN) exhibits the highest photocatalytic activity for CH 4 production, which was 6.01, 6.76, and 25.30 times higher than using WO 3 g-C 3 N 4 , Btg-C 3 N 4 , and g-C 3 N 4 samples, respectively.Noticeably, WO 3 -coupled with g-C 3 N 4 was favorable for CO production; however, introducing Bt layered clay was in favor of methane formation during the CO 2 reduction process.Additionally, the Z-scheme of the WO 3 g-C 3 N 4 composite with Bt as the electron moderator could promote photoinduced charge separation and redox ability of the separated charge carriers, resulting in excellent CO 2 reduction to CH 4 .The rate of reaction was dependent only on the external mass transfer due to surface reactions over the WBCN composite catalyst.With increasing photon flux, methane production was further enhanced due to the thermodynamically favorable process for the activation of CO 2 methanation reaction.Besides, good cycling ability was observed due to the presence of a layered clay structure, which was sustained in multiple cycles without obvious deactivation.This study provides a green clay based noble-metal-free approach to construct a structured composite photocatalyst with a Z-scheme charge carrier and would be beneficial for CO 2 reduction and other solar energy applications."
      },
      {
        "llm generation": "g-C3N4, Btg-C3N4, WO3 g-C3N4, and WO3 Btg-C3N4 composites",
        "source": "The photocatalytic activity test for CO 2 reduction with H 2 O was conducted in a gas-phase photoreactor system with the catalyst uniformly distributed inside the reactor chamber.",
        "context": "2.1.Chemicals.Bentonite (Sigma-Aldrich, USA), melamine (Sigma-Aldrich, AR, purity 99), tungsten(VI) oxide (WO 3 , Acros, purity 99), and methanol (Merck, Reagent grade, Germany) were high-quality chemicals and were used as received. 2.2.Synthesis of the g-C 3 N 4 and Btg-C 3 N 4 Composite.In the first step, bulk graphitic carbon nitride (g-C 3 N 4 ) was fabricated using melamine powder as the precursor.Specifically, melamine (5 g), after placing in a ceramic crucible, was heated for 2 h at 550 C to get a sticky cake having a yellow color. 54The cake obtained was converted to fine powder by grinding with the help of a piston and mortal and after acid treatment, it was named as g-C 3 N 4 (CN).In the next step, the 2D pillared Bt coupled 2D g-C 3 N 4 heterojunction was synthesized through an ultrasonic-assisted impregnation approach.For this purpose, specific amounts of g-C 3 N 4 and Bt were dispersed in 20 mL of methanol through stirring and ultrasonic approach.Afterward, both the suspensions were mixed under continuous stirring and ultrasonicated for 60 min to get homogeneous texture.Finally, solids were separated through a centrifuge, and the sludge obtained was dried overnight in an oven at 100 C and named the Bt g-C 3 N 4 (BCN) composite. 2.3.Synthesis of WO 3 g-C 3 N 4 and WO 3 Btg-C 3 N 4 Composites.For the synthesis of the WO 3 g-C 3 N 4 composite, the ultrasonic approach was employed.Typically, 0.5 g of g-C 3 N 4 was dispersed in methanol under vigorous stirring for 12 h.Afterward, WO 3 dispersed in methanol was added to the above suspension, and the mixture of WO 3 g-C 3 N 4 was ultrasonicated for 60 min for their uniform dispersion and finally centrifuged, dried overnight at 100 C under air flow, and named the WO 3 g-C 3 N 4 (WCN) composite. For the synthesis of the WO 3 Btg-C 3 N 4 composite, a similar approach was employed as discussed above.First, g-C 3 N 4 and Bt, dispersed in methanol, were mixed together and ultrasonicated for their uniform dispersion (sample A).In parallel, WO 3 was dispersed in methanol and stirred for uniform dispersion and named sample B. Afterward, sample B was added to sample A under continuous stirring.The suspension was ultrasonicated for developing good interaction and uniform dispersion of the materials.Finally, the suspension was centrifuged, oven-dried at 100 C, and named the WO 3 Btg-C 3 N 4 (WBCN) composite.The schematic illustration for the synthesis of Btg-C 3 N 4 and WO 3 Btg-C 3 N 4 is shown in Figure 1. 2.4.Characterization.The X-ray powder diffraction patterns of pristine and composite samples were obtained with an advanced Rigaku XRD diffractometer, using Cu K radiation with a wavelength of 0.154178 nm.The 2 values were obtained using a step size of 0.02 s -1 in the range of 5-80 C.To determine molecular interactions, Raman analysis was conducted using a LabRAM HR Evolution (Horiba) spectrometer.The Raman spectra were obtained with a 532 nm laser as the excitation source.The structure and morphology were further investigated using field-emission scanning electron microscopy (FESEM) and transmission electron microscopy (TEM).The FESEM images were obtained with a Zeiss Crossbeam 340 microscope.Similarly, TEM images of the samples were taken by employing a Hitachi HT7700 microscope.The chemical bonding and oxidation states were analyzed using X-ray photoelectron microscopy (XPS) analysis, recorded with an Axis Ultra DLD Shimadzu system.The binding energy (BE) was calibrated using the adventitious C 1s peak (284.60 eV) as an internal standard.The UV-visible diffuse reflectance spectra (UV-vis DRS) was characterized using a Cary 100 Agilent model G982 spectrometer, integrated with spheres for loading powder samples.The charge recombination and separation analyses were further characterized using a photoluminescence (PL) system with a 325 laser as the excitation source. 2.5.Photoactivity Test.The photocatalytic activity test for CO 2 reduction with H 2 O was conducted in a gas-phase photoreactor system with the catalyst uniformly distributed inside the reactor chamber.The reactor was equipped with a glass window at the top for passing light irradiation.The lamp was fixed at the top of the glass window, and a homemade parabolic reflector was placed above the reactor window for directing light irradiation into the cylindrical vessel.Before starting the experiments, CO 2 gas carrying moisture from the water saturator and regulated by a mass flow controller was streamed through the reactor for 30 min to saturate the catalyst surface with the reactants.In order to study the effect of catalyst loading, three different amounts of catalysts, i.e., 50, 150, and 250 mg, were used, whereas all the other parameters were kept constant during the catalyst loading optimization process.As the light intensity is very important in the photocatalysis process, the two different light intensities were investigated with the help of a 35 W CAR HID lamp and 300 W Xenon lamp with light intensities of 20 and 100 mW cm -2 , respectively.Furthermore, during all the experiments, no external heating or cooling was supplied to control reactor temperature and the reactor pressure was kept equal to atmospheric pressure.The gaseous products were analyzed using a gas chromatograph (GC-HP Technologies 6890 N) equipped with a thermal conductivity detector (TCD) and a flame ionization detector (FID).The column employed was a Carboxen-1010 PLOT Capillary GC column (L I.D. 30 m 0.53 mm) connected with both the TCD and FID detectors.Energy Fuels"
      },
      {
        "llm generation": "g-C3N4, WO3, Bt, BCN, WCN, WBCN",
        "source": "XRD results of Bt, g-C 3 N 4 , WO 3 , BCN, and WBCN are presented in Figure 2a.",
        "context": "3.1.Characterization.XRD results of Bt, g-C 3 N 4 , WO 3 , BCN, and WBCN are presented in Figure 2a.In the XRD patterns of Bt, the characteristic peaks appeared at 2 of 7.01, 19.82, 26.62, 28.42, and 34.84, ascribed to the presence of bentonite clay.Two obvious XRD patterns for g-C 3 N 4 were observed with 2 of 13.15 and 27.45.The first peak at 2 of 13.15belongs to the (100), whereas another peak at 2 of 27.45reflects the (002) planes, both of which confirm the polymeric graphitic structure of g-C 3 N 4. 55 Similarly, several characteristic diffraction peaks of WO 3 that appeared at 2 of 23.12, 23.63, 24.36, 26.5, 28.77, 33.24, and 34.17correspond to WO 3 with the monoclinic phase (Card 01-083-0950) and similarly reported previously. 56For the Btg-C 3 N 4 composite, all the characteristic peaks of Bt and g-C 3 N 4 appeared, confirming their good interaction without destroying their individual characteristics.Furthermore, in the WO 3 Btg-C 3 N 4 composite, the obvious (002) peak of g-C 3 N 4 was weakened and shifted toward a higher value, while the (100) peak disappeared, confirming the exfoliation of layers.Besides, some Bt peaks disappeared, and prominent peaks were weakened, clearly indicating that the layered Bt structure has been exfoliated as expected.However, all the characteristic peaks of WO 3 in the composite appeared, an indication that the composite was successfully synthesized with good interaction among the individual components. The Raman spectra of the samples were acquired to identify their structure characteristics, as demonstrated in Figure 2b.For pristine WO 3 , the characteristic bands appeared at 131.57, 271.65, 716.76, and 806.68 cm -1 .The Raman peak at 271.65 cm -1 belongs to the bending vibration mode of W-O, whereas peaks at 716.76 and 806.68 cm -1 present the stretching vibration mode of O-W-O bands, which is similar to the literature. 34,57Similarly, all the Raman peaks of g-C 3 N 4 belong to the polymeric structure of graphitic carbon nitride.It is noticeable that there is a slight shift in Raman peaks for the BCN, WCN, and WBCN samples.The shifts in Raman peaks confirm their good interaction to develop heterojunction composites.Previously, a CdSWO 3 WS 2 composite has been reported with shifts in Raman peaks due to good interaction among the materials. 57This indicates that the WBCN composite was successfully constructed, which is beneficial to transport charge carriers for stimulating the photocatalytic CO 2 reduction process. The structures and morphologies of g-C 3 N 4 , WO 3 , Bt-loaded g-C 3 N 4 , and WO 3 Btg-C 3 N 4 composite samples were further examined using FESEM measurement.Figure 3a shows g-C 3 N 4 layers with uniform size and shape.Figure 3b shows the cubic structure of WO 3 with uniform size and shape, whereas Figure 3c further confirms the orthorhombic crystal structure of WO 3 , which would be beneficial for providing larger external active surface area.The bentonite micrograph reveals an obvious 2D layer structure as presented in Figure 3d.The Bt has a typical layered structure with irregular curves, and all the layers are compact together and similarly reported in the literature. 49fter coupling Bt with g-C 3 N 4 through the pillaring process, Bt layers become thinner, apart from each other, and are pillared with g-C 3 N 4 as demonstrated in Figure 3e,f.Obviously, 2D Bt layers are effectively pillared with 2D g-C 3 N 4 layers for constructing the 2D2D heterojunction.More importantly, the surface became porous and rough, which provides a good interfacial interaction among the layered structures; thus, it confirms successful completion of the pillared process. 45This would be beneficial for efficient separation and transportation of photoinduced electrons and holes during the photocatalysis process.Figure 3g-i presents the morphology of the WO 3 Bt g-C 3 N 4 composite.Evidently, WO 3 has been uniformly dispersed over the 2D2D Btg-C 3 N 4 composite, indicating a good interaction among the three components of the composite.Thus, the WO 3 Btg-C 3 N 4 composite was successfully synthesized through a facile ultrasonication method and will be promising for stimulating optical and photocatalytic characteristics. The element distribution over the WO 3 Btg-C 3 N 4 surface was further investigated through EDX mapping analysis, as displayed in Figure 4. Figure 4a shows the SEM image of the WO 3 Btg-C 3 N 4 composite, whereas elemental mapping images are shown in Figure 4b.Obviously, all the elements of the composite are uniformly distributed in the composite sample.A further distribution of elements corresponding to W, C, Si, Al, N, and O could be seen from their uniform surface color as presented in Figure 4c. Figure 4d further confirms the presence of all these elements.All these results confirm the existence of the WBCN composite catalyst elements with good distribution. The micrography of the composite samples was further investigated with TEM to investigate the structure and morphology, and the results are described in Figure 5. Figure 5a shows the cubic structure of WO 3 as similarly observed by SEM analysis.Figure 5b-d Energy Fuels composites with lattice fringes of 0.386, 0.322, and 0.303 nm for WO 3 , g-C 3 N 4 , and Bt, respectively. 37Thus, based on the above results, the WBCN heterojunction has been successfully established, which would be beneficial for proficient absorption of light irradiation and charge carrier separation. To further understand the chemical states of elements in the WBCN composite, X-ray photoelectron spectroscopy (XPS) Energy Fuels analysis was conducted.Figure 6 shows high-resolution XPS results of W, O, C, N, Si, and Al elements.Figure 6a presents the XPS spectrum of W 4f with two major peaks having 36.7 and 38.5 eV binding energies for 4f 7 2 and 4f 5 2 , respectively, assigned to W 6 ions and which confirms the presence of WO 3 , the same as in a previous report. 58 Similarly, a peak at 406.3 eV can be assigned to surface modification of carbon nitride. 37Figure 6d exhibits four peaks with binding energies of 530.1, 532.0, 533.5, and 535.3 eV.The peak at 530.1 eV can be attributed to the lattice oxygen of WO 3 ; however, the two peaks at 532.0 and 533.5 eV can be assigned to surface oxygen vacancies and oxygen atoms in the composite, respectively.The two other peaks with binding energies at 535.3 and 539.7 eV are attributed to the hydroxyl group (-OH). 29Figure 6e,f shows the XPS spectra for Si 2p and Al 2p with binding energies of 104.6 and 76.6 eV, attributed to the presence of Si and Al in the bentonite samples, respectively. The optical properties of WO 3 , Bt, g-C 3 N 4 , and their binary ternary composite heterostructures were conducted through UV-visible DRS, as displayed in Figure 7a.The absorption edges of pristine WO 3 and pure g-C 3 N 4 are estimated at around 450 nm, confirming their visible-light absorption.Bentonite has a wide range of light absorption in both UV and visible regions; however, higher light absorption is observed in the UV region.Furthermore, when Bt was pillared with g-C 3 N 4 , there was no significant effect on the change in the visible-light absorption edge, attributed to the typical light absorption of Bt derived from their layered structure characteristics.Similarly, coupling WO 3 with g-C 3 N 4 did not alter the band edge of visible-light absorption due to the same visible-light absorption characteristics of both the materials.After construction of the ternary WO 3 Btg-C 3 N 4 composite, the light absorption edge was somewhat shifted toward the UV region, probably due to UV-visible-light absorption characteristics of Bt in the composite.Previously, similar results have been reported while investigating a Mt-loaded g-C 3 N 4 TiO 2 composite for photocatalytic hydrogen production. 47Furthermore, the band gap energy of photocatalysts is calculated using the Tauc equation as demonstrated in eq 1. A hv E ( ) ( ) where hv, , A, and E g are the photon energy, absorption coefficient, absorption constant, and optical energy band gap, respectively.The band gap energies were calculated from the plot of (ahv) 2 versus photon energy (hv) as demonstrated in Figure 7b.The band gap energies were estimated to be 2.74, 2.85, 2.90, 2.93, and 2.95 eV for the WO 3 , g-C 3 N 4 , Btg-C 3 N 4 , WO 3 g-C 3 N 4 , and WO 3 Btg-C 3 N 4 photocatalysts, respectively.It is obvious that visible-light absorption edges of pristine WO 3 and g-C 3 N 4 were not much affected with Bt loading.In the literature, band gap energies of 2.70 for g-C 3 N 4 and 2.60 eV for WO 3 have been reported.However, an increase in band gap energy of WO 3 g-C 3 N 4 was observed, which can be attributed to the presence of defect states of g-C 3 N 4 due to the incorporation of WO 3 . 29Similarly, a band gap energy of 2.70 eV for WO 3 has been reported. 33In another work, band gap energies of 2.80 and 2.87 eV were obtained for the WO 3 and RGOWO 3 samples, respectively. 58All these Energy Fuels findings confirm the results of current work, whereas WO 3 coupled with g-C 3 N 4 would be beneficial to construct the Zscheme heterojunction system for efficient photocatalytic CO 2 reduction to fuels.The photoluminescence (PL) characterization was further conducted to determine charge carrier separation trends of the samples.Figure 7c divulges the relationship of PL intensities of pristine g-C 3 N 4 , WO 3 g-C 3 N 4 , and Bt-mediated WBCN photocatalyst samples.The PL spectra were obtained at an excitation wavelength of 325 nm, and a broader peak in the range of 400 to 600 nm for all the samples was observed; however, peak intensity varied according to pure, binary, and ternary composite samples.The PL spectrum of pure g-C 3 N 4 shows the highest emission intensity, noticeably due to immediate recombination of electron and holes.The PL intensity of g-C 3 N 4 clearly declined after coupling with WO 3 due to faster charge carrier separation among the semiconductors.Comparatively, a lower charge carrier recombination rate was observed over Btg-C 3 N 4 , as evidenced by lower PL emission intensity, due to 2D2D heterojunction development with superior charge carrier transportation.In the literature, lowered PL intensity over the CNTsTiO 2 MMT composite due to the prevented recombination rate by layered clay has been reported. 48Likewise, the PL intensity of g-C 3 N 4 TiO 2 was significantly reduced by introducing 2D layered Mt clay because of faster charge carrier separation. 54Thus, layered clay materials are efficient for trapping and transporting charge carriers in the semiconductors due to the presence of transition-metal ions in their galleries. Moreover, constructing a WBCN ternary heterojunction, the PL intensity was significantly reduced.This can be attributed to the suppressed recombination of photoinduced charge carriers with their superior separation corresponding to heterojunction formation with Bt as the moderator and electron sink.Previously, lower PL emission intensity within the Z-scheme WO 3 -TiO 2 Cu 2 ZnSnS 4 ternary nanocomposite due to proficient interfacial charge carrier separation has been reported. 33In another development, a decreased in PL intensity of g-C 3 N 4 with WO 3 has been reported because of a hindered charge carrier recombination rate. 55In the literature, reduced PL intensity with the Pd-Au-loaded TiO 2 -WO 3 composite compared to TiO 2 has been reported. 59imilarly, lower PL intensity was observed by introducing WO 3 into g-C 3 N 4 through the direct Z-scheme heterojunction. 29hus, a successful fabrication of the ternary WBCN heterojunction would be beneficial for proficient charge carrier separation with enhanced photocatalytic activity. Furthermore, band positions of WO 3 and g-C 3 N 4 are very important to understand the direction of charge transfer in the WO 3 g-C 3 N 4 composite.The valence band (E VB ) and conduction band (E CB ) edge positions of g-C 3 N 4 and WO 3 were calculated using the well-known empirical equations as illustrated in eqs 2 and 3 60 where E VB is the valence band edge, E CB is the conduction band edge, E bg is the band gap energy of a semiconductor, E e is the energy of the free electron of hydrogen scale, and is the geometric mean of Mullikan electronegativity.The summary of band positions for g-C 3 N 4 and WO 3 has been demonstrated in Table 1.Using eq 2, CB values for WO 3 and g-C 3 N 4 were calculated to be 0.705 and -1.22 eV, respectively.Similarly, using eq 3, VB values of 3.47 and 1.67 eV for WO 3 and g-C 3 N 4 , respectively, were obtained.Previously, -1.12 and 1.48 eV CB and VB values for pristine g-C 3 N 4 , respectively, were obtained. 61Similarly, Shi and co-workers synthesized WO 3 nanosheets and reported an E bg of 2.75 eV and CBVB values of 0.152.90eV (vs NHE), respectively. 32In another development, VBs of 1.585 and 3.275 eV for g-C 3 N 4 and WO 3 , respectively, while CBs of -1.125 and 0.905 eV for g-C 3 N 4 and WO 3 , respectively, have been reported. 56Thus, the band positions in the current work are in good agreement with the reported values in the literature.It is obvious that the CB of g-C 3 N 4 (-1.22 eV) is more negative than the CB of WO 3 (0.705);however, the CB of WO 3 is not suitable for reduction of CO 2 due to the thermodynamic barrier.Thus, the Z-scheme of WO 3 g-C 3 N 4 with Bt as the solid electron moderator would be beneficial for transforming electrons from the CB of WO 3 to VB of g-C 3 N 4 during the photocatalysis process under visible-light irradiation.Thus, a good band structure of WO 3 and g-C 3 N 4 would be possible to maximize photocatalytic CO 2 reduction to produce CO, CH 4 , CH 3 OH, and other hydrocarbons. Reduction with H 2 O.The photocatalytic CO 2 reduction behaviors of CN, BCN, WCN, and WBCN were studied in a closed fixed bed photoreactor, in which a mixture of CO 2 H 2 O was filled and reaction was conducted under visible-light irradiation.Prior to starting the photocatalytic activity test, quality control experiments were conducted under different conditions to confirm that the products were obtained during the photoinduced CO 2 reduction process only.Initially, blank experiments were conducted using light irradiation and photocatalyst without injecting a feed mixture of CO 2 H 2 O, and in the second case, experiments were conducted using a feed mixture without the photocatalyst but under light irradiation.In both sets of experiments, in the absence of the feed mixture or photocatalysts, carbon-based products were not detected in the reaction system under visible-light irradiation.This confirms that CO 2 reduction only occurs under an appropriate environment and any products (CO and CH 4 ) were only produced during photocatalytic reaction of CO 2 with H 2 O in the presence of the photocatalyst under light irradiation. 3.2.1.Effect of Bt and WO 3 Loading.The photocatalytic performances of CN, WCN, BCN, and WBCN photocatalysts were determined through CO 2 reduction with water as the reducing agent under visible-light irradiation.CO and CH 4 were the main CO 2 photoreduction products in all the experiments, and their yield rates over irradiation time are demonstrated in Figure 8.It can be seen that, for the CN, WCN, and BCN samples, CO as the main product was observed accompanied with a smaller amount of methane formation.CO and CH 4 production rates of 73.34 and 31.33 mol g -1 h -1 over g-C 3 N 4 were obtained, which are apparently lower than their production using composite samples.The lower photocatalytic activity in pristine g-C 3 N 4 can be ascribed to lower surface area and higher recombination rate of photoinduced charge carriers (e -h ).When WO 3 was coupled with CN to construct the WCN heterojunction, CO and CH 4 evolution rates of 144 and 132 mol g -1 h -1 , respectively, were obtained.The WCN performances for CO and CH 4 production were 1.91-and 4.21-fold higher than that using pristine CN, respectively.The WCN performance enhancement may be caused by excellent charge separation due to the Z-scheme heterojunction with promising redox potential for efficient conversion of CO 2 to fuels. 37Previously, a Pd-AuTiO 2 -WO 3 composite was tested, and higher efficiency and productivity for enhanced production of CO via CO 2 reduction under visible light were found. 59All these findings confirm WO 3 -assisted g-C 3 N 4 to be a promising composite photocatalyst for stimulating photoinduced CO 2 reduction for the production of CO under visible-light irradiation.Furthermore, the bentonite pillared g-C 3 N 4 composite showed good performance during photocatalytic production of CO and methane with yield rates of 232.67 and 117.33 mol g -1 h -1 , respectively.The production of CO was 3.09fold high, while CH 4 production was 3.75 times more over the BCN composite than over pristine g-C 3 N 4 .This significantly improved activity of BCN was evidently due to pillared clay heterojunction formation with the 2D structure, enabling superior charge separation.Obviously, with the help of the WCN composite, CH 4 production was increased; however, BCN promoted CO 2 reduction to produce CO while employing a similar reaction environment.This was probably due to utilization of the more negative CB position of CN and more positive VB position of WO 3 due to constructing the Zscheme heterojunction.Due to utilizing the VB of WO 3 , there would be an efficient oxidation process for hydrogen production, which was effectively utilized for CO and CH 4 production. The performance of the Bt coupled WCN heterojunction has been further investigated, and results are demonstrated in Figure 8.The WBCN photocatalytic activity for CO 2 conversion was obviously enhanced, and yields of CO and CH 4 of 249.34 and 792.67 mol g -1 h -1 were detected after 2 h irradiation time.This amount of CO production was 1.07-, 1.73-, and 3.31-fold higher than it was produced over BCN, WCN, and CN samples, respectively.Similarly, the effect of methane formation over the WBCN composite was 6.01, 6.76, and 25.30 times higher than it was produced over WCN, BCN, and CN samples, respectively.It shows enhanced photocatalytic CO 2 reduction with selective production of methane over the WBCN composite, indicating that it is much beneficial to construct the Z-scheme heterojunction in the presence of the Bt moderator with proficient transportation of charge carriers among them. 34Generally, two and eight electrons are utilized in producing 1 mol of carbon dioxide and 1 mol of methane production while utilizing 2 mol of CO 2 under visible light.The higher CH 4 formation confirms proficient generation and mobility of electrons over the pillared heterojunction being utilized by CO 2 for its reduction to CH 4 and is similar to the literature. 62All these findings confirm that Bt is efficient for the separation of charge carriers, whereas WCN is a good Z-scheme heterojunction for stimulating the CO 2 reduction process with selective visiblelight production of methane. The performances of pristine CN, BCN, and WBCN photocatalysts were further investigated under visible-light irradiation of intensity 20 mW cm -2 and catalyst loading 150 mg at different irradiation times.Figure 8a shows continuous production of CO, whereas production of CH 4 with time is depicted in Figure 8b.Evidently, both CO and CH 4 continuously evolved with time on stream, which demonstrates a highly stable composite photocatalyst and cannot lost photoactivity with time.The CO and CH 4 production rates are lower over CN, which were significantly enhanced after introducing WO 3 and Bt, and production was continuous with time.Using BCN, continuous CH 4 production was observed compared to the WCN photocatalyst.Similarly, using the WBCN composite, both CO and CH 4 continuously evolved over time on stream.Using WBCN, CH 4 and CO production reached 1585.33 and 498.67 mol g -1 after 2 h irradiation time.It demonstrates that coupling WO 3 with CN is helpful to transfer electrons from WO 3 to g-C 3 N 4 , through Z-scheme interfacial interaction, and thus promotes separation of charge carriers. 63Introducing Bt not only enhanced photocatalytic activity but also contributed to selective photocatalytic CO 2 reduction to CH 4 .It is observed that higher CH 4 selectivity was achieved over the WBCN composite, and the order is as follows: WBCN (76.07) WCN (36.66) BCN (32.52) CN (29.38).Comparatively, selective CO 2 reduction to CO over the Pd-AuTiO 2 -WO 3 composite under visible light has been reported in the literature; 59 however, Nibentonite catalysts were found to be very efficient for CO 2 methanation. 52n the current development, several reports are available on the use of WO 3 and g-C 3 N 4 for the conversion of CO 2 to CO, CH 4 and H 2 .In this perspective, the Au-doped WO 3 TiO 2 composite with enhanced H 2 evolution, 36 enhanced methane formation over 3D2D Cu 2 O octahedronsWO 4 nanoflake during CO 2 reduction with water, 31 enhanced CO 2 reduction to CO and CH 4 over the Z-scheme WO 3 -TiO 2 Cu 2 ZnSnS 4 nanocomposite, 33 higher conversion of CO 2 with CO production over Cu 2 O decorated WO 3 nanosheets, 32 and WO 3 dispersed g-C 3 N 4 with enhanced CO and CH 4 production during the photoinduced CO 2 reduction process 37 were observed.Similarly, several reports present enhanced photocatalytic CO 2 reduction efficiency over natural-claymodified composite samples.In the current development, enhanced H 2 production over the Mt-loaded g-C 3 N 4 TiO 2 composite, 54 Mt-dispersed AuTiO 2 with selective CO 2 reduction to CO, 64 enhanced production of CO and CH 4 during CO 2 reduction over the Pd-AuTiO 2 -WO 3 composite photocatalyst, 59 monolithic Pd-loaded g-C 3 N 4 RGO composite with significantly enhanced CO 2 reduction to methane, 11 and Mt-loaded g-C 3 N 4 with enhanced CO 2 reduction by H 2 to CH 4 46 have been reported.All these findings confirm that WBCN has high photoactivity and stability for continuous production of hydrocarbon fuels during visible-light-driven CO 2 reduction. 3.2.2.Effect of Catalyst Loading and Mass Transfer Limitations.Photocatalytic reduction of CO 2 is a surfacedependent chemical reaction and occurs by consuming electrons (e -) and holes (h ), which are produced over the photocatalyst surface with the involvement of light irradiation.This further demonstrates that there would be a good interaction between the three components of the photocatalytic reaction system (light, catalyst-exposed surface area, and reactants) to attain highest photocatalyst performance.Therefore, the efficiency of the WBCN composite photocatalyst was further explored under different amounts of catalyst loadings during CO 2 reduction with water at different times, and results are demonstrated in Figure 9. Figure 9a shows the production of CO, whereas highest production was observed with 150 mg catalyst loading, which gradually declined when loading amounts were increased to 250 mg.However, continuous CO production over irradiation time was observed, and production trends were consistent under all three loading amounts.The decrease in CO production with higher catalyst loading can be explained based on the following: (a) the catalyst surface was not fully utilized due to employing a fixed bed reactor, and only the upper surface of the catalyst was photoactivated for the generation of charge carriers, resulting in declined photocatalytic per unit mass of catalyst surface available; and (b) some amount of CO produced would be converted to methane through CO methanation due to higher efficiency of the composite catalyst for generating electrons.Thus, declined CO productivity with a higher amount of catalyst loading would be due to less utilization of the available catalyst surface and conversion of CO to CH 4 over the electronhole-rich catalyst surface. Figure 9b presents the effect of catalyst loading for stimulating methane formation under visible-light irradiation.Using a small amount of catalyst loading (50 mg), CH 4 production was lower, which is obviously increased when the catalyst loading amount was increased to 150 mg.This increase in WBCN photoactivity for methane production was evidently due to more available catalyst surface area for the conversion of CO 2 CO to methane.With the increase in catalyst loading, there would be more surface area available for more CO 2 uptake and capture of light irradiation, resulting in enhanced photocatalytic activity.For the conversion of CO 2 to CH 4 , eight electrons are required; however, CO can be converted to methane through CO methanation using six electrons.Thus, enhanced CH 4 production over the WBCN composite with higher loading would enable higher CO 2 adsorption with efficient production of charge carriers for methane formation through CO 2 CO methanation with the involvement of eight six electrons.As expected, when catalyst loading was increased to 150 mg, CH 4 production declined and evolution rates were steady with time on stream.Any excessive loading may cause lower catalyst surface area exposed to light irradiation, resulting in declined photoactivity. Comparatively, trends for CO and CH 4 are different with various amounts of catalyst loading.This can be explained based on sorption competitions, higher light absorption, and multiple reactions for CO 2 conversion to CH 4 .With lower catalyst loading, only a small amount of CO 2 adsorption occurs with a lower amount of charge carrier production, resulting in production of both CO and CH 4 .However, when catalyst loading was increased, larger surface area would be available for CO 2 uptake for its conversion to CO.However, due to excessive availability of electrons, produced CO has potential for CH 4 formation through the methanation process with the involvement of six electrons.Any excessive loading (250 mg) resulted in declined production of both CO and CH 4 due to unexposed catalyst surface area for utilizing light irradiation and similarly reported in the literature. 65All these results demonstrate that catalyst loading not only enhances photoactivity but also has an impact on product selectivity during the CO 2 reduction process. Figure 10 shows the schematic illustrations for the mass transfer of CO 2 and H 2 O with external and internal mass transfer diffusion limitations in the presence of visible-light irradiation.Figure 10a shows the schematic illustration of different amounts of catalyst loading with reactants attached to the catalyst surface.Using a small amount of catalyst loading (50 mg), the reactor surface was not entirely covered with the catalyst, and thus, photon flux was not effectively consumed during the photocatalytic CO 2 reduction process.Using 150 mg of catalyst surface, higher adsorption of reactants (CO 2 , H 2 O) would be achieved due to a larger exposed catalyst surface to reactants and light absorption.Due to the higher sorption process with more photon flux utilization, the CO 2 reduction process was significantly enhanced with selective CO and methane formation under visible-light irradiation.Comparatively, with excessive loading of the catalyst (250 mg), bed height was increased; however, the catalyst surface exposed to reactants and light irradiation was decreased, resulting in lower production of CO and CH 4 per unit mass of catalyst employed.This was evidently because all the photocatalysts loaded inside the reactor was not fully consumed, resulting in declined productivity. All these findings are further discussed based on mass transfer and externalinternal diffusions as illustrated in Figure 10d.In the thermal process of CO 2 reduction, the rate of reaction is dependent on seven steps, which include external diffusion, internal diffusion, adsorption of reactants, and surface reactions.In photocatalysis, the reaction rate is dependent on the catalyst surface exposed to reactants and light irradiation and is independent of internal diffusion of reactants inside the pores and channels.Thus, the performance of the photocatalyst is dependent on reactants attached to the catalyst external surface and light irradiation absorption over the catalyst surface.With increasing catalyst loading, the catalyst surface exposed to light irradiation would be reduced; however, internal mass transfer would be proficient, which would not be beneficial for the photocatalytic CO 2 reduction process.Comparatively, using a very small amount of catalyst loading, external mass transfer would be very efficient; however, adsorption of reactants will be the rate-limiting steps.Similarly, the rate-limiting step is dependent on the consumption of photon flux entering into the reactor, which is indirectly dependent on the efficiency of light absorption and production of photoinduced electrons and holes over the catalyst surface.In addition, charge carrier separation and its transportation toward the catalyst surface for dynamic CO 2 conversion and water splitting also influence the rate of reaction.Using the WBCN composite with optimized catalyst loading, there would be more external mass transfer and surface adsorption of reactants with photon flux utilization and proficient charge carrier separation, resulting in significantly enhanced CO and methane formation. 3.2.3.Effect of the Reducing Agent.The performance of the WO 3 Btg-C 3 N 4 composite for photocatalytic CO 2 reduction was further investigated under different reducing agents.The reducing agents employed were pure water, mixture of 10 acetic acid-water solution, and 10 methanol-water solution.For this purpose, CO 2 gas was regulated to pass through these solutions to carry either water-methanol or water-acetic acid vapors before entering into the photoreactor.Besides, controlled experiments were also conducted without using CO 2 in the feed mixture but using only nitrogen to carry water-methanol vapors into the photoreactor.The photocatalytic production of CO and CH 4 during CO 2 reduction with different types of feed mixtures is demonstrated in Figure 11.Using only water vapors with nitrogen, production of CH 4 or CO was not detected.Similarly, using nitrogen with 10 methanol-water vapors, a smaller amount of CO was produced with trace amounts of CH 4 production. On the other hand, when acetic acid and methanol were added to water, production of CO and CH 4 was increased.However, the highest photoactivity of the WBCN composite was obtained when CO 2 reduction was conducted with water vapors only.This was obviously due to the activation of reforming reaction of acetic acid and methanol for CO 2 and hydrogen production, instead of CO 2 reduction to CO and CH 4 .Thus, production of CO during water-methanol vapors without CO 2 in the feed mixture would be due to the following: first, CO 2 would be produced during methanol steam reforming, which was finally converted to CO with the involvement of hydrogen during the photocatalysis process.Recently, we have investigated photocatalytic water splitting with methanol as the reducing agent and observed the production of CO 2 in addition of hydrogen. 66This confirms that methanol was not favorable for CH 4 production, and similarly, the photocatalyst was cleaned, and any carboncontaining products were produced
