Repository: OEG-Clark/solarchem-corpus

# SolarChemQA Benchmark & Dataset

This repository contains the benchmark and dataset for [SolarQA](https://github.com/oeg-upm/solar-qa) application. The SolarChemQA Benchmark is designed specifically for factual question answering benchmark based on solar chemistry academic papers. We intent to build an open-source benchmark & dataset for testing the performance of QA system when it comes to narrow-domain and in-depth questions. 

The SolarChemQA Benchmark addresses the critical need for domain-specific evaluation tools in scientific literature processing. It aims to:

- Build an open-source benchmark for testing QA system performance on narrow-domain, in-depth questions

File: SolarChem-Evaluation/Task-3-LLM-performance/result-150/google_gemma-4-26b-a4b-it/evidence/evidences_1037.json
{
  "DOI": "",
  "paper_title": "Mechanisms behind photocatalytic CO2 reduction by CsPbBr3 perovskite-graphene-based nanoheterostructures",
  "human validator": "hybrid annotator",
  "annotation": {
    "catalyst": [
      {
        "llm generation": "CsPbBr3 NPs, CsPbBr3-GO NHS, and CsPbBr3-FLG NHS",
        "source": "The photocatalysts, including CsPbBr 3 NPs, CsPbBr 3 -GO NHS and CsPbBr 3 -FLG NHS samples, were coated on the quartz substrates (2.5 cm 2 ) by drop-casting with a constant loading amount of 20 mg, respectively.",
        "context": "The GO was synthesized by the modified Hummers' method.40 Firstly, graphite (0.5 g) powder was mixed with an acidic solution (20 mL of H 2 SO 4 and 10 mL of HNO 3 ) under stirring in an ice bath.3 g of KMnO 4 was slowly added into the mixed solution.After all of the KMnO 4 powder dissolved completely, the mixed solution was heated to 35 C in a water bath with stirring for 3 h.As the color of the mixed solution changed from purple to brown, 40 mL DI water was dropwise added.After 1.5 h, 100 mL of 1 H 2 O 2 solution was added into the mixed solution to stop the reaction.Lastly, the product was collected by centrifuge and washed with 1 M HCl solution to neutral and redispersed in ethanol.Note that the semiconducting property of the as-prepared GO was confirmed by a 4 point probe measurement, which showed the undetectable value of resistance of the GO. FLG was synthesized by a liquid exfoliation process derived from Artificial graphite (graphite, purity 99 ).All delamination experiments were carried out in a homemade ultra-high-pressure continuousflow cell disrupter according to the previously reported method.41 Typically, 10 wt. graphite suspension in deionized water is created by applying from low pressure (800 bar) to high pressure (2000 bar) to force the sample through a small orifice at high speed under a flow rate of 10 Lmin.The shearing effects crushed the graphite and dispersed and emulsified the sample components.During this process, the FLG remained in suspension, which was ensured by keeping the sample at 14-16 C in a circulating water bath.The FLG was produced 3 batch runs at 800 bar, 3 batch runs at 1200 bar and 3 batch runs at 2000 bar.In these three steps, the pressure was maintained at these pressures by controlling the piston force applied to the nozzle.Note that the low resistance of 4.9 10 -3 for the as-prepared FLG has been measured by a 4 point probe measurement, which confirmed the high conductive property of the FLG used in this work. The CsPbBr 3 NPs were synthesized using LARP method under room temperature 22.First of all, the PbBr 2 (1.74 mg), octylammonium bromide (1.73 mg) and CsBr (0.35 mg) were dissolved in 1 mL DMF. After sonication of the mixed solution for 10 min, 100 L of oleic acid (OA) was added to form the homogenous precursor solution.Finally, all the precursor solution was added into 20 mL toluene dropwise with stirring to form CsPbBr 3 NPs.The resultant CsPbBr 3 NPs were collected by centrifuge and washed with toluene twice for further utilization.On the other hand, the CsPbBr 3 -GO and CsPbBr 3 -FLG NHSs were synthesized by the same process, however the precursor solutions were incorporated with different amounts of GO and FLG, respectively.Thus, 0.5, 1, 1.5, 2 mg of GO and 1.5, 3.0, 4.5, 6.0 mg of FLG were individually added into the precursor solutions, which was stirred overnight before added into toluene.The resultant samples were denoted as CsPbBr 3 -GO-0.5,CsPbBr 3 -GO-1.0,CsPbBr 3 -GO-1.5,CsPbBr 3 -GO-2.0and CsPbBr 3 -FLG-1.5,CsPbBr 3 -FLG-3.0,CsPbBr 3 -FLG-4.5,CsPbBr 3 -FLG-6.0. XRD analysis (Rigaku Corporation, MiniFlex II powder diffractometer) was carried out to study the crystalline phase of the sample at a voltage of 30 kV and a current of 15 mA.The scanning angle range was conducted from 10to 80at a rate of 4min.TEM (JEOL, JEM-1400) and HR-AEM (JEOL, JEM-2100 F) analyses were operated with an accelerating voltage of 100 kV and 200 kV, respectively.UV-vis absorption spectra (Shimadzu UV-1800) and PL spectra (Hitachi F-7000) were collected by using a quartz cuvette (1cm 1cm) as container measuring as-synthesized sample under room temperature.XPS and UPS spectra were obtained by Thermo Fisher Scientific ESCALAB Xi electron spectroscopy with Al K1 anode.TRPL spectra were recorded using a home-built single-photon counting system with a GaN diode laser ( 375 nm, pulse duration of 50 ps) as the excitation source.The composition was estimated using a thermogravimetric analyzer (TGA, TA Instruments Q500) under N 2 atmosphere.Surface area the samples were measured by N 2 adsorptiondesorption isotherms curves using micromeritics tristar 3000 (Micromeritics, instrument corporation, Norcross, GA 30,093 USA).The micromeritics VacPrepTM 061 used to remove the adsorbed contaminants and used to vacuum for the preparation of samples through heating and evacuation.The CO 2 adsorption isotherms at 25 C were collected on Micromeritics ASAP 2020 sorption analyzer. The experimental set up to carry out photocatalytic CO 2 reduction is shown in Scheme 1.The photocatalysts, including CsPbBr 3 NPs, CsPbBr 3 -GO NHS and CsPbBr 3 -FLG NHS samples, were coated on the quartz substrates (2.5 cm 2 ) by drop-casting with a constant loading amount of 20 mg, respectively.The quartz substrate coated with photocatalysts was vertically set in a gas-tight sample vial that contained 10 L DI-water (the volume of sample vial was 40 mL).After the sample vial was purged with CO 2 gas for 30 min in darkness, it was sealed and heated up to 100 C in an oven to vaporize DI-water.To carry out the photocatalytic CO 2 reduction, the sealed sample vial incorporated with photocatalysts, CO 2 and H 2 O vapor was illuminated by a 500 W Xe lamp coupled with A-M1.5 and 400 nm cut-off filters under 100 mWcm 2 illumination.The examined gas was taken by a gas tight syringe with interval of one hour and injected into the gas chromatography (GC) with a barrier discharge ionization detector (SHIMADZU GC-2010, BID-2010 Plus) to analyze the gas products.To measure apparent quantum efficiency (AQE), the same reaction system contained photocatalysts, CO 2 and H 2 O vapor was irradiated by monochromatic light (HORIBA TRIAX 180) for 24 h.The resulted product gas was taken by a gas tight syringe and characterized by the GC."
      }
    ],
    "co-catalyst": [],
    "light source": [
      {
        "llm generation": "Monochromatic",
        "source": "To measure apparent quantum efficiency (AQE), the same reaction system contained photocatalysts, CO 2 and H 2 O vapor was irradiated by monochromatic light (HORIBA TRIAX 180) for 24 h.",
        "context": "The GO was synthesized by the modified Hummers' method.40 Firstly, graphite (0.5 g) powder was mixed with an acidic solution (20 mL of H 2 SO 4 and 10 mL of HNO 3 ) under stirring in an ice bath.3 g of KMnO 4 was slowly added into the mixed solution.After all of the KMnO 4 powder dissolved completely, the mixed solution was heated to 35 C in a water bath with stirring for 3 h.As the color of the mixed solution changed from purple to brown, 40 mL DI water was dropwise added.After 1.5 h, 100 mL of 1 H 2 O 2 solution was added into the mixed solution to stop the reaction.Lastly, the product was collected by centrifuge and washed with 1 M HCl solution to neutral and redispersed in ethanol.Note that the semiconducting property of the as-prepared GO was confirmed by a 4 point probe measurement, which showed the undetectable value of resistance of the GO. FLG was synthesized by a liquid exfoliation process derived from Artificial graphite (graphite, purity 99 ).All delamination experiments were carried out in a homemade ultra-high-pressure continuousflow cell disrupter according to the previously reported method.41 Typically, 10 wt. graphite suspension in deionized water is created by applying from low pressure (800 bar) to high pressure (2000 bar) to force the sample through a small orifice at high speed under a flow rate of 10 Lmin.The shearing effects crushed the graphite and dispersed and emulsified the sample components.During this process, the FLG remained in suspension, which was ensured by keeping the sample at 14-16 C in a circulating water bath.The FLG was produced 3 batch runs at 800 bar, 3 batch runs at 1200 bar and 3 batch runs at 2000 bar.In these three steps, the pressure was maintained at these pressures by controlling the piston force applied to the nozzle.Note that the low resistance of 4.9 10 -3 for the as-prepared FLG has been measured by a 4 point probe measurement, which confirmed the high conductive property of the FLG used in this work. The CsPbBr 3 NPs were synthesized using LARP method under room temperature 22.First of all, the PbBr 2 (1.74 mg), octylammonium bromide (1.73 mg) and CsBr (0.35 mg) were dissolved in 1 mL DMF. After sonication of the mixed solution for 10 min, 100 L of oleic acid (OA) was added to form the homogenous precursor solution.Finally, all the precursor solution was added into 20 mL toluene dropwise with stirring to form CsPbBr 3 NPs.The resultant CsPbBr 3 NPs were collected by centrifuge and washed with toluene twice for further utilization.On the other hand, the CsPbBr 3 -GO and CsPbBr 3 -FLG NHSs were synthesized by the same process, however the precursor solutions were incorporated with different amounts of GO and FLG, respectively.Thus, 0.5, 1, 1.5, 2 mg of GO and 1.5, 3.0, 4.5, 6.0 mg of FLG were individually added into the precursor solutions, which was stirred overnight before added into toluene.The resultant samples were denoted as CsPbBr 3 -GO-0.5,CsPbBr 3 -GO-1.0,CsPbBr 3 -GO-1.5,CsPbBr 3 -GO-2.0and CsPbBr 3 -FLG-1.5,CsPbBr 3 -FLG-3.0,CsPbBr 3 -FLG-4.5,CsPbBr 3 -FLG-6.0. XRD analysis (Rigaku Corporation, MiniFlex II powder diffractometer) was carried out to study the crystalline phase of the sample at a voltage of 30 kV and a current of 15 mA.The scanning angle range was conducted from 10to 80at a rate of 4min.TEM (JEOL, JEM-1400) and HR-AEM (JEOL, JEM-2100 F) analyses were operated with an accelerating voltage of 100 kV and 200 kV, respectively.UV-vis absorption spectra (Shimadzu UV-1800) and PL spectra (Hitachi F-7000) were collected by using a quartz cuvette (1cm 1cm) as container measuring as-synthesized sample under room temperature.XPS and UPS spectra were obtained by Thermo Fisher Scientific ESCALAB Xi electron spectroscopy with Al K1 anode.TRPL spectra were recorded using a home-built single-photon counting system with a GaN diode laser ( 375 nm, pulse duration of 50 ps) as the excitation source.The composition was estimated using a thermogravimetric analyzer (TGA, TA Instruments Q500) under N 2 atmosphere.Surface area the samples were measured by N 2 adsorptiondesorption isotherms curves using micromeritics tristar 3000 (Micromeritics, instrument corporation, Norcross, GA 30,093 USA).The micromeritics VacPrepTM 061 used to remove the adsorbed contaminants and used to vacuum for the preparation of samples through heating and evacuation.The CO 2 adsorption isotherms at 25 C were collected on Micromeritics ASAP 2020 sorption analyzer. The experimental set up to carry out photocatalytic CO 2 reduction is shown in Scheme 1.The photocatalysts, including CsPbBr 3 NPs, CsPbBr 3 -GO NHS and CsPbBr 3 -FLG NHS samples, were coated on the quartz substrates (2.5 cm 2 ) by drop-casting with a constant loading amount of 20 mg, respectively.The quartz substrate coated with photocatalysts was vertically set in a gas-tight sample vial that contained 10 L DI-water (the volume of sample vial was 40 mL).After the sample vial was purged with CO 2 gas for 30 min in darkness, it was sealed and heated up to 100 C in an oven to vaporize DI-water.To carry out the photocatalytic CO 2 reduction, the sealed sample vial incorporated with photocatalysts, CO 2 and H 2 O vapor was illuminated by a 500 W Xe lamp coupled with A-M1.5 and 400 nm cut-off filters under 100 mWcm 2 illumination.The examined gas was taken by a gas tight syringe with interval of one hour and injected into the gas chromatography (GC) with a barrier discharge ionization detector (SHIMADZU GC-2010, BID-2010 Plus) to analyze the gas products.To measure apparent quantum efficiency (AQE), the same reaction system contained photocatalysts, CO 2 and H 2 O vapor was irradiated by monochromatic light (HORIBA TRIAX 180) for 24 h.The resulted product gas was taken by a gas tight syringe and characterized by the GC."
      }
    ],
    "lamp": [
      {
        "llm generation": "Xenon",
        "source": "To carry out the photocatalytic CO 2 reduction, the sealed sample vial incorporated with photocatalysts, CO 2 and H 2 O vapor was illuminated by a 500 W Xe lamp coupled with A-M1.5 and 400 nm cut-off filters under 100 mWcm 2 illumination.",
        "context": "The GO was synthesized by the modified Hummers' method.40 Firstly, graphite (0.5 g) powder was mixed with an acidic solution (20 mL of H 2 SO 4 and 10 mL of HNO 3 ) under stirring in an ice bath.3 g of KMnO 4 was slowly added into the mixed solution.After all of the KMnO 4 powder dissolved completely, the mixed solution was heated to 35 C in a water bath with stirring for 3 h.As the color of the mixed solution changed from purple to brown, 40 mL DI water was dropwise added.After 1.5 h, 100 mL of 1 H 2 O 2 solution was added into the mixed solution to stop the reaction.Lastly, the product was collected by centrifuge and washed with 1 M HCl solution to neutral and redispersed in ethanol.Note that the semiconducting property of the as-prepared GO was confirmed by a 4 point probe measurement, which showed the undetectable value of resistance of the GO. FLG was synthesized by a liquid exfoliation process derived from Artificial graphite (graphite, purity 99 ).All delamination experiments were carried out in a homemade ultra-high-pressure continuousflow cell disrupter according to the previously reported method.41 Typically, 10 wt. graphite suspension in deionized water is created by applying from low pressure (800 bar) to high pressure (2000 bar) to force the sample through a small orifice at high speed under a flow rate of 10 Lmin.The shearing effects crushed the graphite and dispersed and emulsified the sample components.During this process, the FLG remained in suspension, which was ensured by keeping the sample at 14-16 C in a circulating water bath.The FLG was produced 3 batch runs at 800 bar, 3 batch runs at 1200 bar and 3 batch runs at 2000 bar.In these three steps, the pressure was maintained at these pressures by controlling the piston force applied to the nozzle.Note that the low resistance of 4.9 10 -3 for the as-prepared FLG has been measured by a 4 point probe measurement, which confirmed the high conductive property of the FLG used in this work. The CsPbBr 3 NPs were synthesized using LARP method under room temperature 22.First of all, the PbBr 2 (1.74 mg), octylammonium bromide (1.73 mg) and CsBr (0.35 mg) were dissolved in 1 mL DMF. After sonication of the mixed solution for 10 min, 100 L of oleic acid (OA) was added to form the homogenous precursor solution.Finally, all the precursor solution was added into 20 mL toluene dropwise with stirring to form CsPbBr 3 NPs.The resultant CsPbBr 3 NPs were collected by centrifuge and washed with toluene twice for further utilization.On the other hand, the CsPbBr 3 -GO and CsPbBr 3 -FLG NHSs were synthesized by the same process, however the precursor solutions were incorporated with different amounts of GO and FLG, respectively.Thus, 0.5, 1, 1.5, 2 mg of GO and 1.5, 3.0, 4.5, 6.0 mg of FLG were individually added into the precursor solutions, which was stirred overnight before added into toluene.The resultant samples were denoted as CsPbBr 3 -GO-0.5,CsPbBr 3 -GO-1.0,CsPbBr 3 -GO-1.5,CsPbBr 3 -GO-2.0and CsPbBr 3 -FLG-1.5,CsPbBr 3 -FLG-3.0,CsPbBr 3 -FLG-4.5,CsPbBr 3 -FLG-6.0. XRD analysis (Rigaku Corporation, MiniFlex II powder diffractometer) was carried out to study the crystalline phase of the sample at a voltage of 30 kV and a current of 15 mA.The scanning angle range was conducted from 10to 80at a rate of 4min.TEM (JEOL, JEM-1400) and HR-AEM (JEOL, JEM-2100 F) analyses were operated with an accelerating voltage of 100 kV and 200 kV, respectively.UV-vis absorption spectra (Shimadzu UV-1800) and PL spectra (Hitachi F-7000) were collected by using a quartz cuvette (1cm 1cm) as container measuring as-synthesized sample under room temperature.XPS and UPS spectra were obtained by Thermo Fisher Scientific ESCALAB Xi electron spectroscopy with Al K1 anode.TRPL spectra were recorded using a home-built single-photon counting system with a GaN diode laser ( 375 nm, pulse duration of 50 ps) as the excitation source.The composition was estimated using a thermogravimetric analyzer (TGA, TA Instruments Q500) under N 2 atmosphere.Surface area the samples were measured by N 2 adsorptiondesorption isotherms curves using micromeritics tristar 3000 (Micromeritics, instrument corporation, Norcross, GA 30,093 USA).The micromeritics VacPrepTM 061 used to remove the adsorbed contaminants and used to vacuum for the preparation of samples through heating and evacuation.The CO 2 adsorption isotherms at 25 C were collected on Micromeritics ASAP 2020 sorption analyzer. The experimental set up to carry out photocatalytic CO 2 reduction is shown in Scheme 1.The photocatalysts, including CsPbBr 3 NPs, CsPbBr 3 -GO NHS and CsPbBr 3 -FLG NHS samples, were coated on the quartz substrates (2.5 cm 2 ) by drop-casting with a constant loading amount of 20 mg, respectively.The quartz substrate coated with photocatalysts was vertically set in a gas-tight sample vial that contained 10 L DI-water (the volume of sample vial was 40 mL).After the sample vial was purged with CO 2 gas for 30 min in darkness, it was sealed and heated up to 100 C in an oven to vaporize DI-water.To carry out the photocatalytic CO 2 reduction, the sealed sample vial incorporated with photocatalysts, CO 2 and H 2 O vapor was illuminated by a 500 W Xe lamp coupled with A-M1.5 and 400 nm cut-off filters under 100 mWcm 2 illumination.The examined gas was taken by a gas tight syringe with interval of one hour and injected into the gas chromatography (GC) with a barrier discharge ionization detector (SHIMADZU GC-2010, BID-2010 Plus) to analyze the gas products.To measure apparent quantum efficiency (AQE), the same reaction system contained photocatalysts, CO 2 and H 2 O vapor was irradiated by monochromatic light (HORIBA TRIAX 180) for 24 h.The resulted product gas was taken by a gas tight syringe and characterized by the GC."
      }
    ],
    "reaction medium": [
      {
        "llm generation": "Gas",
        "source": "To carry out the photocatalytic CO 2 reduction, the sealed sample vial incorporated with photocatalysts, CO 2 and H 2 O vapor was illuminated by a 500 W Xe lamp coupled with A-M1.5 and 400 nm cut-off filters under 100 mWcm 2 illumination.",
        "context": "The GO was synthesized by the modified Hummers' method.40 Firstly, graphite (0.5 g) powder was mixed with an acidic solution (20 mL of H 2 SO 4 and 10 mL of HNO 3 ) under stirring in an ice bath.3 g of KMnO 4 was slowly added into the mixed solution.After all of the KMnO 4 powder dissolved completely, the mixed solution was heated to 35 C in a water bath with stirring for 3 h.As the color of the mixed solution changed from purple to brown, 40 mL DI water was dropwise added.After 1.5 h, 100 mL of 1 H 2 O 2 solution was added into the mixed solution to stop the reaction.Lastly, the product was collected by centrifuge and washed with 1 M HCl solution to neutral and redispersed in ethanol.Note that the semiconducting property of the as-prepared GO was confirmed by a 4 point probe measurement, which showed the undetectable value of resistance of the GO. FLG was synthesized by a liquid exfoliation process derived from Artificial graphite (graphite, purity 99 ).All delamination experiments were carried out in a homemade ultra-high-pressure continuousflow cell disrupter according to the previously reported method.41 Typically, 10 wt. graphite suspension in deionized water is created by applying from low pressure (800 bar) to high pressure (2000 bar) to force the sample through a small orifice at high speed under a flow rate of 10 Lmin.The shearing effects crushed the graphite and dispersed and emulsified the sample components.During this process, the FLG remained in suspension, which was ensured by keeping the sample at 14-16 C in a circulating water bath.The FLG was produced 3 batch runs at 800 bar, 3 batch runs at 1200 bar and 3 batch runs at 2000 bar.In these three steps, the pressure was maintained at these pressures by controlling the piston force applied to the nozzle.Note that the low resistance of 4.9 10 -3 for the as-prepared FLG has been measured by a 4 point probe measurement, which confirmed the high conductive property of the FLG used in this work. The CsPbBr 3 NPs were synthesized using LARP method under room temperature 22.First of all, the PbBr 2 (1.74 mg), octylammonium bromide (1.73 mg) and CsBr (0.35 mg) were dissolved in 1 mL DMF. After sonication of the mixed solution for 10 min, 100 L of oleic acid (OA) was added to form the homogenous precursor solution.Finally, all the precursor solution was added into 20 mL toluene dropwise with stirring to form CsPbBr 3 NPs.The resultant CsPbBr 3 NPs were collected by centrifuge and washed with toluene twice for further utilization.On the other hand, the CsPbBr 3 -GO and CsPbBr 3 -FLG NHSs were synthesized by the same process, however the precursor solutions were incorporated with different amounts of GO and FLG, respectively.Thus, 0.5, 1, 1.5, 2 mg of GO and 1.5, 3.0, 4.5, 6.0 mg of FLG were individually added into the precursor solutions, which was stirred overnight before added into toluene.The resultant samples were denoted as CsPbBr 3 -GO-0.5,CsPbBr 3 -GO-1.0,CsPbBr 3 -GO-1.5,CsPbBr 3 -GO-2.0and CsPbBr 3 -FLG-1.5,CsPbBr 3 -FLG-3.0,CsPbBr 3 -FLG-4.5,CsPbBr 3 -FLG-6.0. XRD analysis (Rigaku Corporation, MiniFlex II powder diffractometer) was carried out to study the crystalline phase of the sample at a voltage of 30 kV and a current of 15 mA.The scanning angle range was conducted from 10to 80at a rate of 4min.TEM (JEOL, JEM-1400) and HR-AEM (JEOL, JEM-2100 F) analyses were operated with an accelerating voltage of 100 kV and 200 kV, respectively.UV-vis absorption spectra (Shimadzu UV-1800) and PL spectra (Hitachi F-7000) were collected by using a quartz cuvette (1cm 1cm) as container measuring as-synthesized sample under room temperature.XPS and UPS spectra were obtained by Thermo Fisher Scientific ESCALAB Xi electron spectroscopy with Al K1 anode.TRPL spectra were recorded using a home-built single-photon counting system with a GaN diode laser ( 375 nm, pulse duration of 50 ps) as the excitation source.The composition was estimated using a thermogravimetric analyzer (TGA, TA Instruments Q500) under N 2 atmosphere.Surface area the samples were measured by N 2 adsorptiondesorption isotherms curves using micromeritics tristar 3000 (Micromeritics, instrument corporation, Norcross, GA 30,093 USA).The micromeritics VacPrepTM 061 used to remove the adsorbed contaminants and used to vacuum for the preparation of samples through heating and evacuation.The CO 2 adsorption isotherms at 25 C were collected on Micromeritics ASAP 2020 sorption analyzer. The experimental set up to carry out photocatalytic CO 2 reduction is shown in Scheme 1.The photocatalysts, including CsPbBr 3 NPs, CsPbBr 3 -GO NHS and CsPbBr 3 -FLG NHS samples, were coated on the quartz substrates (2.5 cm 2 ) by drop-casting with a constant loading amount of 20 mg, respectively.The quartz substrate coated with photocatalysts was vertically set in a gas-tight sample vial that contained 10 L DI-water (the volume of sample vial was 40 mL).After the sample vial was purged with CO 2 gas for 30 min in darkness, it was sealed and heated up to 100 C in an oven to vaporize DI-water.To carry out the photocatalytic CO 2 reduction, the sealed sample vial incorporated with photocatalysts, CO 2 and H 2 O vapor was illuminated by a 500 W Xe lamp coupled with A-M1.5 and 400 nm cut-off filters under 100 mWcm 2 illumination.The examined gas was taken by a gas tight syringe with interval of one hour and injected into the gas chromatography (GC) with a barrier discharge ionization detector (SHIMADZU GC-2010, BID-2010 Plus) to analyze the gas products.To measure apparent quantum efficiency (AQE), the same reaction system contained photocatalysts, CO 2 and H 2 O vapor was irradiated by monochromatic light (HORIBA TRIAX 180) for 24 h.The resulted product gas was taken by a gas tight syringe and characterized by the GC."
      }
    ],
    "reactor type": [],
    "operation mode": [
      {
        "llm generation": "Batch",
        "source": "The quartz substrate coated with photocatalysts was vertically set in a gas-tight sample vial that contained 10 L DI-water (the volume of sample vial was 40 mL).",
        "context": "The GO was synthesized by the modified Hummers' method.40 Firstly, graphite (0.5 g) powder was mixed with an acidic solution (20 mL of H 2 SO 4 and 10 mL of HNO 3 ) under stirring in an ice bath.3 g of KMnO 4 was slowly added into the mixed solution.After all of the KMnO 4 powder dissolved completely, the mixed solution was heated to 35 C in a water bath with stirring for 3 h.As the color of the mixed solution changed from purple to brown, 40 mL DI water was dropwise added.After 1.5 h, 100 mL of 1 H 2 O 2 solution was added into the mixed solution to stop the reaction.Lastly, the product was collected by centrifuge and washed with 1 M HCl solution to neutral and redispersed in ethanol.Note that the semiconducting property of the as-prepared GO was confirmed by a 4 point probe measurement, which showed the undetectable value of resistance of the GO. FLG was synthesized by a liquid exfoliation process derived from Artificial graphite (graphite, purity 99 ).All delamination experiments were carried out in a homemade ultra-high-pressure continuousflow cell disrupter according to the previously reported method.41 Typically, 10 wt. graphite suspension in deionized water is created by applying from low pressure (800 bar) to high pressure (2000 bar) to force the sample through a small orifice at high speed under a flow rate of 10 Lmin.The shearing effects crushed the graphite and dispersed and emulsified the sample components.During this process, the FLG remained in suspension, which was ensured by keeping the sample at 14-16 C in a circulating water bath.The FLG was produced 3 batch runs at 800 bar, 3 batch runs at 1200 bar and 3 batch runs at 2000 bar.In these three steps, the pressure was maintained at these pressures by controlling the piston force applied to the nozzle.Note that the low resistance of 4.9 10 -3 for the as-prepared FLG has been measured by a 4 point probe measurement, which confirmed the high conductive property of the FLG used in this work. The CsPbBr 3 NPs were synthesized using LARP method under room temperature 22.First of all, the PbBr 2 (1.74 mg), octylammonium bromide (1.73 mg) and CsBr (0.35 mg) were dissolved in 1 mL DMF. After sonication of the mixed solution for 10 min, 100 L of oleic acid (OA) was added to form the homogenous precursor solution.Finally, all the precursor solution was added into 20 mL toluene dropwise with stirring to form CsPbBr 3 NPs.The resultant CsPbBr 3 NPs were collected by centrifuge and washed with toluene twice for further utilization.On the other hand, the CsPbBr 3 -GO and CsPbBr 3 -FLG NHSs were synthesized by the same process, however the precursor solutions were incorporated with different amounts of GO and FLG, respectively.Thus, 0.5, 1, 1.5, 2 mg of GO and 1.5, 3.0, 4.5, 6.0 mg of FLG were individually added into the precursor solutions, which was stirred overnight before added into toluene.The resultant samples were denoted as CsPbBr 3 -GO-0.5,CsPbBr 3 -GO-1.0,CsPbBr 3 -GO-1.5,CsPbBr 3 -GO-2.0and CsPbBr 3 -FLG-1.5,CsPbBr 3 -FLG-3.0,CsPbBr 3 -FLG-4.5,CsPbBr 3 -FLG-6.0. XRD analysis (Rigaku Corporation, MiniFlex II powder diffractometer) was carried out to study the crystalline phase of the sample at a voltage of 30 kV and a current of 15 mA.The scanning angle range was conducted from 10to 80at a rate of 4min.TEM (JEOL, JEM-1400) and HR-AEM (JEOL, JEM-2100 F) analyses were operated with an accelerating voltage of 100 kV and 200 kV, respectively.UV-vis absorption spectra (Shimadzu UV-1800) and PL spectra (Hitachi F-7000) were collected by using a quartz cuvette (1cm 1cm) as container measuring as-synthesized sample under room temperature.XPS and UPS spectra were obtained by Thermo Fisher Scientific ESCALAB Xi electron spectroscopy with Al K1 anode.TRPL spectra were recorded using a home-built single-photon counting system with a GaN diode laser ( 375 nm, pulse duration of 50 ps) as the excitation source.The composition was estimated using a thermogravimetric analyzer (TGA, TA Instruments Q500) under N 2 atmosphere.Surface area the samples were measured by N 2 adsorptiondesorption isotherms curves using micromeritics tristar 3000 (Micromeritics, instrument corporation, Norcross, GA 30,093 USA).The micromeritics VacPrepTM 061 used to remove the adsorbed contaminants and used to vacuum for the preparation of samples through heating and evacuation.The CO 2 adsorption isotherms at 25 C were collected on Micromeritics ASAP 2020 sorption analyzer. The experimental set up to carry out photocatalytic CO 2 reduction is shown in Scheme 1.The photocatalysts, including CsPbBr 3 NPs, CsPbBr 3 -GO NHS and CsPbBr 3 -FLG NHS samples, were coated on the quartz substrates (2.5 cm 2 ) by drop-casting with a constant loading amount of 20 mg, respectively.The quartz substrate coated with photocatalysts was vertically set in a gas-tight sample vial that contained 10 L DI-water (the volume of sample vial was 40 mL).After the sample vial was purged with CO 2 gas for 30 min in darkness, it was sealed and heated up to 100 C in an oven to vaporize DI-water.To carry out the photocatalytic CO 2 reduction, the sealed sample vial incorporated with photocatalysts, CO 2 and H 2 O vapor was illuminated by a 500 W Xe lamp coupled with A-M1.5 and 400 nm cut-off filters under 100 mWcm 2 illumination.The examined gas was taken by a gas tight syringe with interval of one hour and injected into the gas chromatography (GC) with a barrier discharge ionization detector (SHIMADZU GC-2010, BID-2010 Plus) to analyze the gas products.To measure apparent quantum efficiency (AQE), the same reaction system contained photocatalysts, CO 2 and H 2 O vapor was irradiated by monochromatic light (HORIBA TRIAX 180) for 24 h.The resulted product gas was taken by a gas tight syringe and characterized by the GC."
      }
    ]
  }
}
