Repository: OEG-Clark/solarchem-corpus

# SolarChemQA Benchmark & Dataset

This repository contains the benchmark and dataset for [SolarQA](https://github.com/oeg-upm/solar-qa) application. The SolarChemQA Benchmark is designed specifically for factual question answering benchmark based on solar chemistry academic papers. We intent to build an open-source benchmark & dataset for testing the performance of QA system when it comes to narrow-domain and in-depth questions. 

The SolarChemQA Benchmark addresses the critical need for domain-specific evaluation tools in scientific literature processing. It aims to:

- Build an open-source benchmark for testing QA system performance on narrow-domain, in-depth questions

File: SolarChem-Evaluation/Task-3-LLM-performance/result-150/google_gemma-4-26b-a4b-it/evidence/evidences_1098.json (part 1 of 3)
{
  "DOI": "",
  "paper_title": "\\u03c0-deficient pyridine ring-incorporated carbon nitride polymers for photocatalytic H2 evolution and CO2 fixation",
  "human validator": "hybrid annotator",
  "annotation": {
    "catalyst": [
      {
        "llm generation": "CN photocatalyst",
        "source": "The optimal CN polymer has presented improved efficiency of visible light absorption, and it shows enhanced photocatalytic activity over non-modified CN photocatalyst in the H 2 evolution reaction and CO 2 reduction reaction under visible light illumination.",
        "context": "The incorporation of organic molecules in the framework of carbon nitride (CN) polymers by co-polymerization is a conventional strategy to optimize the optoelectronic properties and thus improve the photoactivity of CN polymers.Herein, we report -deficient pyridine ring, namely 2, 6-diaminopyridine, as organic monomer to bind into the conjugation system of CN polymers.The optimal CN polymer has presented improved efficiency of visible light absorption, and it shows enhanced photocatalytic activity over non-modified CN photocatalyst in the H 2 evolution reaction and CO 2 reduction reaction under visible light illumination.This co-polymerized photocatalyst offers opportunities for further developments of advanced photoredox catalysis using sustainable polymeric semiconductors. Keywords Photocatalysis Carbon nitride polymers -deficient pyridine ring H 2 evolution CO 2 reductionElectronic supplementary material The online version of this article (https :doi.org10.1007s11164-020-04345 -y) contains supplementary material, which is available to authorized users."
      },
      {
        "llm generation": "co-polymerized photocatalyst",
        "source": "This co-polymerized photocatalyst offers opportunities for further developments of advanced photoredox catalysis using sustainable polymeric semiconductors.",
        "context": "The incorporation of organic molecules in the framework of carbon nitride (CN) polymers by co-polymerization is a conventional strategy to optimize the optoelectronic properties and thus improve the photoactivity of CN polymers.Herein, we report -deficient pyridine ring, namely 2, 6-diaminopyridine, as organic monomer to bind into the conjugation system of CN polymers.The optimal CN polymer has presented improved efficiency of visible light absorption, and it shows enhanced photocatalytic activity over non-modified CN photocatalyst in the H 2 evolution reaction and CO 2 reduction reaction under visible light illumination.This co-polymerized photocatalyst offers opportunities for further developments of advanced photoredox catalysis using sustainable polymeric semiconductors. Keywords Photocatalysis Carbon nitride polymers -deficient pyridine ring H 2 evolution CO 2 reductionElectronic supplementary material The online version of this article (https :doi.org10.1007s11164-020-04345 -y) contains supplementary material, which is available to authorized users."
      },
      {
        "llm generation": "CNU-DAP / CNU",
        "source": "Typically for hydrogen production, 50 mg of photocatalyst powder was suspended into 100 ml of deionized aqueous solution by sonication.",
        "context": "DAP was used as the monomer to integrate in the skeleton of urea-derived carbon nitride (CNU).In a typical procedure, a certain amount of DAP (98 Alfa Aesar 1 3 -deficient pyridine ring-incorporated carbon nitride... Chemical Co.Ltd) was blended into urea and dissolved the mixture in 15 ml of deionized water.The solution was continuously stirring at 100 C to remove water completely.The obtained solid mixtures were put in an alumina crucible with a cover and kept into the air muffle furnace for polymerization.Typically, the temperature of 600 C was attempted for 2 h with ramping of 5 Cmin and the crucible was cooled down to ambient temperature. The crystal phases of the samples were determined by powder X-ray diffraction (XRD, Bruker D8 Advance diffractometer) with Cu K1 radiation.The morphologies of samples were investigated by a Hitachi new generation SU8010 field emission scanning electron microscope (FE-SEM).The Fourier transformed infrared (FTIR) spectra of the samples were analysed by a Nicolet Magna 670 Fourier transform infrared spectrometer.The photoluminescence (PL) spectra were carried out on an Edinburgh FIFSTCSPC 920 spectrophotometer.X-ray photoelectron spectroscopy (XPS) data were collected by using a Thermo ESCALAB250 instrument with a monochromatized Al K line source (200 W).The UV-Vis diffuse reflectance spectroscopy (UV-DRS) was studied by a Varian Cary 500 scan UV-visible system.The solid-state 13 C NMR experiments were analysed on a Bruker Advance III 500 spectrometer.The electron paramagnetic resonance (EPR) measurements were elaborated on a Bruker model A300 spectrometer.The nitrogen adsorption-desorption isotherms were performed using a Micromeritics ASAP 2020 surface area and porosity analyser at 77 K.The photocurrent and electrochemical impedance spectroscopy (EIS) were acquired by using a BioLogic VSP-300 electrochemical system.The evolved gases in case of CO 2 reduction were analysed by an Agilent 7820A gas chromatography equipped with a thermal conductive detector (TCD) and a TD-01 packed column. Photocatalytic water splitting reactions for the hydrogen evolution were performed in a Pyrex top-irradiation reaction vessel connected to a closed glass gas-circulation and evacuation system.Typically for hydrogen production, 50 mg of photocatalyst powder was suspended into 100 ml of deionized aqueous solution by sonication.This reactant solution was put into the reaction reactor by continuous stirring having magnetic bar inside the vessel.On the surface of catalyst, 3 wt of platinum (Pt) nanoparticles (Co-catalyst) were loaded by an in situ photo-deposition method using H 2 PtCl 6 6H 2 O as precursor (AR, Sinopharam chemical reagent Co. Ltd).The aqueous solution also involves the electron donor, namely triethanolamine (TEOA).The reaction was carried out at room temperature at 283 K maintaining the reaction temperature by circulating the cooling water system during the whole operation.The system was evacuated after every 4 hours and repeated for 16 h for stability test.Wavelength dependent experiment is achieved by using band-pass filter by 360 nm, 420 nm, 450 nm, 500 nm and 550 nm. The photocatalytic reaction for CO 2 reduction was performed in a self-regulating Schlenk flask reactor that has 80 mL in capacity.A 300 W xenon arc lamp was applied as the main light source and keep perpendicularly 10 cm over the photocatalytic reactor.Typically, 30 mg of well ground catalyst, 1 ml of CoCl 2 solution, 15 mg of 2, 2-bipyridine, 1 ml of triethanolamine (TEOA) and 7 ml of solvent were blended into the reactor.The reactor system was purged with CO 2 (1 atm) and connected to air pump having liquefied nitrogen for evacuation.After several times of degassing by continuous stirring, the reactor was then kept under visible light ( 420 nm) by maintaining the reaction temperature at 30 C connected with cooling water system.After photocatalytic irradiation, 1 ml of produced gas was injected by a syringe into the groove of a gas chromatography. The electrochemical measurement was deposited onto fluoride tin oxide (FTO) conductive sheet glasses which were rinsed by acetone and ethanol and cleaned several times by deionized water.50 mg of as-prepared catalyst was then ground into fine slurries and then suspended in 2 ml of dimethylformamide (DMF), and the suspension was ultrasonicated for 1-2 h.The side part of FTO glasses was being protected by scotch tape in order to paste the slurry on the glasses.The as-prepared photoelectrodes were dried by annealing in an air furnace at 250 C for 1 h.Three-electrode system was performed for photoelectrocataltyic investigations in sodium sulphate (Na 2 SO 4 0.2 M) solution as electrode.In the system, Pt plate is used as a counter electrode, an AgAgCl electrode as the reference, and the prepared CNU films were used photoanode.The periodic onoff photocurrent response of CNU-DAP 4.5 and CNU photoelectrode is measured in the range with (vs.AgAgCl).Nyquist plots measurements were achieved by electrochemical impedance spectroscopy (EIS) measurement."
      },
      {
        "llm generation": "CNU and CNU-DAP",
        "source": "The CNU and CNU-DAP samples perform photocatalytic H 2 evolution by using Pt as co-catalyst and triethanolamine (TEOA) as sacrificing agent under visible light irradiation ( 420 nm) as displayed in Fig. 6.",
        "context": "In this research, the doped polymers are named CNU-DAP x , where x is the weight of DAP (in milligram) in 1 g of urea.The crystal phase of the samples is investigated by X-ray diffraction (XRD).Figure 1a shows the XRD results of the DAPdoped CNU samples with various amount of DAP co-monomer, along with those of pure CNU.The dominant peak at 27.4 represents the interlayer stacking of 2D conjugated aromatic segments that have 0.328 nm interlayer distance, which is indexed as (002) diffraction peak.The other small peak at 13.1 due to in-plane structural repeating motifs of heptazine units is indexed as (100) peak.Figure 1b exhibits the Fourier-transform infrared (FT-IR) spectra for CNU and CNU-DAP photocatalysts.The FT-IR spectra of all the samples reveal the same stretching modes of aromatic 1 3 -deficient pyridine ring-incorporated carbon nitride... CNU heterocyclic skeletal vibration.The peaks locating at 1200-1600 cm -1 and 810 cm -1 are attributed to the typical stretching and breathing modes of s-triazine heterocyclic ring.The peaks locating between 2900 and 3600 cm -1 are broad, attributing to the adsorbed O-H molecules and N-H stretching.This observation confirms the presence of uncondensed amine groups on the surface.No obvious difference can be observed from the XRD and FTIR results from different quantities of DAP, indicating the major crystallinity and chemical composition of CNU structure are maintained. The surface areas are acquired by BET measurement as shown in Fig. 2. The surface area of the pristine CNU is 81 m 2 g, and after the introduction of DAP monomer, its surface area increases progressively, and the maximum surface area is achieved by CNU-DAP 4.5 , namely 102 m 2 g.By further increasing the quantity of the DAP, the surface area decreases probably due to the fact that the excess amount of DAP will not undergo the nucleophilic attack on the amino groups of urea and decompose the unit.In addition, from this result, it can evaluate that -deficient aromatic system containing DAP monomers plays a vital role in process co-polymerization of CNU. Figure 2b presents BJH pore-size distribution of the corresponding samples, and the pore size is the same for the series of the samples, revealing the structure of the polymer maintains after the co-polymerization.The optical properties of CNU-DAP x and pure CNU samples are examined by ultraviolet-visible diffuse reflectance spectroscopy (UV-Vis DRS) and photoluminescence (PL) in Fig. 3. Figure 3a demonstrates that the optical absorption of the samples is red-shifting towards longer wavelength with incorporation of DAP. Figure 3b shows the PL measurement, and it can be observed that the co-polymerized CNU-DAP presents a shift towards longer wavelength from 470 nm towards 490 nm, indicating the band gap energy of the sample moves from ca. 2.7 eV to 2.5 eV.The surface analyses were performed on scanning electron microscopy (SEM) as shown in Fig. S1, and transmission electron microscopy (TEM) is also acquired to study the morphology as shown in Fig. S2.Both samples CNU and co-polymerized CNU-DAP 4.5 are presented as nanosheets.The introduction of DAP into the framework of CNU presents an insignificant difference in the texture with respect to the pristine CNU polymer.The increase in the BET surface area is probably due to the formation of thinner morphology after co-polymerizing with DAP. X-ray photoelectron spectroscopy (XPS) is used to study the chemical status and composition of as-prepared CNU and CNU-DAP 4.5 .Figure 4a Solid-state 13 C NMR spectra are acquired to detect the extra contents of carbon and sulphur for CNU-DAP 4.5 sample over pristine CNU. Figure 5a demonstrates the solid-state 13 C NMR spectra.An extra peak at 100.9 ppm can be observed from CNU-DAP 4.5 with respect to the pure CNU.This observation revealed the -deficient pyridine ring-incorporated carbon nitride... successful integration of DAP into the heptazine-based conjugated structure of CNU.The electronic paramagnetic resonance (EPR) of CNU and DAP-polymerized CNU was examined to demonstrate the electronic band structures.The intensity of EPR is related to unpaired electrons, and the extension of EPR spectra peak is attributed to the delocalization of -conjugated system 51.The peak becomes broadness and its intensity increases when the concentration of DAP increases, and its strongest single Lorentzian line appears by CNU-DAP 4.5 as shown in Fig. 5b.All samples show one single Lorentzian line at 3514G that has a g-value of 2.0034.Under light illumination, CNU-DAP 4.5 exhibits a larger increase than pristine CNU.This phenomenon can be attributed to the increase in numbers of photochemical radical pairs on the surface of the CNU-DAP 4.5 33,51. The CNU and CNU-DAP samples perform photocatalytic H 2 evolution by using Pt as co-catalyst and triethanolamine (TEOA) as sacrificing agent under visible light irradiation ( 420 nm) as displayed in Fig. 6.The activity of the pristine was 15.9 mol h -1 for H 2 evolution.Enhancements of the photocatalytic H 2 evolution can be observed for the CNU-DAP samples.The optimal photocatalytic activity for H 2 evolution is achieved by CNU-DAP 4.5 and leads to an activity of 158.4 molh as shown in Fig. 6a.This result can be attributed to the synergetic effects of the improved visible light absorption and the increased charge separation.The result is about 10 times with respect to that of pristine CNU.In addition, DAP can be used as a monomer to co-polymerize with different precursors, including dicyandiamide, thiourea and melamine, to improve the photocatalytic performance for H 2 evolution (Fig. S3).This further confirms the control of physiochemical property by the co-polymerization.Stability of the typical co-polymerized CNU (CNU-DAP 4.5 ) was acquired as shown in Fig. 6d, which leads to a preserved performance in 16 h, indicating that the CNU-DAP is photochemical stable for H 2 evolution.Photocatalytic H 2 evolution is further acquired with different wavelengths of the incident light as shown in Fig. 7. Obviously, the photoactivity of H 2 evolution by CNU-DAP 4.5 is higher than pristine CNU with extended activity in the visible range up to 550 nm.The highest performance is achieved by the incident wavelength of 360 nm, and it leads to a H 2 evolution rate -deficient pyridine ring-incorporated carbon nitride... of ca.350 molh, which is three times higher than that of pristine CNU.In addition, it can observed that the reflection spectrum makes well agreement with the performances by different incident wavelengths. Photocatalytic CO 2 conversion is also attempted as shown in Fig. 8. 2, 2-(bpy) 3 was used as an electron mediator, and TEOA was used as an electron donor.Initially, we have tested different solvents for the reaction, since the solubility of CO 2 in the solvent is significant to lead the overall efficiency for CO 2 reduction, as shown in Fig. S4 and MeCN are chosen for achieving best performance.Figure 8a presents the performance of photocatalytic CO 2 conversion as a function of the DAP weight, and the result agrees with H 2 evolution rate.The highest conversion efficiency is achieved by CNU-DAP 4.5 , which leads to the CO evolution of ca.21.6 molh -1 , and this result is ca. 5 times the pristine CNU.H 2 acted as side-product in the reaction.The evolution result of CNU-DAP 4.5 is shown in Fig. 8b, and the major product is CO.CO production is also acquired by different wavelengths of the incident light.The highest CO production is obtained with the incident wavelength of 400 nm, with a CO production rate of ca.48 molh -1 .Furthermore, the stability of the photocatalyst is also tested as shown in Fig. 8d.After five cycles, the performance can be maintained.XRD (Fig. S5) and FTIR (Fig. S6) were used to probe the samples after the long-term photocatalytic CO 2 reduction tests.As a result, we cannot observe any obvious difference before and after the experiment, revealing its good stability for this reaction.Photoelectrocatalytic studies of the CNU and CNU-DAP 4.5 were conducted to understand the improved photoactivity as shown in Fig. 9. Nyquist plots of electrochemical impedance spectroscopy (EIS) are shown in Fig. 9a with light on and off.The semicircle radius indicates the photoactivity of the samples.In a comparison, the smaller radius of circle is achieved by CNU-DAP 4.5 under irradiation, indicating better photoactivity than the pristine CNU.Chronoamperometry curve is shown in Fig. 9b, and it is achieved by CNU-DAP 4.5 and CNU under light on and off at -0.2 V (vs.AgCl) in 0.2 M Na 2 SO 4 aqueous solution.It is obvious that the efficiency of CNU-DAP 4.5 is higher than that of pristine CNU, also indicating the improved photoactivity due to the improved visible absorption."
      },
      {
        "llm generation": "CNU and CNU-DAP",
        "source": "In summary, we reported -deficient pyridine ring-based co-monomer, DAP, to modify the chemical composition of CN polymer photocatalyst and thus optimize the electronic structure and photocatalytic activity of CNU.",
        "context": "In summary, we reported -deficient pyridine ring-based co-monomer, DAP, to modify the chemical composition of CN polymer photocatalyst and thus optimize the electronic structure and photocatalytic activity of CNU.The optimal polymer photocatalysts presented significantly improved photoactivity due to the improved visible absorption.The co-polymerized CNU-DAP 4.5 showed a remarkable enhancement in the photocatalytic H 2 evolution (158.4 molh) and CO production (13.1 molh) from CO 2 under visible light illumination, significantly higher than the pristine CNU.The demonstration presented a new route to develop the visible-light-sensitive polymer photocatalyst for further developments of advanced photoredox catalysis.This photograph is taken in May 2018, when Prof. Michel Che (left second) visited Fuzhou University, by that time Prof. Xinchen Wang (right end), Prof. Masakazu Anpo (right second), and Assoc.Prof. Yuanxing Fang (left end) accompanied him for lunch.Before the lunch, Prof. Michel Che had delivered an important lecture to tell the friendship between China and Europe since the early years of People's Republic of China.This is indeed a great chance for us to know the long history of catalysis and establish friendship with Prof. Che.Hope our friendship is of long standing between us and our countries.We would like to sincerely dedicate to the late Prof. Michel Che by this article. By Xinchen Wang, Fuzhou University Fig. 1 a The XRD spectra and b FTIR spectra of the CNU and CNU-DAP x samples presents high-resolution XPS spectrum of C1s of CNU and CNU-DAP 4.5 .Two main peaks are indexed at 287.9 eV and 284.6 eV, which corresponds to the sp 2 -bonded C (N-CN) and sp 2 C-C single bond on the surface of the samples.Figure 4b shows the N 1s XPS spectrum of CNU and CNU-DAP 4.5 , which present four binding energy peaks at the locations of 398.5 eV, 399.6 eV, 400.7 eV and 404.2 eV.The peak at 398.5 eV comprises the sp 2 -bonded N in triazine ring (C-NC), and the peak at 399.6 is attributed to the tertiary nitrogen N-(C) 3 .The peak at 400.7 eV reveals the amino function group (C-N-H) and the peak at 404.2 eV represents as the charging effect localization in the heterocyclic. Fig. 3 a Optical absorption spectrum and b photoluminescence spectrum of CNU and CNU-DAP samples under 400-nm excitation Fig. 4 a C 1 s and b N 1 s spectra of pristine CNU and CNU-DAP 4.5 Fig. 5 a Solid-state 13 C NMR spectra, b EPR spectra and c the spectra with visible light on and off ( 420 nm) by the photocatalysts of CNU and CNU-DAP 4.5 Fig. 6 Photocatalytic H 2 evolution performances of a CNU and CNU-DAP samples, and b the stability test of the CNU-DAP 4.5 Fig. 8 Photocatalytic CO 2 reduction by CNU and CNU-DAP samples.a The CO 2 conversion with different amounts of DAP in CNU, b the evolution of CO and H 2 , c CO 2 reduction with different incident wavelengths by photocatalytic CO 2 reduction and d stability measurement of photocatalytic CO 2 conversion by CNU-DAP 4.5 Fig. 9 a Nyquist plots of EIS in the dark and light and b chronoamperometry with light onoff by CNU and CNU-DAP 4.5 photoelectrodes at -0.2 V (vs.AgCl) in 0.2 M Na 2 SO 4 aqueous solution This work was supported by the National Key RD Program of China (2018YFA0209301), the National Natural Science Foundation of China (21861130353, 21761132002 and U1905214, 21703040), 111 Project (D16008) and Chang Jiang Scholars Program of China (T2016147). Publisher's Note Springer Nature remains neutral with regard to jurisdictional claims in published maps and institutional affiliations."
      }
    ],
    "co-catalyst": [
      {
        "llm generation": "platinum (Pt) nanoparticles",
        "source": "On the surface of catalyst, 3 wt of platinum (Pt) nanoparticles (Co-catalyst) were loaded by an in situ photo-deposition method using H 2 PtCl 6 6H 2 O as precursor (AR, Sinopharam chemical reagent Co. Ltd).",
        "context": "DAP was used as the monomer to integrate in the skeleton of urea-derived carbon nitride (CNU).In a typical procedure, a certain amount of DAP (98 Alfa Aesar 1 3 -deficient pyridine ring-incorporated carbon nitride... Chemical Co.Ltd) was blended into urea and dissolved the mixture in 15 ml of deionized water.The solution was continuously stirring at 100 C to remove water completely.The obtained solid mixtures were put in an alumina crucible with a cover and kept into the air muffle furnace for polymerization.Typically, the temperature of 600 C was attempted for 2 h with ramping of 5 Cmin and the crucible was cooled down to ambient temperature. The crystal phases of the samples were determined by powder X-ray diffraction (XRD, Bruker D8 Advance diffractometer) with Cu K1 radiation.The morphologies of samples were investigated by a Hitachi new generation SU8010 field emission scanning electron microscope (FE-SEM).The Fourier transformed infrared (FTIR) spectra of the samples were analysed by a Nicolet Magna 670 Fourier transform infrared spectrometer.The photoluminescence (PL) spectra were carried out on an Edinburgh FIFSTCSPC 920 spectrophotometer.X-ray photoelectron spectroscopy (XPS) data were collected by using a Thermo ESCALAB250 instrument with a monochromatized Al K line source (200 W).The UV-Vis diffuse reflectance spectroscopy (UV-DRS) was studied by a Varian Cary 500 scan UV-visible system.The solid-state 13 C NMR experiments were analysed on a Bruker Advance III 500 spectrometer.The electron paramagnetic resonance (EPR) measurements were elaborated on a Bruker model A300 spectrometer.The nitrogen adsorption-desorption isotherms were performed using a Micromeritics ASAP 2020 surface area and porosity analyser at 77 K.The photocurrent and electrochemical impedance spectroscopy (EIS) were acquired by using a BioLogic VSP-300 electrochemical system.The evolved gases in case of CO 2 reduction were analysed by an Agilent 7820A gas chromatography equipped with a thermal conductive detector (TCD) and a TD-01 packed column. Photocatalytic water splitting reactions for the hydrogen evolution were performed in a Pyrex top-irradiation reaction vessel connected to a closed glass gas-circulation and evacuation system.Typically for hydrogen production, 50 mg of photocatalyst powder was suspended into 100 ml of deionized aqueous solution by sonication.This reactant solution was put into the reaction reactor by continuous stirring having magnetic bar inside the vessel.On the surface of catalyst, 3 wt of platinum (Pt) nanoparticles (Co-catalyst) were loaded by an in situ photo-deposition method using H 2 PtCl 6 6H 2 O as precursor (AR, Sinopharam chemical reagent Co. Ltd).The aqueous solution also involves the electron donor, namely triethanolamine (TEOA).The reaction was carried out at room temperature at 283 K maintaining the reaction temperature by circulating the cooling water system during the whole operation.The system was evacuated after every 4 hours and repeated for 16 h for stability test.Wavelength dependent experiment is achieved by using band-pass filter by 360 nm, 420 nm, 450 nm, 500 nm and 550 nm. The photocatalytic reaction for CO 2 reduction was performed in a self-regulating Schlenk flask reactor that has 80 mL in capacity.A 300 W xenon arc lamp was applied as the main light source and keep perpendicularly 10 cm over the photocatalytic reactor.Typically, 30 mg of well ground catalyst, 1 ml of CoCl 2 solution, 15 mg of 2, 2-bipyridine, 1 ml of triethanolamine (TEOA) and 7 ml of solvent were blended into the reactor.The reactor system was purged with CO 2 (1 atm) and connected to air pump having liquefied nitrogen for evacuation.After several times of degassing by continuous stirring, the reactor was then kept under visible light ( 420 nm) by maintaining the reaction temperature at 30 C connected with cooling water system.After photocatalytic irradiation, 1 ml of produced gas was injected by a syringe into the groove of a gas chromatography. The electrochemical measurement was deposited onto fluoride tin oxide (FTO) conductive sheet glasses which were rinsed by acetone and ethanol and cleaned several times by deionized water.50 mg of as-prepared catalyst was then ground into fine slurries and then suspended in 2 ml of dimethylformamide (DMF), and the suspension was ultrasonicated for 1-2 h.The side part of FTO glasses was being protected by scotch tape in order to paste the slurry on the glasses.The as-prepared photoelectrodes were dried by annealing in an air furnace at 250 C for 1 h.Three-electrode system was performed for photoelectrocataltyic investigations in sodium sulphate (Na 2 SO 4 0.2 M) solution as electrode.In the system, Pt plate is used as a counter electrode, an AgAgCl electrode as the reference, and the prepared CNU films were used photoanode.The periodic onoff photocurrent response of CNU-DAP 4.5 and CNU photoelectrode is measured in the range with (vs.AgAgCl).Nyquist plots measurements were achieved by electrochemical impedance spectroscopy (EIS) measurement."
      },
      {
        "llm generation": "Pt",
        "source": "The CNU and CNU-DAP samples perform photocatalytic H 2 evolution by using Pt as co-catalyst and triethanolamine (TEOA) as sacrificing agent under visible light irradiation ( 420 nm) as displayed in Fig. 6.",
        "context": "In this research, the doped polymers are named CNU-DAP x , where x is the weight of DAP (in milligram) in 1 g of urea.The crystal phase of the samples is investigated by X-ray diffraction (XRD).Figure 1a shows the XRD results of the DAPdoped CNU samples with various amount of DAP co-monomer, along with those of pure CNU.The dominant peak at 27.4 represents the interlayer stacking of 2D conjugated aromatic segments that have 0.328 nm interlayer distance, which is indexed as (002) diffraction peak.The other small peak at 13.1 due to in-plane structural repeating motifs of heptazine units is indexed as (100) peak.Figure 1b exhibits the Fourier-transform infrared (FT-IR) spectra for CNU and CNU-DAP photocatalysts.The FT-IR spectra of all the samples reveal the same stretching modes of aromatic 1 3 -deficient pyridine ring-incorporated carbon nitride... CNU heterocyclic skeletal vibration.The peaks locating at 1200-1600 cm -1 and 810 cm -1 are attributed to the typical stretching and breathing modes of s-triazine heterocyclic ring.The peaks locating between 2900 and 3600 cm -1 are broad, attributing to the adsorbed O-H molecules and N-H stretching.This observation confirms the presence of uncondensed amine groups on the surface.No obvious difference can be observed from the XRD and FTIR results from different quantities of DAP, indicating the major crystallinity and chemical composition of CNU structure are maintained. The surface areas are acquired by BET measurement as shown in Fig. 2. The surface area of the pristine CNU is 81 m 2 g, and after the introduction of DAP monomer, its surface area increases progressively, and the maximum surface area is achieved by CNU-DAP 4.5 , namely 102 m 2 g.By further increasing the quantity of the DAP, the surface area decreases probably due to the fact that the excess amount of DAP will not undergo the nucleophilic attack on the amino groups of urea and decompose the unit.In addition, from this result, it can evaluate that -deficient aromatic system containing DAP monomers plays a vital role in process co-polymerization of CNU. Figure 2b presents BJH pore-size distribution of the corresponding samples, and the pore size is the same for the series of the samples, revealing the structure of the polymer maintains after the co-polymerization.The optical properties of CNU-DAP x and pure CNU samples are examined by ultraviolet-visible diffuse reflectance spectroscopy (UV-Vis DRS) and photoluminescence (PL) in Fig. 3. Figure 3a demonstrates that the optical absorption of the samples is red-shifting towards longer wavelength with incorporation of DAP. Figure 3b shows the PL measurement, and it can be observed that the co-polymerized CNU-DAP presents a shift towards longer wavelength from 470 nm towards 490 nm, indicating the band gap energy of the sample moves from ca. 2.7 eV to 2.5 eV.The surface analyses were performed on scanning electron microscopy (SEM) as shown in Fig. S1, and transmission electron microscopy (TEM) is also acquired to study the morphology as shown in Fig. S2.Both samples CNU and co-polymerized CNU-DAP 4.5 are presented as nanosheets.The introduction of DAP into the framework of CNU presents an insignificant difference in the texture with respect to the pristine CNU polymer.The increase in the BET surface area is probably due to the formation of thinner morphology after co-polymerizing with DAP. X-ray photoelectron spectroscopy (XPS) is used to study the chemical status and composition of as-prepared CNU and CNU-DAP 4.5 .Figure 4a Solid-state 13 C NMR spectra are acquired to detect the extra contents of carbon and sulphur for CNU-DAP 4.5 sample over pristine CNU. Figure 5a demonstrates the solid-state 13 C NMR spectra.An extra peak at 100.9 ppm can be observed from CNU-DAP 4.5 with respect to the pure CNU.This observation revealed the -deficient pyridine ring-incorporated carbon nitride... successful integration of DAP into the heptazine-based conjugated structure of CNU.The electronic paramagnetic resonance (EPR) of CNU and DAP-polymerized CNU was examined to demonstrate the electronic band structures.The intensity of EPR is related to unpaired electrons, and the extension of EPR spectra peak is attributed to the delocalization of -conjugated system 51.The peak becomes broadness and its intensity increases when the concentration of DAP increases, and its strongest single Lorentzian line appears by CNU-DAP 4.5 as shown in Fig. 5b.All samples show one single Lorentzian line at 3514G that has a g-value of 2.0034.Under light illumination, CNU-DAP 4.5 exhibits a larger increase than pristine CNU.This phenomenon can be attributed to the increase in numbers of photochemical radical pairs on the surface of the CNU-DAP 4.5 33,51. The CNU and CNU-DAP samples perform photocatalytic H 2 evolution by using Pt as co-catalyst and triethanolamine (TEOA) as sacrificing agent under visible light irradiation ( 420 nm) as displayed in Fig. 6.The activity of the pristine was 15.9 mol h -1 for H 2 evolution.Enhancements of the photocatalytic H 2 evolution can be observed for the CNU-DAP samples.The optimal photocatalytic activity for H 2 evolution is achieved by CNU-DAP 4.5 and leads to an activity of 158.4 molh as shown in Fig. 6a.This result can be attributed to the synergetic effects of the improved visible light absorption and the increased charge separation.The result is about 10 times with respect to that of pristine CNU.In addition, DAP can be used as a monomer to co-polymerize with different precursors, including dicyandiamide, thiourea and melamine, to improve the photocatalytic performance for H 2 evolution (Fig. S3).This further confirms the control of physiochemical property by the co-polymerization.Stability of the typical co-polymerized CNU (CNU-DAP 4.5 ) was acquired as shown in Fig. 6d, which leads to a preserved performance in 16 h, indicating that the CNU-DAP is photochemical stable for H 2 evolution.Photocatalytic H 2 evolution is further acquired with different wavelengths of the incident light as shown in Fig. 7. Obviously, the photoactivity of H 2 evolution by CNU-DAP 4.5 is higher than pristine CNU with extended activity in the visible range up to 550 nm.The highest performance is achieved by the incident wavelength of 360 nm, and it leads to a H 2 evolution rate -deficient pyridine ring-incorporated carbon nitride... of ca.350 molh, which is three times higher than that of pristine CNU.In addition, it can observed that the reflection spectrum makes well agreement with the performances by different incident wavelengths. Photocatalytic CO 2 conversion is also attempted as shown in Fig. 8. 2, 2-(bpy) 3 was used as an electron mediator, and TEOA was used as an electron donor.Initially, we have tested different solvents for the reaction, since the solubility of CO 2 in the solvent is significant to lead the overall efficiency for CO 2 reduction, as shown in Fig. S4 and MeCN are chosen for achieving best performance.Figure 8a presents the performance of photocatalytic CO 2 conversion as a function of the DAP weight, and the result agrees with H 2 evolution rate.The highest conversion efficiency is achieved by CNU-DAP 4.5 , which leads to the CO evolution of ca.21.6 molh -1 , and this result is ca. 5 times the pristine CNU.H 2 acted as side-product in the reaction.The evolution result of CNU-DAP 4.5 is shown in Fig. 8b, and the major product is CO.CO production is also acquired by different wavelengths of the incident light.The highest CO production is obtained with the incident wavelength of 400 nm, with a CO production rate of ca.48 molh -1 .Furthermore, the stability of the photocatalyst is also tested as shown in Fig. 8d.After five cycles, the performance can be maintained.XRD (Fig. S5) and FTIR (Fig. S6) were used to probe the samples after the long-term photocatalytic CO 2 reduction tests.As a result, we cannot observe any obvious difference before and after the experiment, revealing its good stability for this reaction.Photoelectrocatalytic studies of the CNU and CNU-DAP 4.5 were conducted to understand the improved photoactivity as shown in Fig. 9. Nyquist plots of electrochemical impedance spectroscopy (EIS) are shown in Fig. 9a with light on and off.The semicircle radius indicates the photoactivity of the samples.In a comparison, the smaller radius of circle is achieved by CNU-DAP 4.5 under irradiation, indicating better photoactivity than the pristine CNU.Chronoamperometry curve is shown in Fig. 9b, and it is achieved by CNU-DAP 4.5 and CNU under light on and off at -0.2 V (vs.AgCl) in 0.2 M Na 2 SO 4 aqueous solution.It is obvious that the efficiency of CNU-DAP 4.5 is higher than that of pristine CNU, also indicating the improved photoactivity due to the improved visible absorption."
      }
    ],
    "light source": [
      {
        "llm generation": "visible light",
        "source": "The optimal CN polymer has presented improved efficiency of visible light absorption, and it shows enhanced photocatalytic activity over non-modified CN photocatalyst in the H 2 evolution reaction and CO 2 reduction reaction under visible light illumination.",
        "context": "The incorporation of organic molecules in the framework of carbon nitride (CN) polymers by co-polymerization is a conventional strategy to optimize the optoelectronic properties and thus improve the photoactivity of CN polymers.Herein, we report -deficient pyridine ring, namely 2, 6-diaminopyridine, as organic monomer to bind into the conjugation system of CN polymers.The optimal CN polymer has presented improved efficiency of visible light absorption, and it shows enhanced photocatalytic activity over non-modified CN photocatalyst in the H 2 evolution reaction and CO 2 reduction reaction under visible light illumination.This co-polymerized photocatalyst offers opportunities for further developments of advanced photoredox catalysis using sustainable polymeric semiconductors. Keywords Photocatalysis Carbon nitride polymers -deficient pyridine ring H 2 evolution CO 2 reductionElectronic supplementary material The online version of this article (https :doi.org10.1007s11164-020-04345 -y) contains supplementary material, which is available to authorized users."
      },
      {
        "llm generation": "visible light",
        "source": "The CNU and CNU-DAP samples perform photocatalytic H 2 evolution by using Pt as co-catalyst and triethanolamine (TEOA) as sacrificing agent under visible light irradiation ( 420 nm) as displayed in Fig. 6.",
