Repository: OEG-Clark/solarchem-corpus

# SolarChemQA Benchmark & Dataset

This repository contains the benchmark and dataset for [SolarQA](https://github.com/oeg-upm/solar-qa) application. The SolarChemQA Benchmark is designed specifically for factual question answering benchmark based on solar chemistry academic papers. We intent to build an open-source benchmark & dataset for testing the performance of QA system when it comes to narrow-domain and in-depth questions. 

The SolarChemQA Benchmark addresses the critical need for domain-specific evaluation tools in scientific literature processing. It aims to:

- Build an open-source benchmark for testing QA system performance on narrow-domain, in-depth questions

File: SolarChem-Evaluation/Task-3-LLM-performance/result-150/google_gemma-4-26b-a4b-it/evidence/evidences_1119.json (part 1 of 2)
{
  "DOI": "",
  "paper_title": "ZnSe\\/CdSe Z-scheme composites with Se vacancy for efficient photocatalytic CO2 reduction",
  "human validator": "hybrid annotator",
  "annotation": {
    "catalyst": [
      {
        "llm generation": "ZnSeCdSe composites",
        "source": "Herein, ZnSeCdSe composites with different ZnSeCdSe ratios are prepared via epitaxial growth of CdSe on ZnSe nanoparticles, which exhibit much higher CO 2 photoreduction performance than pristine ZnSe under visible-light irradiation.",
        "context": "A fundamental challenge in CO 2 photoreduction is to establish highly efficient photocatalysts with efficient charge separation, wide-spectrum absorption and effective CO 2 adsorption.The former two can be achieved by fabricating Z-scheme systems with narrow-bandgap semiconductor, and the last can be realized by creating vacancy defects in the catalyst.Herein, ZnSeCdSe composites with different ZnSeCdSe ratios are prepared via epitaxial growth of CdSe on ZnSe nanoparticles, which exhibit much higher CO 2 photoreduction performance than pristine ZnSe under visible-light irradiation.ZnSeCdSe (precursor ratio Zn:Cd 1:0.125)exhibits an optimal CO yield (116.9 mol g -1 ), which is 33.4 times that of pristine ZnSe (3.5 mol g -1 ).Electron spin resonance (ESR) and density functional theory (DFT) calculations reveal that charge transfer at the ZnSeCdSe interface follows Z-scheme pathway.Improved light harvesting by loading CdSe can further promote charge generation.Se vacancy generated during the preparation can facilitate CO 2 adsorption."
      },
      {
        "llm generation": "ZnSeCdSe composites",
        "source": "The obtained samples are denoted as ZnSeCdSe-x (x 1, 2, 3, 4, 5), corresponding to the molar ratio of Zn: Cd in the precursor, i.e., 1:0.0625, 1:0.09375, 1:0.125, 1:0.5, 1:2.5, respectively.",
        "context": "Zinc acetate (Zn(CH 3 COO) 2 , Sinopharm, AR, 99 ), selenium (Se, Macklin, AR, 99.99 ), diethanolamine (DEA, C 4 H 11 NO 2 , Macklin, AR, 99 ), sodium hydroxide (NaOH, Tianjin Damao, AR), cadmium nitrate tetrahydrate (Cd(NO 3 ) 2 4H 2 O Macklin, AR, 99 ), sodium borohydride (NaBH 4 , Aladdin, 98 ) triethanolamine (TEOA, C 6 H 15 NO 3 , Aladdin, 99.0 ) were used without further purification. ZnSe nanoparticles were synthesized through a modified hydrothermal route, with DEA as the morphology control agent 42.First, 0.02 mol of Se powder, 0.02 mol of Zn(CH 3 COO) 2 , and 0.16 mol of NaOH were dissolved in 60 ml of deionized water under constant stir for 1 h.Then, 6 ml of DEA was added into the above solution and stirred for 0.5 h.Subsequently, the mixture was transferred into an autoclave, and heated at 200 C for 24 h.The obtained precipitates were collected via centrifuge and washed with ethanol and deionized water for several times.Finally, the products were dried at 60 C for 12 h in vacuum. A facile cation-exchange route was used to synthesize the ZnSeCdSe composites from the pristine ZnSe, using the solubility difference of ZnSe and CdSe as the driving force.Under constant stir and N 2 gas, 0.45 g of as-prepared ZnSe was added into the Cd(NO 3 ) 2 4H 2 O aqueous solution.The cation-exchange reaction (ZnSe Cd 2 CdSe Zn 2 ) was kept at 96 C for 8 h.The resultant precipitates were washed and dried in the same way as ZnSe nanoparticles.The obtained samples are denoted as ZnSeCdSe-x (x 1, 2, 3, 4, 5), corresponding to the molar ratio of Zn: Cd in the precursor, i.e., 1:0.0625, 1:0.09375, 1:0.125, 1:0.5, 1:2.5, respectively. 5 mmol of Se and 0.013 mol of NaBH 4 were dissolved in 20 ml of water under N 2 flow.Then 50 ml of Cd(NO 3 ) 2 4H 2 O (0.25 mol L -1 ) aqueous solution was added into the above solution.After stirring for h, 50 ml of water, 5 mmol of NaOH and 1 mmol of glycine were added to the resultant solution.The obtained precipitant was washed several times and dried in vacuum. The microstructure and morphology of the obtained photocatalysts were analyzed by using scanning electron microscope (SEM; Hitachi-SU8220) and transmission electron microscopy (TEM; Tecnai G2 F20 U-TWIN).X-ray diffraction (XRD) patterns were obtained on an X-ray diffractometer (D8 Focus, Bruker) with Cu K radiation ( 1.5406 A).Element analysis was measured by a NexION 300X inductively coupled plasma-mass spectrometry (ICP-MS).Raman spectra were recorded on Thermo Fisher DXR Raman spectrometer.Binding energy of the element was analyzed by X-ray photoelectron spectroscopy (XPS, ESCA-LAB250Xi, Thermo Fisher).UV-vis diffuse-reflectance spectra of the samples were collected on a Perkin Elmer Lambda 750 spectrometer with an integrating sphere.Electron spin resonance (ESR) study for vacancy analysis was conducted on a Bruker E500 ESR spectrometer at -196 C. The ESR spectra of O 2 -radical were measured at room temperature using 5,5-dimethyl-1-pyrroline N-oxide (DMPO) as the trapping agent.Photoluminescence (PL) decay profiles were analyzed on an ultrafast lifetime spectrofluorometer (Delta flex, Horiba Jobinyvon IBH Inc.), with an excitation wavelength of 375 nm.CO 2 adsorption isotherm was acquired by using an automatic specific surface area and porosity analyzer (Micromeritics Tristar II 3020). (Photo-)Electrochemical measurements were carried out on Zahner IM6 electrochemical workstation in CO 2 -saturated aqueous solution (0.5 mol L -1 Na 2 SO 4 , 20 vol. TEOA).Three-electrode configuration was used with FTO glass coated with the catalyst (1 cm 1 cm) as the working electrode, SCE reference electrode and Pt counter electrode.Visible-light illumination (420 nm 780 nm, 100 mW cm -2 ) in electrochemical impedance spectroscopy (EIS) and transient photocurrent measurements was provided by a LED (WLC02, Zahner), which was controlled by a potentiostat (PP211, Zahner).EIS under dark and illumination were tested under open circuit potential (OCP) with a sinusoidal ac perturbation of 5 mV over the frequency range of 0.1 Hz to kHz.Transient photocurrent measurements were performed under OCP with an illumination period of 10 s.Mott-Schottky characterization was carried out under a frequency of 1 kHz and an amplitude of 5 mV. Photocatalytic CO 2 reduction experiment was carried out in a gasclosed system connected to the gas chromatograph (Agilent 7890A) equipped with a flame ionization detector (FID) and a thermal conductivity detector (TCD) using Porpak Q column (6 foot, 18 inch, 80 100) and molecular sieve 5A packed column (8 foot, 18 inch, 6080) for online analysis of gas products.Liquid products were analyzed by the gas chromatograph (Agilent 7890A) equipped with an FID detector using a capillary column (HP-INNOWax, 30 m, 0.25 mm, 0.25 m). Typically, 30 mg of photocatalysts were dispersed in a mixed solution containing 80 ml of Milli-Q water and 20 ml of TEOA.The slurry system was vacuum treated for three times under constant stirring before the experiment.Then the high purity CO 2 was purged into the system for 2 h to reach CO 2 adsorption-desorption balance on the photocatalyst surface.After the gas inlet and outlet were shut down, the photocatalytic CO 2 reduction was performed in a closed system at 15 C under visiblelight irradiation (420 nm 780 nm, light intensity 286 mW cm -2 ) by a 300 W Xe lamp.Products were accumulated in the system over the reaction and were analyzed online every hour. All calculations have been performed by DFT within the frame work of projector-augmented-wave (PAW) 43 pseudopotentials implemented in Vienna ab initio simulation package (VASP) 44,45.Generalized gradient approximation (GGA) 46 formulated by Perdew -Burke -Ernzerhof (PBE) 47 was used to describe the exchange and correlation potential.The ZnSe (111) and CdSe (111) surfaces were modeled using 6 and 2 layers, respectively, with thick layers of vacuum to eliminate the interactions among the periodic images of the surface. For band-decomposed charge density calculations, the ZnSe (111) CdSe (111) heterostructure was designed by placing 2 layers of CdSe (111) on 6 layers of ZnSe (111).The cutoff ; energy was set to 520 eV for the electronic wave function.The structures were successfully optimized by reducing the force and energy on each ion below 0.02 eV A -1 and 10 -6 eV, respectively.These optimized structures were further used to investigate the electronic structure of the materials.The electronic and optical properties of CdSe (111), ZnSe (111) and ZnSe (111)CdSe (111) have been calculated by Heyd -Scuseria -Ernzerhof (HSE06) 48,49 part of electronelectron interaction, and represent the screening parameter and mixing coefficient, respectively. 0.2 A -1 and 0.325 were used throughout the calculations. Moreover, the adsorption energy of single CO 2 or CO molecule on perfect ZnSe (111) and ZnSe (111) with Se vacancy (V Se ) was calculated by using Eq. 2 50, taking the calculation of CO 2 as an example, where E CO2 surface , E CO2 , E surface is the respective total energy of CO 2 molecule adsorbed on surface, isolated CO 2 molecule, and clean surface."
      },
      {
        "llm generation": "ZnSeCdSe composites",
        "source": "All these account for the significantly enhanced performance of photocatalytic CO 2 conversion to CO over ZnSeCdSe catalysts.",
        "context": "In summary, the ZnSeCdSe composites have been developed via epitaxial growth of CdSe on ZnSe through the cation-exchange reaction, which exhibit considerably enhanced photocatalytic performance of CO 2 reduction to CO under visible-light irradiation, as compared to pristine ZnSe.The ZnSeCdSe prepared using the precursor ratio of Zn: Cd 1:0.125achieves an optimal CO yield (116.9 mol g -1 ), which is 33.4 times that of pristine ZnSe (3.5 mol g -1 ).The results of experiments and DFT calculations can confirm the direct Z-scheme charge transfer between the ZnSe and CdSe, resulting in greatly enhanced effective utilization of photogenerated electrons and holes with high redox ability in the respective reaction.Moreover, the introduction of CdSe can improve the light absorption due to its narrow bandgap and, hence, more photoinduced charge carriers can participate in the CO 2 reduction.In addition, Se vacancy in ZnSeCdSe generated during the cation-exchange process is in favor of the CO 2 adsorption.All these account for the significantly enhanced performance of photocatalytic CO 2 conversion to CO over ZnSeCdSe catalysts.Therefore, this work has offered an efficient ZnSeCdSe system for CO 2 reduction and helps to systematically understand the underlying mechanism via both experimental and theoretical calculation analysis, which is useful for future development of highly efficient photocatalyst for CO 2 reduction. energy is given by Eq. 1, where E SR X (), E SR,PBE X () represent the short-range (SR) part and E LR,PBE X () is the long-range (LR) Fig. 1.(a) SEM image, (b) TEM image and (c) SAED patterns of pristine ZnSe.The inset on the upper right corner of (a) is the corresponding schematic illustration. Fig. 2. (a) SEM image, (b) TEM image, and (c) SAED patterns of ZnSeCdSe-3.(d) HRTEM image of the location marked by red circle in (b).The inset on the upper right corner of (a) is the corresponding schematic illustration. Fig. 3. Raman spectra of ZnSe, CdSe and various ZnSeCdSe samples. Fig. 4. (a) XPS survey for ZnSe, CdSe and ZnSeCdSe-3.High resolution XPS spectra of (b) Se 3d, (c) Zn 2p and (d) Cd 3d. Fig. 5. ESR spectra of CdSe, ZnSe and ZnSeCdSe-3. Fig. 6.(a) Photoreduction of CO 2 into CO under visible light irradiation (420 nm 780 nm) over various photocatalysts for 6 h, (b) time course CO evolution over ZnSeCdSe-3 for 12 h. Fig. 7. UV-vis diffusion reflectance spectra for ZnSe, CdSe and series ZnSe CdSe photocatalysts. Fig. 8. (a) Transient photocurrent (420 nm 780 nm), (b) EIS and (c) TRPL spectra for ZnSe and ZnSeCdSe-3. Fig. 9. ESR spectra of DMPO-O 2 -signal for ZnSe, CdSe and ZnSeCdSe-3. Fig. 10.(a) Band-decomposed charge densities for VBM and CBM of ZnSe CdSe heterostructure.The cyan and yellow colors represent the holes and electrons, respectively.The calculated planar average of the electrostatic potential for the (b) ZnSe(111) and (c) CdSe(111) surface. Fig. 11.Proposed direct Z-scheme photocatalytic mechanism for ZnSeCdSe. Fig. 12. CO 2 adsorption isotherms for ZnSe and series ZnSeCdSe. -radical.This is consistent with the photocatalytic reduction result considering the redox potential of CO 2 CO (-0.53 V vs NHE), i.e., no CO is detected over CdSe.Clearly, the charge migration in ZnSeCdSe composite follows the direct Z-scheme mechanism rather than the pathway of conventional type II heterojunction because the photogenerated electrons with decreased potential will be involved in the reduction reaction for type II pathway and in this case no DMPO-O 2 Optimized geometry structure and adsorption energy of CO 2 and CO on ZnSe and ZnSe with V Se . Se Top view Side view Adsorption energy -1.00 eV -1.55 eV -1.10 eV -1.87 eV D. Li et al. This work was supported by the National Natural Science Foundation of China (21972029), the Strategic Priority Research Program of Chinese Academy of Sciences (XDB36000000), and the Belt and Road Initiative by Chinese Academy of Sciences (121D11KYSB20170050). S. H. thanks China Scholarship Council (CSC) for International Ph.D. Students. All authors contributed to the discussion and provided feedback on the manuscript. The authors declare that they have no known competing financial interests or personal relationships that could have appeared to influence the work reported in this paper. Supplementary material related to this article can be found, in the online version, at doi:https:doi.org10.1016j.apcatb.2021.119887."
      }
    ],
    "co-catalyst": [],
    "light source": [
      {
        "llm generation": "Visible-light",
        "source": "Herein, ZnSeCdSe composites with different ZnSeCdSe ratios are prepared via epitaxial growth of CdSe on ZnSe nanoparticles, which exhibit much higher CO 2 photoreduction performance than pristine ZnSe under visible-light irradiation.",
        "context": "A fundamental challenge in CO 2 photoreduction is to establish highly efficient photocatalysts with efficient charge separation, wide-spectrum absorption and effective CO 2 adsorption.The former two can be achieved by fabricating Z-scheme systems with narrow-bandgap semiconductor, and the last can be realized by creating vacancy defects in the catalyst.Herein, ZnSeCdSe composites with different ZnSeCdSe ratios are prepared via epitaxial growth of CdSe on ZnSe nanoparticles, which exhibit much higher CO 2 photoreduction performance than pristine ZnSe under visible-light irradiation.ZnSeCdSe (precursor ratio Zn:Cd 1:0.125)exhibits an optimal CO yield (116.9 mol g -1 ), which is 33.4 times that of pristine ZnSe (3.5 mol g -1 ).Electron spin resonance (ESR) and density functional theory (DFT) calculations reveal that charge transfer at the ZnSeCdSe interface follows Z-scheme pathway.Improved light harvesting by loading CdSe can further promote charge generation.Se vacancy generated during the preparation can facilitate CO 2 adsorption."
      },
      {
        "llm generation": "Visible-light",
        "source": "After the gas inlet and outlet were shut down, the photocatalytic CO 2 reduction was performed in a closed system at 15 C under visiblelight irradiation (420 nm 780 nm, light intensity 286 mW cm -2 ) by a 300 W Xe lamp.",
        "context": "Zinc acetate (Zn(CH 3 COO) 2 , Sinopharm, AR, 99 ), selenium (Se, Macklin, AR, 99.99 ), diethanolamine (DEA, C 4 H 11 NO 2 , Macklin, AR, 99 ), sodium hydroxide (NaOH, Tianjin Damao, AR), cadmium nitrate tetrahydrate (Cd(NO 3 ) 2 4H 2 O Macklin, AR, 99 ), sodium borohydride (NaBH 4 , Aladdin, 98 ) triethanolamine (TEOA, C 6 H 15 NO 3 , Aladdin, 99.0 ) were used without further purification. ZnSe nanoparticles were synthesized through a modified hydrothermal route, with DEA as the morphology control agent 42.First, 0.02 mol of Se powder, 0.02 mol of Zn(CH 3 COO) 2 , and 0.16 mol of NaOH were dissolved in 60 ml of deionized water under constant stir for 1 h.Then, 6 ml of DEA was added into the above solution and stirred for 0.5 h.Subsequently, the mixture was transferred into an autoclave, and heated at 200 C for 24 h.The obtained precipitates were collected via centrifuge and washed with ethanol and deionized water for several times.Finally, the products were dried at 60 C for 12 h in vacuum. A facile cation-exchange route was used to synthesize the ZnSeCdSe composites from the pristine ZnSe, using the solubility difference of ZnSe and CdSe as the driving force.Under constant stir and N 2 gas, 0.45 g of as-prepared ZnSe was added into the Cd(NO 3 ) 2 4H 2 O aqueous solution.The cation-exchange reaction (ZnSe Cd 2 CdSe Zn 2 ) was kept at 96 C for 8 h.The resultant precipitates were washed and dried in the same way as ZnSe nanoparticles.The obtained samples are denoted as ZnSeCdSe-x (x 1, 2, 3, 4, 5), corresponding to the molar ratio of Zn: Cd in the precursor, i.e., 1:0.0625, 1:0.09375, 1:0.125, 1:0.5, 1:2.5, respectively. 5 mmol of Se and 0.013 mol of NaBH 4 were dissolved in 20 ml of water under N 2 flow.Then 50 ml of Cd(NO 3 ) 2 4H 2 O (0.25 mol L -1 ) aqueous solution was added into the above solution.After stirring for h, 50 ml of water, 5 mmol of NaOH and 1 mmol of glycine were added to the resultant solution.The obtained precipitant was washed several times and dried in vacuum. The microstructure and morphology of the obtained photocatalysts were analyzed by using scanning electron microscope (SEM; Hitachi-SU8220) and transmission electron microscopy (TEM; Tecnai G2 F20 U-TWIN).X-ray diffraction (XRD) patterns were obtained on an X-ray diffractometer (D8 Focus, Bruker) with Cu K radiation ( 1.5406 A).Element analysis was measured by a NexION 300X inductively coupled plasma-mass spectrometry (ICP-MS).Raman spectra were recorded on Thermo Fisher DXR Raman spectrometer.Binding energy of the element was analyzed by X-ray photoelectron spectroscopy (XPS, ESCA-LAB250Xi, Thermo Fisher).UV-vis diffuse-reflectance spectra of the samples were collected on a Perkin Elmer Lambda 750 spectrometer with an integrating sphere.Electron spin resonance (ESR) study for vacancy analysis was conducted on a Bruker E500 ESR spectrometer at -196 C. The ESR spectra of O 2 -radical were measured at room temperature using 5,5-dimethyl-1-pyrroline N-oxide (DMPO) as the trapping agent.Photoluminescence (PL) decay profiles were analyzed on an ultrafast lifetime spectrofluorometer (Delta flex, Horiba Jobinyvon IBH Inc.), with an excitation wavelength of 375 nm.CO 2 adsorption isotherm was acquired by using an automatic specific surface area and porosity analyzer (Micromeritics Tristar II 3020). (Photo-)Electrochemical measurements were carried out on Zahner IM6 electrochemical workstation in CO 2 -saturated aqueous solution (0.5 mol L -1 Na 2 SO 4 , 20 vol. TEOA).Three-electrode configuration was used with FTO glass coated with the catalyst (1 cm 1 cm) as the working electrode, SCE reference electrode and Pt counter electrode.Visible-light illumination (420 nm 780 nm, 100 mW cm -2 ) in electrochemical impedance spectroscopy (EIS) and transient photocurrent measurements was provided by a LED (WLC02, Zahner), which was controlled by a potentiostat (PP211, Zahner).EIS under dark and illumination were tested under open circuit potential (OCP) with a sinusoidal ac perturbation of 5 mV over the frequency range of 0.1 Hz to kHz.Transient photocurrent measurements were performed under OCP with an illumination period of 10 s.Mott-Schottky characterization was carried out under a frequency of 1 kHz and an amplitude of 5 mV. Photocatalytic CO 2 reduction experiment was carried out in a gasclosed system connected to the gas chromatograph (Agilent 7890A) equipped with a flame ionization detector (FID) and a thermal conductivity detector (TCD) using Porpak Q column (6 foot, 18 inch, 80 100) and molecular sieve 5A packed column (8 foot, 18 inch, 6080) for online analysis of gas products.Liquid products were analyzed by the gas chromatograph (Agilent 7890A) equipped with an FID detector using a capillary column (HP-INNOWax, 30 m, 0.25 mm, 0.25 m). Typically, 30 mg of photocatalysts were dispersed in a mixed solution containing 80 ml of Milli-Q water and 20 ml of TEOA.The slurry system was vacuum treated for three times under constant stirring before the experiment.Then the high purity CO 2 was purged into the system for 2 h to reach CO 2 adsorption-desorption balance on the photocatalyst surface.After the gas inlet and outlet were shut down, the photocatalytic CO 2 reduction was performed in a closed system at 15 C under visiblelight irradiation (420 nm 780 nm, light intensity 286 mW cm -2 ) by a 300 W Xe lamp.Products were accumulated in the system over the reaction and were analyzed online every hour. All calculations have been performed by DFT within the frame work of projector-augmented-wave (PAW) 43 pseudopotentials implemented in Vienna ab initio simulation package (VASP) 44,45.Generalized gradient approximation (GGA) 46 formulated by Perdew -Burke -Ernzerhof (PBE) 47 was used to describe the exchange and correlation potential.The ZnSe (111) and CdSe (111) surfaces were modeled using 6 and 2 layers, respectively, with thick layers of vacuum to eliminate the interactions among the periodic images of the surface. For band-decomposed charge density calculations, the ZnSe (111) CdSe (111) heterostructure was designed by placing 2 layers of CdSe (111) on 6 layers of ZnSe (111).The cutoff ; energy was set to 520 eV for the electronic wave function.The structures were successfully optimized by reducing the force and energy on each ion below 0.02 eV A -1 and 10 -6 eV, respectively.These optimized structures were further used to investigate the electronic structure of the materials.The electronic and optical properties of CdSe (111), ZnSe (111) and ZnSe (111)CdSe (111) have been calculated by Heyd -Scuseria -Ernzerhof (HSE06) 48,49 part of electronelectron interaction, and represent the screening parameter and mixing coefficient, respectively. 0.2 A -1 and 0.325 were used throughout the calculations. Moreover, the adsorption energy of single CO 2 or CO molecule on perfect ZnSe (111) and ZnSe (111) with Se vacancy (V Se ) was calculated by using Eq. 2 50, taking the calculation of CO 2 as an example, where E CO2 surface , E CO2 , E surface is the respective total energy of CO 2 molecule adsorbed on surface, isolated CO 2 molecule, and clean surface."
      },
      {
        "llm generation": "visible-light",
        "source": "In summary, the ZnSeCdSe composites have been developed via epitaxial growth of CdSe on ZnSe through the cation-exchange reaction, which exhibit considerably enhanced photocatalytic performance of CO 2 reduction to CO under visible-light irradiation, as compared to pristine ZnSe.",
        "context": "In summary, the ZnSeCdSe composites have been developed via epitaxial growth of CdSe on ZnSe through the cation-exchange reaction, which exhibit considerably enhanced photocatalytic performance of CO 2 reduction to CO under visible-light irradiation, as compared to pristine ZnSe.The ZnSeCdSe prepared using the precursor ratio of Zn: Cd 1:0.125achieves an optimal CO yield (116.9 mol g -1 ), which is 33.4 times that of pristine ZnSe (3.5 mol g -1 ).The results of experiments and DFT calculations can confirm the direct Z-scheme charge transfer between the ZnSe and CdSe, resulting in greatly enhanced effective utilization of photogenerated electrons and holes with high redox ability in the respective reaction.Moreover, the introduction of CdSe can improve the light absorption due to its narrow bandgap and, hence, more photoinduced charge carriers can participate in the CO 2 reduction.In addition, Se vacancy in ZnSeCdSe generated during the cation-exchange process is in favor of the CO 2 adsorption.All these account for the significantly enhanced performance of photocatalytic CO 2 conversion to CO over ZnSeCdSe catalysts.Therefore, this work has offered an efficient ZnSeCdSe system for CO 2 reduction and helps to systematically understand the underlying mechanism via both experimental and theoretical calculation analysis, which is useful for future development of highly efficient photocatalyst for CO 2 reduction. energy is given by Eq. 1, where E SR X (), E SR,PBE X () represent the short-range (SR) part and E LR,PBE X () is the long-range (LR) Fig. 1.(a) SEM image, (b) TEM image and (c) SAED patterns of pristine ZnSe.The inset on the upper right corner of (a) is the corresponding schematic illustration. Fig. 2. (a) SEM image, (b) TEM image, and (c) SAED patterns of ZnSeCdSe-3.(d) HRTEM image of the location marked by red circle in (b).The inset on the upper right corner of (a) is the corresponding schematic illustration. Fig. 3. Raman spectra of ZnSe, CdSe and various ZnSeCdSe samples. Fig. 4. (a) XPS survey for ZnSe, CdSe and ZnSeCdSe-3.High resolution XPS spectra of (b) Se 3d, (c) Zn 2p and (d) Cd 3d. Fig. 5. ESR spectra of CdSe, ZnSe and ZnSeCdSe-3. Fig. 6.(a) Photoreduction of CO 2 into CO under visible light irradiation (420 nm 780 nm) over various photocatalysts for 6 h, (b) time course CO evolution over ZnSeCdSe-3 for 12 h. Fig. 7. UV-vis diffusion reflectance spectra for ZnSe, CdSe and series ZnSe CdSe photocatalysts. Fig. 8. (a) Transient photocurrent (420 nm 780 nm), (b) EIS and (c) TRPL spectra for ZnSe and ZnSeCdSe-3. Fig. 9. ESR spectra of DMPO-O 2 -signal for ZnSe, CdSe and ZnSeCdSe-3. Fig. 10.(a) Band-decomposed charge densities for VBM and CBM of ZnSe CdSe heterostructure.The cyan and yellow colors represent the holes and electrons, respectively.The calculated planar average of the electrostatic potential for the (b) ZnSe(111) and (c) CdSe(111) surface. Fig. 11.Proposed direct Z-scheme photocatalytic mechanism for ZnSeCdSe. Fig. 12. CO 2 adsorption isotherms for ZnSe and series ZnSeCdSe. -radical.This is consistent with the photocatalytic reduction result considering the redox potential of CO 2 CO (-0.53 V vs NHE), i.e., no CO is detected over CdSe.Clearly, the charge migration in ZnSeCdSe composite follows the direct Z-scheme mechanism rather than the pathway of conventional type II heterojunction because the photogenerated electrons with decreased potential will be involved in the reduction reaction for type II pathway and in this case no DMPO-O 2 Optimized geometry structure and adsorption energy of CO 2 and CO on ZnSe and ZnSe with V Se . Se Top view Side view Adsorption energy -1.00 eV -1.55 eV -1.10 eV -1.87 eV D. Li et al. This work was supported by the National Natural Science Foundation of China (21972029), the Strategic Priority Research Program of Chinese Academy of Sciences (XDB36000000), and the Belt and Road Initiative by Chinese Academy of Sciences (121D11KYSB20170050). S. H. thanks China Scholarship Council (CSC) for International Ph.D. Students. All authors contributed to the discussion and provided feedback on the manuscript. The authors declare that they have no known competing financial interests or personal relationships that could have appeared to influence the work reported in this paper. Supplementary material related to this article can be found, in the online version, at doi:https:doi.org10.1016j.apcatb.2021.119887."
      }
    ],
    "lamp": [
      {
        "llm generation": "Xe lamp",
        "source": "After the gas inlet and outlet were shut down, the photocatalytic CO 2 reduction was performed in a closed system at 15 C under visiblelight irradiation (420 nm 780 nm, light intensity 286 mW cm -2 ) by a 300 W Xe lamp.",
        "context": "Zinc acetate (Zn(CH 3 COO) 2 , Sinopharm, AR, 99 ), selenium (Se, Macklin, AR, 99.99 ), diethanolamine (DEA, C 4 H 11 NO 2 , Macklin, AR, 99 ), sodium hydroxide (NaOH, Tianjin Damao, AR), cadmium nitrate tetrahydrate (Cd(NO 3 ) 2 4H 2 O Macklin, AR, 99 ), sodium borohydride (NaBH 4 , Aladdin, 98 ) triethanolamine (TEOA, C 6 H 15 NO 3 , Aladdin, 99.0 ) were used without further purification. ZnSe nanoparticles were synthesized through a modified hydrothermal route, with DEA as the morphology control agent 42.First, 0.02 mol of Se powder, 0.02 mol of Zn(CH 3 COO) 2 , and 0.16 mol of NaOH were dissolved in 60 ml of deionized water under constant stir for 1 h.Then, 6 ml of DEA was added into the above solution and stirred for 0.5 h.Subsequently, the mixture was transferred into an autoclave, and heated at 200 C for 24 h.The obtained precipitates were collected via centrifuge and washed with ethanol and deionized water for several times.Finally, the products were dried at 60 C for 12 h in vacuum. A facile cation-exchange route was used to synthesize the ZnSeCdSe composites from the pristine ZnSe, using the solubility difference of ZnSe and CdSe as the driving force.Under constant stir and N 2 gas, 0.45 g of as-prepared ZnSe was added into the Cd(NO 3 ) 2 4H 2 O aqueous solution.The cation-exchange reaction (ZnSe Cd 2 CdSe Zn 2 ) was kept at 96 C for 8 h.The resultant precipitates were washed and dried in the same way as ZnSe nanoparticles.The obtained samples are denoted as ZnSeCdSe-x (x 1, 2, 3, 4, 5), corresponding to the molar ratio of Zn: Cd in the precursor, i.e., 1:0.0625, 1:0.09375, 1:0.125, 1:0.5, 1:2.5, respectively. 5 mmol of Se and 0.013 mol of NaBH 4 were dissolved in 20 ml of water under N 2 flow.Then 50 ml of Cd(NO 3 ) 2 4H 2 O (0.25 mol L -1 ) aqueous solution was added into the above solution.After stirring for h, 50 ml of water, 5 mmol of NaOH and 1 mmol of glycine were added to the resultant solution.The obtained precipitant was washed several times and dried in vacuum. The microstructure and morphology of the obtained photocatalysts were analyzed by using scanning electron microscope (SEM; Hitachi-SU8220) and transmission electron microscopy (TEM; Tecnai G2 F20 U-TWIN).X-ray diffraction (XRD) patterns were obtained on an X-ray diffractometer (D8 Focus, Bruker) with Cu K radiation ( 1.5406 A).Element analysis was measured by a NexION 300X inductively coupled plasma-mass spectrometry (ICP-MS).Raman spectra were recorded on Thermo Fisher DXR Raman spectrometer.Binding energy of the element was analyzed by X-ray photoelectron spectroscopy (XPS, ESCA-LAB250Xi, Thermo Fisher).UV-vis diffuse-reflectance spectra of the samples were collected on a Perkin Elmer Lambda 750 spectrometer with an integrating sphere.Electron spin resonance (ESR) study for vacancy analysis was conducted on a Bruker E500 ESR spectrometer at -196 C. The ESR spectra of O 2 -radical were measured at room temperature using 5,5-dimethyl-1-pyrroline N-oxide (DMPO) as the trapping agent.Photoluminescence (PL) decay profiles were analyzed on an ultrafast lifetime spectrofluorometer (Delta flex, Horiba Jobinyvon IBH Inc.), with an excitation wavelength of 375 nm.CO 2 adsorption isotherm was acquired by using an automatic specific surface area and porosity analyzer (Micromeritics Tristar II 3020). (Photo-)Electrochemical measurements were carried out on Zahner IM6 electrochemical workstation in CO 2 -saturated aqueous solution (0.5 mol L -1 Na 2 SO 4 , 20 vol. TEOA).Three-electrode configuration was used with FTO glass coated with the catalyst (1 cm 1 cm) as the working electrode, SCE reference electrode and Pt counter electrode.Visible-light illumination (420 nm 780 nm, 100 mW cm -2 ) in electrochemical impedance spectroscopy (EIS) and transient photocurrent measurements was provided by a LED (WLC02, Zahner), which was controlled by a potentiostat (PP211, Zahner).EIS under dark and illumination were tested under open circuit potential (OCP) with a sinusoidal ac perturbation of 5 mV over the frequency range of 0.1 Hz to kHz.Transient photocurrent measurements were performed under OCP with an illumination period of 10 s.Mott-Schottky characterization was carried out under a frequency of 1 kHz and an amplitude of 5 mV. Photocatalytic CO 2 reduction experiment was carried out in a gasclosed system connected to the gas chromatograph (Agilent 7890A) equipped with a flame ionization detector (FID) and a thermal conductivity detector (TCD) using Porpak Q column (6 foot, 18 inch, 80 100) and molecular sieve 5A packed column (8 foot, 18 inch, 6080) for online analysis of gas products.Liquid products were analyzed by the gas chromatograph (Agilent 7890A) equipped with an FID detector using a capillary column (HP-INNOWax, 30 m, 0.25 mm, 0.25 m). Typically, 30 mg of photocatalysts were dispersed in a mixed solution containing 80 ml of Milli-Q water and 20 ml of TEOA.The slurry system was vacuum treated for three times under constant stirring before the experiment.Then the high purity CO 2 was purged into the system for 2 h to reach CO 2 adsorption-desorption balance on the photocatalyst surface.After the gas inlet and outlet were shut down, the photocatalytic CO 2 reduction was performed in a closed system at 15 C under visiblelight irradiation (420 nm 780 nm, light intensity 286 mW cm -2 ) by a 300 W Xe lamp.Products were accumulated in the system over the reaction and were analyzed online every hour. All calculations have been performed by DFT within the frame work of projector-augmented-wave (PAW) 43 pseudopotentials implemented in Vienna ab initio simulation package (VASP) 44,45.Generalized gradient approximation (GGA) 46 formulated by Perdew -Burke -Ernzerhof (PBE) 47 was used to describe the exchange and correlation potential.The ZnSe (111) and CdSe (111) surfaces were modeled using 6 and 2 layers, respectively, with thick layers of vacuum to eliminate the interactions among the periodic images of the surface. For band-decomposed charge density calculations, the ZnSe (111) CdSe (111) heterostructure was designed by placing 2 layers of CdSe (111) on 6 layers of ZnSe (111).The cutoff ; energy was set to 520 eV for the electronic wave function.The structures were successfully optimized by reducing the force and energy on each ion below 0.02 eV A -1 and 10 -6 eV, respectively.These optimized structures were further used to investigate the electronic structure of the materials.The electronic and optical properties of CdSe (111), ZnSe (111) and ZnSe (111)CdSe (111) have been calculated by Heyd -Scuseria -Ernzerhof (HSE06) 48,49 part of electronelectron interaction, and represent the screening parameter and mixing coefficient, respectively. 0.2 A -1 and 0.325 were used throughout the calculations. Moreover, the adsorption energy of single CO 2 or CO molecule on perfect ZnSe (111) and ZnSe (111) with Se vacancy (V Se ) was calculated by using Eq. 2 50, taking the calculation of CO 2 as an example, where E CO2 surface , E CO2 , E surface is the respective total energy of CO 2 molecule adsorbed on surface, isolated CO 2 molecule, and clean surface."
      }
    ],
    "reaction medium": [
      {
        "llm generation": "Liquid",
        "source": "Typically, 30 mg of photocatalysts were dispersed in a mixed solution containing 80 ml of Milli-Q water and 20 ml of TEOA.",
