Repository: OEG-Clark/solarchem-corpus

# SolarChemQA Benchmark & Dataset

This repository contains the benchmark and dataset for [SolarQA](https://github.com/oeg-upm/solar-qa) application. The SolarChemQA Benchmark is designed specifically for factual question answering benchmark based on solar chemistry academic papers. We intent to build an open-source benchmark & dataset for testing the performance of QA system when it comes to narrow-domain and in-depth questions. 

The SolarChemQA Benchmark addresses the critical need for domain-specific evaluation tools in scientific literature processing. It aims to:

- Build an open-source benchmark for testing QA system performance on narrow-domain, in-depth questions

File: SolarChem-Evaluation/Task-3-LLM-performance/result-150/google_gemma-4-26b-a4b-it/evidence/evidences_114.json (part 1 of 3)
{
  "DOI": "",
  "paper_title": "Copper and iodine co-modified TiO2 nanoparticles for improved activity of CO2 photoreduction with water vapor",
  "human validator": "hybrid annotator",
  "annotation": {
    "catalyst": [
      {
        "llm generation": "TiO2 nanoparticles",
        "source": "Copper and iodine co-modified TiO2 nanoparticles for improved activity of CO2 photoreduction with water vapor",
        "context": "Copper and iodine co-modified TiO2 nanoparticles for improved activity of CO2 photoreduction with water vapor"
      },
      {
        "llm generation": "Cu-I-TiO2",
        "source": "The activity of the Cu-I-TiO2 catalyst was investigated by the photocatalytic reduction of CO 2 with water vapor, and CO was found to be the major reduction product with trace amounts of CH 4 generated.",
        "context": "Copper and iodine co-modified TiO 2 nanoparticles (Cu-I-TiO 2 ) were synthesized through a combined hydrothermal and wet-impregnation process.The structures and properties of the catalysts were characterized by XRD, BET, SEMEDX, XPS, and UV-vis diffuse reflectance spectroscopy.Iodine ions were doped in the TiO 2 lattice by replacing Ti 4 and, consequently, Ti 3 was generated to balance the charge.Iodine doping reduced the TiO 2 crystal size and was responsible for visible light absorption.Cu species were found to deposit on the surface of TiO 2 and resulted in a slightly increased particle size.The activity of the Cu-I-TiO 2 catalyst was investigated by the photocatalytic reduction of CO 2 with water vapor, and CO was found to be the major reduction product with trace amounts of CH 4 generated.Under UV-vis irradiation, the activity of the co-modified catalyst (Cu-I-TiO 2 ) was higher than that of the single ionmodified catalysts (Cu-TiO 2 or I-TiO 2 ).Under visible light irradiation, the addition of Cu to I-TiO 2 did not lead to significant improvements in CO 2 reduction.Methyl chloride (CH 3 Cl) was detected as a reaction product when CuCl 2 was used as the precursor in the synthesis, thus suggesting that methyl radicals are reaction intermediates.When CuCl 2 was used as the Cu precursor, a three-fold increase in CO 2 photoreduction activity was observed, as compared to when Cu(NO 3 ) 2 was used as the Cu precursor.These differences in activities were probably due to enhanced Cu dispersion and the hole-scavenging effects of the Cl ions.However, the formation of by-products (e.g., CH 3 Cl) may be undesirable."
      },
      {
        "llm generation": "Cu-I-TiO2",
        "source": "A two-step process modified from the literature 3,4,27 was used to prepare Cu and I co-modified TiO 2 (Cu-I-TiO 2 ).",
        "context": "Copper chloride dyhydrate (CuCl 2 2H 2 O, 99, Acros Organics), iodic acid (HIO 3 , 99.5, Alfa Aesar), and titanium isopropoxide (TTIP, 99.5, Acros Organics) were used as the precursors for Cu, I, and TiO 2 , respectively.A two-step process modified from the literature 3,4,27 was used to prepare Cu and I co-modified TiO 2 (Cu-I-TiO 2 ).The first step was to synthesize I-doped TiO 2 through a hydrothermal method reported in our previous study 4.Briefly, a mixture of TTIP and isopropanol was first added dropwise into a HIO 3 solution under continuous stirring for 2 h, and the resultant mixture was transferred to a Teflon-lined vessel for hydrothermal treatment at 100 C for 12 h.After that, the particles were filtered and washed with copious amounts of de-ionized water until pH 7. Finally, the I-TiO 2 powders were obtained by drying at 80 C for 1 h and calcination in air for 2 h at 375 C. The nominal iodine concentration and calcination temperature were kept at 10 wt and 375 C, respectively, because these parameters corresponded to an optimum activity under visible light, as reported in our previous work 4.The second step in the synthesis process was to incorporate Cu into I-TiO 2 through an incipient wet impregnation process.Typically, 500 mg of the I-TiO 2 sample was mixed in a 20 ml CuCl 2 solution for 1 h, and then the mixture was dried in a vacuum oven at 80 C for 12 h and calcined at 300 C for 1 h.The nominal Cu concentration varied from 0.1 to 1 wt, a range that corresponded to optimum catalytic activities reported in many studies for Cu-loaded TiO 2 3,35,36.The samples are denoted by \"xCu-yI-TiO 2 \", where x and y are the nominal weight percentages of Cu and I, respectively.For comparison, pure TiO 2 , Cu-TiO 2 , and I-TiO 2 were also prepared using the same procedure.In addition, to investigate the potential effect of the Cu precursor (i.e., to compare with CuCl 2 ), additional samples using different Cu precursor solutions (1) Cu(NO 3 ) 2 and (2) Cu(NO 3 ) 2 KCl with (Cu:Cl 1:2) were also prepared using the same procedure.All of the samples were grinded to powders and sieved by a 45 m stainless steel sieve before the characterization and photoactivity tests. The crystal structure of the catalysts was characterized by Xray diffraction (XRD) and the patterns were obtained on a Sintag XDS 2000 diffractometer using Cu K radiation.The acceleration voltage was 45 kV, and the emission current was 40 mA.The diffractograms were recorded in the 2A range from 20 to 70 at a scan rate of 1 min.The crystal size of different crystal phases were calculated using the Scherrer equation.The fractional phase contents of TiO 2 (i.e., anatase and brookite) were calculated using a previously reported method 4,37.Brunauer-Emmett-Teller (BET) surface area analyses by N 2 adsorption were performed using a Micromeritics Tristar II 3020 instrument.Morphological information and elemental mapping of the catalyst particles were obtained by a Hitachi S570 scanning electron microscope (SEM) system equipped with energy-dispersive X-ray (EDX) spectroscopy.The UV-vis reflectance spectra were recorded with a UV-vis spectrophotometer (Ocean Optics) using BaSO 4 as the background.To characterize the surface atomic concentration and chemical states, X-ray photoelectron spectroscopy (XPS) measurements were performed on a VG ESCALAB 220I-XL instrument equipped with Al K (1486.6 eV) X-ray source. The experimental system used for photocatalytic CO 2 reduction was similar to that reported in our previous work 4.Compressed CO 2 (99.999,Praxair), regulated by a mass flow controller, was passed through a water bubbler to generate a CO 2 and H 2 O vapor mixture (H 2 O concentration 2.3 by volume).The gas mixture was then purged through a cylindrical photoreactor (D 7 cm; V 164 cm 3 ) with stainless steel walls and a quartz window.A fixed amount of powder catalyst (100 mg) was dispersed onto a glassfiber filter and placed at the bottom of the reactor.All tested catalyst samples were pre-treated under UV irradiation (12 W, 365 nm) for 12 h in air atmosphere to eliminate any possible organic residues that were left on the catalysts from the syntheses processes.After purging with a CO 2 and H 2 O mixture for 1 h, the gas valves on both sides of the reactor were closed to seal the reactor so that the photocatalytic reaction was undertaken in a batch mode.A 450 W Xe lamp (Oriel) was used as the light source, and a long-pass filter was applied to cut off the short wavelengths that were less than 400 nm if only visible light was needed.A spectroradiometer (International Light Technologies ILT950) was used to obtain the spectral intensity of the Xe lamp with and without the UV filter.During the illumination period, the gaseous samples in the reactor were taken using a gastight syringe (Hamilton, 1750 series, 500 l) every 30 min and manually injected to a gas chromatograph (GC, Agilent 7890A) equipped with both a thermal conductivity detector (TCD) and a flame ionization detector (FID).A mass spectrometer (Agilent 5795 MSD) was used together with another GC (GCMS) to identify any unknown or unexpected species from the reaction products."
      },
      {
        "llm generation": "TiO2",
        "source": "In this work, Cu and I co-modified TiO 2 catalysts (Cu-I-TiO 2 ) were synthesized with iodine doped into the TiO 2 lattice and Cu deposited on the TiO 2 surface.",
        "context": "In this work, Cu and I co-modified TiO 2 catalysts (Cu-I-TiO 2 ) were synthesized with iodine doped into the TiO 2 lattice and Cu deposited on the TiO 2 surface.The material properties and catalytic activities for CO 2 photoreduction with water were compared using pure TiO 2 , single-ion modified TiO 2 (Cu-TiO 2 and I-TiO 2 ), and comodified catalysts (Cu-I-TiO 2 ).Iodine doping was responsible for visible light activity of the catalyst while Cu species, mainly Cu(I), facilitated charge transfer and enhanced CO 2 reduction.However, the catalytic activity and the optimum catalyst composition under visible or UV-visible light irradiation were different.Under UV-vis irradiation, the activity of the Cu-I-TiO 2 sample was higher than that of Cu-TiO 2 or I-TiO 2 , whereas, under visible light, Cu-I-TiO 2 was not always superior to I-TiO 2 .To achieve an optimum activity, a lower modifier concentration is needed under UV-vis light than under visible light, possibly because a high modifier concentration may lead to the formation of recombination centers.This work identified the generation of CH 3 Cl from CO 2 reduction.The Cl species was derived from CuCl 2 , a frequently used Cu precursor.The formation of CH 3 Cl suggests that surface adsorbed carbon species and methyl radicals may be reaction intermediates, which warrants follow-up investigation using in situ IR spectroscopy.While using CuCl 2 as the Cu precursor resulted in a much higher CO 2 photoreduction rate than using Cu(NO 3 ) 2 , the undesirable CH 3 Cl in the reaction products may be a concern. Fig. 1.XRD patterns of TiO2 (a), 10I-TiO2 (b), 1Cu-TiO2 (c), and 1Cu-10I-TiO2 (d) samples (A anatase; B brookite). Fig. 2. EDX analysis and SEM image (inset) of 1Cu-10I-TiO2 sample. Fig. 3. UV-vis diffuse reflectance spectra of the catalyst samples displayed in absorbance. Fig. 4d.The binding energy of the Cu 2p32 peak is 932.6 eV, and the binding energy of Cu 2p12 is 952.3 eV.These binding energies of the Cu 2p peaks are characteristic of Cu 2 O.The binding energies of the CuO peaks are normally shifted by 1.3 eV above the Cu 2 O peak, and also have shake-up satellite peaks at approximately 942 eV.The lack of shakeup satellite peaks at approximately 942 eV in Fig. 4d also suggests that Cu 2 O is the primary Cu species in the 1Cu-10I-TiO 2 sample.This result agrees with many other literature reports that indicate that the dominant Cu specie is Cu(I) on Cu-loaded TiO 2 samples3,30,40. Fig. 4. XPS survey spectrum of 1Cu-10I-TiO2 (a), high resolution XPS spectra of Ti 2p (b), I 3d (c), and Cu 2p (d) of 1Cu-10I-TiO2, and high resolution XPS spectra of Ti 2p of pristine TiO2 (e). Fig. 5. CO yield under visible light irradiation (a) and UVvis irradiation (b). Fig. 6.Proposed reaction mechanism of CO2 photoreduction with water on Cu-I-TiO2 catalyst. Phase content and average size of Cu-I-TiO2 samples obtained from X-ray diffraction, bad gap from optical spectroscopy, and specific surface area from BET analysis (A: anatase; B: brookite). Surface atomic concentrations of catalysts from XPS analyses. na: not applicable. Amounts of CO2 photoreduction products measured at 210 min under visible and UV-vis light irradiation. This work was supported by the University of Wisconsin-Milwaukee Research Foundation Bradley Catalyst Grant (133-PRJ38QV) and the National Science Foundation (Award 1067233 and Award 1067340).The authors also gratefully acknowledge access to the shared facilities at the LeRoy Eyring Center for Solid State Science at Arizona State University for some of the characterization work that is reported."
      }
    ],
    "co-catalyst": [
      {
        "llm generation": "Copper and iodine",
        "source": "Copper and iodine co-modified TiO2 nanoparticles for improved activity of CO2 photoreduction with water vapor",
        "context": "Copper and iodine co-modified TiO2 nanoparticles for improved activity of CO2 photoreduction with water vapor"
      },
      {
        "llm generation": "Cu species",
        "source": "While the deposited Cu species may act as hole scavengers and thus enhance the CO 2 reduction rate, the anion species (e.g., Cl -) present on the catalyst and the dispersion of Cu species were found to have significant effects on the reaction rate and product selectivity, as discussed in Section 3.3.",
        "context": "Fig. 1 shows the X-ray diffraction (XRD) patterns of pure TiO 2 , 10I-TiO 2 , 1Cu-TiO 2 , and 1Cu-10I-TiO 2 .For all samples, the characteristic peaks at 2A 25.2 and 2A 30.8 indicate the (1 0 1) plane of anatase (JCPDS 21-1272) and (1 2 1) plane of brookite (JCPDS 29-1360) TiO 2 .No characteristic peak of the rutile phase (2A 27.4 ) was detected.The XRD pattern did not show any copper or iodine phase.Calculated values of the crystal phase contents and crystal sizes appear in Table 1.The pure TiO 2 consisted of 70 anatase and 30 brookite, with a crystal size of 8.9 nm for anatase and 4.8 nm for brookite.The BET surface area of TiO 2 was relatively high (117.3m 2 g) as compared to commercial P25 TiO 2 (50 m 2 g), likely due to its smaller primary particle size (less than 10 nm) as compared to that of P25 (20 nm).The incorporation of iodine doping (10I-TiO 2 ) did not appear to change the phase content, but significantly reduced the crystal size of anatase to 5.6 nm.The smaller crystal size due to lattice doping that was detected in this work agrees with those reported in the literature 4,26,38.Accordingly, the surface area of 10I-TiO 2 (128.2m 2 g) was higher than that of pure TiO 2 .The incorporation of Cu (i.e., 1Cu-TiO 2 ) slightly reduced the anatase content and increased the anatase crystal size, and, consequently, its surface area decreased to 95.3 m 2 g.This trend agrees with the result reported by Slamet et al. 39 that Cu-loaded TiO 2 had a smaller surface area as compared to bare TiO 2 .This also implies that through the wet impregnation process, Cu species are deposited on the surface of TiO 2 rather than in the lattice.The combination of both Cu and I modification (i.e., 1Cu-10I-TiO 2 ) resulted in a sample with the expected characteristics, i.e., similar phase content as 1Cu-TiO 2 (since iodine does not affect the phase content) and an anatase crystal size that was in between that of 1Cu-TiO 2 and 10I-TiO 2 (Cu increased while I reduced the TiO 2 crystal size).Interestingly, the surface area of 1Cu-10I-TiO 2 was the highest (146.4 m 2 g) among all the measured samples, which may relate to its smallest brookite crystal size, as shown in Table 1.Unlike anatase, the crystal size of brookite does not apparently relate to the catalyst composition.Brookite TiO 2 is much less studied in the literature and the lack of understanding of doped brookite warrants further investigation.absorption edge of pure TiO 2 is around 400 nm.For the 1Cu-TiO 2 sample, the absorption edge is only slightly shifted as compared to pure TiO 2 .This result is in agreement with our previous research that suggested that impregnation of Cu on TiO 2 did not have a prominent effect on the optical property 3.For all I-doped TiO 2 , with or without Cu, the absorption edge shifted to the visible region, in agreement with the yellow color of the I-doped TiO 2 samples.The Cu concentration on the Cu-10I-TiO 2 samples (at a constant I doping level) did not significantly affect the light absorption.These optical properties support the conclusions that Cu that is deposited on the surface does not change the TiO 2 band structures, and iodine that is doped in the lattice may generate intra-band-gap states in TiO 2 . The chemical states of the component elements of the catalyst were analyzed by XPS.The XPS survey spectrum for 1Cu-10I-TiO 2 is shown in Fig. 4a, and the high resolution XPS spectra of the binding energies for Ti 2p, I 3d, and Cu 2p are presented in Fig. 4b-d.The survey spectrum indicates the presence of Ti, O, I and Cu.Table 2 summarizes the surface atomic concentrations of Ti, I, O, and Cu, as well as the atomic percentages of the Ti and I elements at different chemical states.As shown in Fig. 4b, XPS features in the region of Ti 2p appear at 465.2 eV (Ti 2p 12 ) and 459.7 eV (Ti 2p 32 ), both of which are attributed to Ti 4 .The two smaller peaks at 463.4 eV (Ti 2p 12 ) and 457.7 eV (Ti 2p 32 ) signify the existence of Ti 3 .For pure TiO 2 and 1Cu-TiO 2 samples, only Ti 4 was detected (see Table 2 and Fig. 5e), suggesting that Ti 3 is generated to maintain electroneutrality due to the substitution of Ti 4 with I 5 4,28.As shown in Fig. 4c, the XPS spectrum of the I 3d region shows two double peaks.The two peaks around 635.2 eV (I 3d 32 ) and 623.5 eV (I 3d 52 ) are attributed to I 5 , while the other two weaker peaks around 631.9 eV (I 3d 32 ) and 620.3 eV (I 3d 52 ) indicate the existence of I -4, 27,30.The I 5 I -pairs also appear on the 10I-TiO 2 sample, but the atomic ratio of I 5 I -is likely affected by Cu (see Table 2).Comparing with the 10I-TiO 2 sample, the 1Cu-10I-TiO 2 sample has a higher I 5 concentration and a slightly higher Ti 3 concentration.This result implies that the incorporated Cu species may promote the substitution of I 5 in the place of Ti 4 in the TiO 2 lattice. The XPS spectrum of Cu 2p is shown in A series of background tests were first conducted to prove that any carbon-containing compounds in the effluent gas measured by the GC indeed originated from CO 2 through photocatalytic reactions.First, tests were conducted using CO 2 and H 2 O vapor as the purging and reaction gases for the cases of (1) empty reactor and (2) blank glass-fiber filter in the reactor.No carbon-containing compounds were produced under either UV or visible irradiation in each of the two cases.This demonstrates that the reactor and the glass-fiber filter were clean and that the CO 2 conversion could not proceed without the photocatalyst.Second, pure helium (instead of CO 2 ) and water vapor were used as the purging and reaction gases, and the system was tested with the catalyst loaded in the reactor.Again, no carbon-containing compounds were produced by the catalyst under either UV or visible irradiation.This verified that the catalyst was clean (i.e., no interference from organic residues) and that any C-containing gases that were produced were derived from CO 2 in the reaction gases. CO 2 photoreduction with water vapor over TiO 2 -based catalysts was studied in a batch mode for a period of 210 min for each test.Fig. 5 shows the yield of CO from CO 2 reduction as a function of illumination time for the various catalysts under visible light ( 400 nm) and UV-vis irradiation ( 250 nm).Each sample was tested twice and the average yields and error bars are shown in Fig. 5.Under visible light, no activity of CO 2 reduction was observed for either pure TiO 2 or 1Cu-TiO 2 .Thus, zero activities are not shown in Fig. 5a.This result is consistent with the inability of TiO 2 or 1Cu-TiO 2 to absorb visible light, as shown in Fig. 3.All I-doped TiO 2 samples exhibited visible light activities for CO 2 photoreduction to CO, and the production was almost linear with illumination time (Fig. 5a).Among the three Cu-10I-TiO 2 samples with different Cu concentrations (0.1, 0.5, and 1), 1Cu appeared to be the optimum material, having a CO production of 6.7 mol g -1 at 210 min.However, only the 1Cu-10I-TiO 2 sample demonstrated a higher activity than the 10I-TiO 2 sample (5.3 mol g -1 at 210 min) while the other two co-modified samples 0.1Cu-10I-TiO 2 and 0.5Cu-10I-TiO 2 were inferior to 10I-TiO 2 .Very few studies have reported CO 2 photoreduction with water under visible light.Varghese et al. 34 used an N-doped TiO 2 nanotube array sputtered with Cu for CO 2 photoreduction with water vapor under sunlight and reported a production rate of 0.3 mol g -1 h -1 ascribed to the visible light portion (or 3 of the total photocatalytic activity under sunlight).Our production rate under visible light (e.g., 1.9 mol g -1 h -1 for 1Cu-10I-TiO 2 ) is much higher than that reported by Varghese et al. 34, while our raw materials are cheaper and our synthesis method is simpler, although the intensity of visible light in our work was approximately four times as much as that of sunlight. Under UV-vis irradiation (Fig. 5b), very different activity results were observed from those under visible light.Pure TiO 2 had the lowest activity, while single ion-modified TiO 2 samples (1Cu-TiO 2 and 10I-TiO 2 ) exhibited enhanced, yet small activities.Cu and I co-modified TiO 2 samples had remarkably higher activities, while the 0.1Cu sample appeared to be the best among the three Cu-10I-TiO 2 samples.While the deposited Cu species may act as hole scavengers and thus enhance the CO 2 reduction rate, the anion species (e.g., Cl -) present on the catalyst and the dispersion of Cu species were found to have significant effects on the reaction rate and product selectivity, as discussed in Section 3.3. Another significant result shown in Fig. 5 is that the 1Cu-10I-TiO 2 sample led to a higher level of CO production under visible light (6.7 mol g -1 CO production) as compared to that under UV-vis irradiation (5.4 mol g -1 CO production), while the opposite trend was observed for the 0.5Cu-10I-TiO 2 and 0.1Cu-10I-TiO 2 samples.Similarly, in our previous research 4, the 10I-TiO 2 sample had a higher activity for CO 2 photoreduction to CO under visible light than under UV-vis light irradiation, while the sample with lower iodine concentration, 5I-TiO 2 , had an opposite trend.In addition, in this work all three Cu-I-TiO 2 samples exhibited higher activities than the I-TiO 2 sample under UV-vis light but two out of three Cu-I-TiO 2 samples with lower Cu concentrations had lower activities than the I-TiO 2 sample under visible light.All these results suggest that the presence and concentrations of the modifiers (Cu and I) have an important role in catalytic activity with different excitation sources.A general observation is that to achieve an optimum activity, a higher modifier concentration is needed under visible light (e.g., 10I-TiO 2 rather than 5I-TiO 2 4; 1Cu-10I-TiO 2 rather than 0.5Cu-10I-TiO 2 and 0.1Cu-10I-TiO 2 ) but a lower modifier concentration is needed under UV-vis light. A possible reason is that very high modifier concentrations may lead to the formation of recombination centers, particularly when there is a larger population of photo-induced electron-hole pairs (i.e., under UV-vis light). Besides the formation of CO as a major product, two minor products, methyl chloride or chloromethane (CH 3 Cl) and methane (CH 4 ) were also observed using certain catalysts under certain excitation sources.The existence of CH 3 Cl was identified through a GCMS measurement and calibrated by a standard (2000 gml CH 3 Cl in methanol, Restek).The measured amounts of photoreduction products under all of the experimental conditions are summarized in Table 3.The production of CH 4 was only observable under UV-vis light irradiation and was only prominent for the Cu-TiO 2 sample.The production of CH 3 Cl was observable only when Cu was incorporated into the catalyst, apparently due to the use of CuCl 2 as the Cu precursor.The existence of Cl species was confirmed by the EDX analyses, as previously described.The yield of CH 3 Cl for the Cu-I-TiO 2 samples increased with the concentration of Cu (and Cl) on the catalyst.In an additional experiment using Cu(NO 3 ) 2 as the Cu precursor for the catalyst (i.e., 1Cu NO3 -10I-TiO 2 ), no formation of CH 3 Cl was observed, while adding KCl together with Cu(NO 3 ) 2 (i.e., 1Cu NO3KCl -10I-TiO 2 ) in the catalyst precursor resulted in the formation of CH 3 Cl (see Table 3).These results again confirmed that the source of Cl in CH 3 Cl was from the precursor solution.This work is the first published document to report the formation of CH 3 Cl as a result of CO 2 photoreduction on Cu-loaded TiO 2 when a chlorinated precursor was used.The formation of a Cllabeled final product (CH 3 Cl) may provide unique insights into the reaction mechanism of CO 2 reduction that has not previously been articulated in the literature.The path to CH 3 Cl formation is likely through the reaction of a methyl radical (CH 3 ) and a chlorine radical (Cl ).The generation of Cl is a result of the oxidation of chloride ions with photo-induced holes 414243.CH 3 was reported to be one of the reaction intermediates for CO 2 photoreduction to CH 4 on TiO 2 , and was confirmed by electron paramagnetic resonance (EPR) spectroscopy 7,44,45.The possible reaction pathways during the CO 2 reduction process in this work are listed as follows, and the reaction mechanism is illustrated in Fig. 6. CO (ads) CO (g) ( 7) Cl - h Cl (10) Reactions ( 1)-( 8) suggest that CO 2 is first reduced to CO through a two-electron and two-proton reaction, which can be further reduced to surface adsorbed C species.These adsorbed C species are intermediates for the generation of CH 4 and CH 3 Cl present in the final products (reactions ( 9)-( 11)).The produced amounts of CH 4 and CH 3 Cl are far less than that of CO since CO is possibly the precursor.The produced amount of CH 3 Cl is generally higher than that of CH 4 (Table 3).This result may be because of two reasons: (1) Cl reacts with CH 3 at a higher rate than H does andor the abundance of Cl is larger than H , and (2) CH 4 reacts with Cl to yield CH 3 Cl as shown in reaction (12).Nevertheless, the formation mechanism of CH 3 Cl should be analogous to that of CH 4 .The detection of CH 3 Cl in this work verifies the EPR results in the literature 7,44,45 that indicates that CH 3 is an intermediate species in the CO 2 photoreduction process.An additional important finding in our experiments is that the color of the catalyst turned darker during the process of CO 2 photoreduction with H 2 O, and it would gradually restore to (or close to) its original color if the used catalyst was exposed to air at room temperature.The darkening in catalyst color may be an indication of the formation of intermediate C species adsorbed onto the surface.Since these species are unstable, they are difficult to measure under the experimental settings that were used.This intriguing phenomenon and the identification of reaction intermediates will be investigated in full detail in our future research by using in situ Fourier transform infrared (FTIR) spectroscopy. To further investigate the effects of Cl species on CO 2 photoreduction, the activities of three catalysts were compared: 1Cu-10I-TiO 2 (CuCl 2 as the precursor), 1Cu NO3 -10I-TiO 2 (Cu(NO 3 ) 2 as the precursor), and 1Cu NO3KCl -10I-TiO 2 (Cu(NO 3 ) 2 KCl as the precursor), and the results are as listed in Table 3.The 1Cu NO3 -10I-TiO 2 catalyst had a CO production (1.5 mol g -1 ) that was less than one third of the CO production that was observed using1Cu-10I-TiO 2 (5.4 mol g -1 ) under UV-vis irradiation, although the yield of CH 4 was comparable.The 1Cu NO3KCl -10I-TiO 2 catalyst also had a much lower CO production (1.5 mol g -1 ) than 1Cu-10I-TiO 2 (6.7 mol g -1 ) under visible light irradiation, although the produced amounts of CH 3 Cl were close to each other.These results indicate that CuCl 2 as the Cu precursor is more effective than Cu(NO 3 ) 2 .A similar finding was reported by Tseng et al. 40 that the choice of a CuCl 2 precursor increased the Cu dispersion and thus resulted in a higher CO 2 photoreduction rate as compared to that obtained with a copper acetate precursor.In addition to the enhanced Cu dispersion due to CuCl 2 , the surface Cl ions act as hole-scavengers (reaction (10)) and thus help to separate the electron-hole pairs and enable more electrons to react with CO 2 .The result that a mixture of Cu(NO 3 ) 2 and KCl as the Cu precursor was less effective in producing valuable products as compared to CuCl 2 suggests that the additional ions (NO 3 -, K) may have a negative effect on Cu dispersion.On the other hand, using CuCl 2 as the precursor led to unwanted products (e.g., CH 3 Cl) even though its CO production rate was about three times higher than that using Cu(NO 3 ) 2 as the precursor.Therefore, more attention should be paid by the research community to the choice of catalyst modifier precursors when undertaking CO 2 photoreduction studies."
      },
      {
        "llm generation": "Cu",
        "source": "Iodine doping was responsible for visible light activity of the catalyst while Cu species, mainly Cu(I), facilitated charge transfer and enhanced CO 2 reduction.",
        "context": "In this work, Cu and I co-modified TiO 2 catalysts (Cu-I-TiO 2 ) were synthesized with iodine doped into the TiO 2 lattice and Cu deposited on the TiO 2 surface.The material properties and catalytic activities for CO 2 photoreduction with water were compared using pure TiO 2 , single-ion modified TiO 2 (Cu-TiO 2 and I-TiO 2 ), and comodified catalysts (Cu-I-TiO 2 ).Iodine doping was responsible for visible light activity of the catalyst while Cu species, mainly Cu(I), facilitated charge transfer and enhanced CO 2 reduction.However, the catalytic activity and the optimum catalyst composition under visible or UV-visible light irradiation were different.Under UV-vis irradiation, the activity of the Cu-I-TiO 2 sample was higher than that of Cu-TiO 2 or I-TiO 2 , whereas, under visible light, Cu-I-TiO 2 was not always superior to I-TiO 2 .To achieve an optimum activity, a lower modifier concentration is needed under UV-vis light than under visible light, possibly because a high modifier concentration may lead to the formation of recombination centers.This work identified the generation of CH 3 Cl from CO 2 reduction.The Cl species was derived from CuCl 2 , a frequently used Cu precursor.The formation of CH 3 Cl suggests that surface adsorbed carbon species and methyl radicals may be reaction intermediates, which warrants follow-up investigation using in situ IR spectroscopy.While using CuCl 2 as the Cu precursor resulted in a much higher CO 2 photoreduction rate than using Cu(NO 3 ) 2 , the undesirable CH 3 Cl in the reaction products may be a concern. Fig. 1.XRD patterns of TiO2 (a), 10I-TiO2 (b), 1Cu-TiO2 (c), and 1Cu-10I-TiO2 (d) samples (A anatase; B brookite). Fig. 2. EDX analysis and SEM image (inset) of 1Cu-10I-TiO2 sample. Fig. 3. UV-vis diffuse reflectance spectra of the catalyst samples displayed in absorbance. Fig. 4d.The binding energy of the Cu 2p32 peak is 932.6 eV, and the binding energy of Cu 2p12 is 952.3 eV.These binding energies of the Cu 2p peaks are characteristic of Cu 2 O.The binding energies of the CuO peaks are normally shifted by 1.3 eV above the Cu 2 O peak, and also have shake-up satellite peaks at approximately 942 eV.The lack of shakeup satellite peaks at approximately 942 eV in Fig. 4d also suggests that Cu 2 O is the primary Cu species in the 1Cu-10I-TiO 2 sample.This result agrees with many other literature reports that indicate that the dominant Cu specie is Cu(I) on Cu-loaded TiO 2 samples3,30,40. Fig. 4. XPS survey spectrum of 1Cu-10I-TiO2 (a), high resolution XPS spectra of Ti 2p (b), I 3d (c), and Cu 2p (d) of 1Cu-10I-TiO2, and high resolution XPS spectra of Ti 2p of pristine TiO2 (e). Fig. 5. CO yield under visible light irradiation (a) and UVvis irradiation (b). Fig. 6.Proposed reaction mechanism of CO2 photoreduction with water on Cu-I-TiO2 catalyst. Phase content and average size of Cu-I-TiO2 samples obtained from X-ray diffraction, bad gap from optical spectroscopy, and specific surface area from BET analysis (A: anatase; B: brookite). Surface atomic concentrations of catalysts from XPS analyses. na: not applicable. Amounts of CO2 photoreduction products measured at 210 min under visible and UV-vis light irradiation. This work was supported by the University of Wisconsin-Milwaukee Research Foundation Bradley Catalyst Grant (133-PRJ38QV) and the National Science Foundation (Award 1067233 and Award 1067340).The authors also gratefully acknowledge access to the shared facilities at the LeRoy Eyring Center for Solid State Science at Arizona State University for some of the characterization work that is reported."
      }
    ],
    "light source": [
      {
        "llm generation": "UV-Vis",
        "source": "Under UV-vis irradiation, the activity of the co-modified catalyst (Cu-I-TiO 2 ) was higher than that of the single ionmodified catalysts (Cu-TiO 2 or I-TiO 2 ).",
        "context": "Copper and iodine co-modified TiO 2 nanoparticles (Cu-I-TiO 2 ) were synthesized through a combined hydrothermal and wet-impregnation process.The structures and properties of the catalysts were characterized by XRD, BET, SEMEDX, XPS, and UV-vis diffuse reflectance spectroscopy.Iodine ions were doped in the TiO 2 lattice by replacing Ti 4 and, consequently, Ti 3 was generated to balance the charge.Iodine doping reduced the TiO 2 crystal size and was responsible for visible light absorption.Cu species were found to deposit on the surface of TiO 2 and resulted in a slightly increased particle size.The activity of the Cu-I-TiO 2 catalyst was investigated by the photocatalytic reduction of CO 2 with water vapor, and CO was found to be the major reduction product with trace amounts of CH 4 generated.Under UV-vis irradiation, the activity of the co-modified catalyst (Cu-I-TiO 2 ) was higher than that of the single ionmodified catalysts (Cu-TiO 2 or I-TiO 2 ).Under visible light irradiation, the addition of Cu to I-TiO 2 did not lead to significant improvements in CO 2 reduction.Methyl chloride (CH 3 Cl) was detected as a reaction product when CuCl 2 was used as the precursor in the synthesis, thus suggesting that methyl radicals are reaction intermediates.When CuCl 2 was used as the Cu precursor, a three-fold increase in CO 2 photoreduction activity was observed, as compared to when Cu(NO 3 ) 2 was used as the Cu precursor.These differences in activities were probably due to enhanced Cu dispersion and the hole-scavenging effects of the Cl ions.However, the formation of by-products (e.g., CH 3 Cl) may be undesirable."
      },
      {
        "llm generation": "Visible light",
        "source": "A 450 W Xe lamp (Oriel) was used as the light source, and a long-pass filter was applied to cut off the short wavelengths that were less than 400 nm if only visible light was needed.",
        "context": "Copper chloride dyhydrate (CuCl 2 2H 2 O, 99, Acros Organics), iodic acid (HIO 3 , 99.5, Alfa Aesar), and titanium isopropoxide (TTIP, 99.5, Acros Organics) were used as the precursors for Cu, I, and TiO 2 , respectively.A two-step process modified from the literature 3,4,27 was used to prepare Cu and I co-modified TiO 2 (Cu-I-TiO 2 ).The first step was to synthesize I-doped TiO 2 through a hydrothermal method reported in our previous study 4.Briefly, a mixture of TTIP and isopropanol was first added dropwise into a HIO 3 solution under continuous stirring for 2 h, and the resultant mixture was transferred to a Teflon-lined vessel for hydrothermal treatment at 100 C for 12 h.After that, the particles were filtered and washed with copious amounts of de-ionized water until pH 7. Finally, the I-TiO 2 powders were obtained by drying at 80 C for 1 h and calcination in air for 2 h at 375 C. The nominal iodine concentration and calcination temperature were kept at 10 wt and 375 C, respectively, because these parameters corresponded to an optimum activity under visible light, as reported in our previous work 4.The second step in the synthesis process was to incorporate Cu into I-TiO 2 through an incipient wet impregnation process.Typically, 500 mg of the I-TiO 2 sample was mixed in a 20 ml CuCl 2 solution for 1 h, and then the mixture was dried in a vacuum oven at 80 C for 12 h and calcined at 300 C for 1 h.The nominal Cu concentration varied from 0.1 to 1 wt, a range that corresponded to optimum catalytic activities reported in many studies for Cu-loaded TiO 2 3,35,36.The samples are denoted by \"xCu-yI-TiO 2 \", where x and y are the nominal weight percentages of Cu and I, respectively.For comparison, pure TiO 2 , Cu-TiO 2 , and I-TiO 2 were also prepared using the same procedure.In addition, to investigate the potential effect of the Cu precursor (i.e., to compare with CuCl 2 ), additional samples using different Cu precursor solutions (1) Cu(NO 3 ) 2 and (2) Cu(NO 3 ) 2 KCl with (Cu:Cl 1:2) were also prepared using the same procedure.All of the samples were grinded to powders and sieved by a 45 m stainless steel sieve before the characterization and photoactivity tests. The crystal structure of the catalysts was characterized by Xray diffraction (XRD) and the patterns were obtained on a Sintag XDS 2000 diffractometer using Cu K radiation.The acceleration voltage was 45 kV, and the emission current was 40 mA.The diffractograms were recorded in the 2A range from 20 to 70 at a scan rate of 1 min.The crystal size of different crystal phases were calculated using the Scherrer equation.The fractional phase contents of TiO 2 (i.e., anatase and brookite) were calculated using a previously reported method 4,37.Brunauer-Emmett-Teller (BET) surface area analyses by N 2 adsorption were performed using a Micromeritics Tristar II 3020 instrument.Morphological information and elemental mapping of the catalyst particles were obtained by a Hitachi S570 scanning electron microscope (SEM) system equipped with energy-dispersive X-ray (EDX) spectroscopy.The UV-vis reflectance spectra were recorded with a UV-vis spectrophotometer (Ocean Optics) using BaSO 4 as the background.To characterize the surface atomic concentration and chemical states, X-ray photoelectron spectroscopy (XPS) measurements were performed on a VG ESCALAB 220I-XL instrument equipped with Al K (1486.6 eV) X-ray source. The experimental system used for photocatalytic CO 2 reduction was similar to that reported in our previous work 4.Compressed CO 2 (99.999,Praxair), regulated by a mass flow controller, was passed through a water bubbler to generate a CO 2 and H 2 O vapor mixture (H 2 O concentration 2.3 by volume).The gas mixture was then purged through a cylindrical photoreactor (D 7 cm; V 164 cm 3 ) with stainless steel walls and a quartz window.A fixed amount of powder catalyst (100 mg) was dispersed onto a glassfiber filter and placed at the bottom of the reactor.All tested catalyst samples were pre-treated under UV irradiation (12 W, 365 nm) for 12 h in air atmosphere to eliminate any possible organic residues that were left on the catalysts from the syntheses processes.After purging with a CO 2 and H 2 O mixture for 1 h, the gas valves on both sides of the reactor were closed to seal the reactor so that the photocatalytic reaction was undertaken in a batch mode.A 450 W Xe lamp (Oriel) was used as the light source, and a long-pass filter was applied to cut off the short wavelengths that were less than 400 nm if only visible light was needed.A spectroradiometer (International Light Technologies ILT950) was used to obtain the spectral intensity of the Xe lamp with and without the UV filter.During the illumination period, the gaseous samples in the reactor were taken using a gastight syringe (Hamilton, 1750 series, 500 l) every 30 min and manually injected to a gas chromatograph (GC, Agilent 7890A) equipped with both a thermal conductivity detector (TCD) and a flame ionization detector (FID).A mass spectrometer (Agilent 5795 MSD) was used together with another GC (GCMS) to identify any unknown or unexpected species from the reaction products."
      },
      {
        "llm generation": "UV-Vis",
        "source": "However, the catalytic activity and the optimum catalyst composition under visible or UV-visible light irradiation were different.",
