Repository: OEG-Clark/solarchem-corpus

# SolarChemQA Benchmark & Dataset

This repository contains the benchmark and dataset for [SolarQA](https://github.com/oeg-upm/solar-qa) application. The SolarChemQA Benchmark is designed specifically for factual question answering benchmark based on solar chemistry academic papers. We intent to build an open-source benchmark & dataset for testing the performance of QA system when it comes to narrow-domain and in-depth questions. 

The SolarChemQA Benchmark addresses the critical need for domain-specific evaluation tools in scientific literature processing. It aims to:

- Build an open-source benchmark for testing QA system performance on narrow-domain, in-depth questions
- Provide rigorous assessment capabilities for LLM-driven QA systems processing scientific content
- Enable comprehensive evaluation of retrieval-augmented generation (RAG) strategies in solar chemistry

## SolarChemQA Dataset


SolarChemQA provides a novel question answering dataset curated from solar chemistry literature, designed to rigorously assess the capabilities of LLM-driven QA systems in processing domain-specific scientific content.

### Dataset Statistics

The foundational corpus contains 1,096 solar chemistry papers (1979-2022) from the Art Leaf dataset, each annotated by a domain expert with the seven experimental parameters, for 7,672 annotations in total. Filtering for openly available papers that report a single photocatalytic experiment leaves 294 papers with 2,058 annotations, which is the filtered SolarChemQA dataset used for the benchmark. From these, 150 papers (1,050 annotations) are sampled for the LLM evaluation, and 21 papers are further annotated with 291 sentence-level evidences (217 positive, 74 negative) for the retrieval evaluation, validated independently by at least two annotators.

- Query Sub-Dataset: Standardized queries for the seven experimental parameter categories (see `queries` in `src/generation/config.yaml`)
- Paper Extraction Sub-Dataset: Structured content extracted from research papers
- Annotation Sub-Dataset: Expert-validated annotations and the supporting textual sentences


<!-- SolarChemQA provides a novel question answering dataset curated from solar chemistry literature, designed to rigorously assess the capabilities of LLM-driven QA systems in processing domain-specific scientific content.

### SolarChemQA-Dataset-json

SolarChemQA provides a novel question answering dataset curated from solar chemistry literature, designed to rigorously assess the capabilities of LLM-driven QA systems in processing domain-specific scientific content. The dataset includes 574 domain expert annotations across 82 solar chemistry research papers, structured around seven critical experimental parameters. Together with 289 annotated source sentences with positive and negative examples across 21 papers.

- Query Sub-Dataset: Standardized queries for the seven experimental parameter categories
- Paper Extraction Sub-Dataset: Structured content extracted from research papers
- Annotation Sub-Dataset: 574 expert-validated annotations and 289 supporting textual sentences

### SolarChemQA-Dataset-Updated

The SolarChemQA-Dataset-Updated directory contains the dataset under further developing, with the aim to expand the scope of the dataset.

Dataset Structure:
```project
SolarChemQA-Dataset-Updated/
├── extracted_paper/                    # Raw extracted paper contents (623 papers)
├── domain_expert_annotated_sources/    # Expert-validated annotations
└── [Additional structured data directories]
``` -->

### Task 2: RAG Method Evaluation
Measures the effectiveness of different Retrieval-Augmented Generation strategies for providing accurate answers.


Evaluation Target:
- Nine combinations of chunking-retrieval methods
- Answer quality across all seven experimental parameter categories
- Semantic fidelity and lexical precision of generated answers


Metrics:
- Semantic similarity (cosine similarity between embeddings)
- Lexical matching (partial_ratio algorithm)


Usage:

Step 1: generate the predictions for the nine RAG configurations, with gemma-4-26b-a4b-it as the fixed LLM. The released predictions are already under `result/` and existing files are skipped, so this step only costs API calls if you delete them first.

```bash
cd src/generation
python batch.py --batch batch_rag.yaml
```

Step 2: score the predictions against the ground truth.

```bash
cd ../evaluation/Task-2-RAG-methods
python task2_evaluation.py --results_dir ./result-150/ --ground_truth ./ground_truth.json --vecs_cache ./vecs.pkl --json_out ./task2_evaluation.json
```

Run all cells. The notebook embeds every answer with qwen3-embedding-8b (cached in `src/evaluation/embedding_cache.pkl`), prints the per-category table.

## Benchmark Results

Our benchmark results are available in the results/ directory, including:
- Comparative analysis of retrieval strategies
- Performance metrics for RAG methodologies
- LLM performance rankings

File: SolarChem-Evaluation/Task-3-LLM-performance/result-150/google_gemma-4-31b-it/evidence/evidences_1.json
{
  "DOI": "",
  "paper_title": "Effect of silver doping on the TiO2 for photocatalytic reduction of CO2",
  "human validator": "hybrid annotator",
  "annotation": {
    "catalyst": [
      {
        "llm generation": "TiO2",
        "source": "Effect of silver doping on the TiO2 for photocatalytic reduction of CO2",
        "context": "Effect of silver doping on the TiO2 for photocatalytic reduction of CO2"
      },
      {
        "llm generation": "Pure TiO 2 and various silver-enriched TiO 2 powders",
        "source": "Pure TiO 2 and various silver-enriched TiO 2 powders were prepared by the sol-gel process controlled in the reverse micellar environment.",
        "context": "Pure TiO 2 and various silver-enriched TiO 2 powders were prepared by the sol-gel process controlled in the reverse micellar environment.The catalysts were tested in CO 2 photocatalytic reduction and characterized by X-ray diffraction (XRD), nitrogen adsorption measurement and UV-vis.Methane and methanol were the main reduction products.The yield of methane and methanol increases when modifying the TiO 2 by silver incorporation is caused by two mechanisms: up to 5 of Ag in TiO 2 the Ag impurity band inside the TiO 2 bandgap decreases the absorption edge and increases so the electron-hole pair generation, above 5 of Ag in TiO 2 Ag metallic clusters are formed in TiO 2 crystals with Shottky barrier at the metal-semiconductor interface, which spatially separates electron and holes and increases their lifetime (decreases probability of their recombination)."
      },
      {
        "llm generation": "Pure TiO 2 and various silver-enriched TiO 2 powders",
        "source": "Pure TiO 2 and various silver-enriched TiO 2 powders were prepared by the sol-gel process controlled in the reverse micellar environment.",
        "context": "Pure TiO 2 and various silver-enriched TiO 2 powders were prepared by the sol-gel process controlled in the reverse micellar environment.Pure TiO 2 was synthesized by the addition of Tita- The surface area and porous structure of prepared catalysts were evaluated from nitrogen adsorption isotherms by the BET and BJH methods, respectively.Nitrogen physical adsorption was performed on a volumetric apparatus ASAP2020 Micromeritics (USA).Before analyses the samples were dried at 105 C for 24 h in vacuum (0.1 Pa). UV-vis diffuse reflectance spectra of samples were recorded using GBS CINTRA 303 spectrometer equipped with a diffuse reflectance attachment with a spectralon-coated integrating sphere against spectralon reference.The reflectances were recalculated to the absorption using the Schuster-Kubelka-Munk equation, where R is the diffuse reflectance from a semi-infinite layer.Absorption edge was estimated by extrapolating the decreasing portion of the spectrum to the abscissa at zero absorption.Ag-to-TiO 2 mass ratio in AgTiO 2 powders were determined by X-ray fluorescence (XRF) analysis using an ARL 9400 XP sequential WD-XRF spectrometer with the standard deviation lower than 5. The purity (carbon content in weight ) of the powders was specified on an Elementar Vario EL III (Elementar).The detection limit of the apparatus was 0.1 wt.. XRD powder diffraction patterns were obtained with the aid of a Seifert-FMP or a Panalytical-MPD laboratory diffractometer with Cu K radiation in the conventional focusing Bragg-Brentano geometry in the diffraction angle range 2 10-90 . The photocatalytic reduction of carbon dioxide was carried out in a homemade apparatus (Fig. 1). The photocatalytic reduction of carbon dioxide was carried out in a stirred batch annular reactor with a suspended catalyst illuminated by UV 8 W Hg lamp (254 nm).GCFIDTCD was used for the analysis of gas and liquid reaction products.The details of the photocatalytic CO 2 reduction experiment and analytical methods were described in our previous publication 39.It is important to minimize the influence of transport phenomena during kinetic measurements.The elimination of CO 2 diffusion from the bulk of gas through the gas-liquid interface in a laboratory batch slurry reactor was accomplished by saturating the liquid with pure CO 2 before the reaction had been started 4,11.Catalyst loading of 1 g dm -3 was chosen to avoid concentration gradients in the bulk of stirred liquid with TiO 2 suspension due to the scattering effect of light caused by the high TiO 2 concentration 11,16,40,41.The determination of suitable volume of the liquid phase in our annular photoreactor to fulfil the requirement of perfect mixing has been published recently as 100 ml 42. The accuracy of measurements was verified by series of repeated measurements.Average values were mentioned in this article.Maximal relative error was 5."
      },
      {
        "llm generation": "Ag-TiO2",
        "source": "Fig. 2 shows the UV-vis spectra of Ag-TiO 2 catalysts.",
        "context": "The basic textural properties of prepared titania and doped titania samples are summarised in Table 1 together with real Ag content determined by XRF.All samples possess a relatively high surface area; moreover, the positive effect of silver, which increases the surface area by about 15, is clearly noticeable.It is obvious that the surface areas of Ag-doped TiO 2 samples varied only slightly and they are independent on the growth of Ag amount.The pore maxima of all samples are nearly the same without dependence on the Ag presence. The purity of all prepared samples was excellent, because the organic residual content was lower than 0.1 wt.. XRD analysis confirmed the presence of the pure anatase crystallite structure for all samples.Ag was not detected in XRD pattern, probably Ag is situated in the bulk (inside the TiO 2 crystals) andor Ag clusters are smaller than 0.3 nm.Fig. 2 shows the UV-vis spectra of Ag-TiO 2 catalysts.It is seen that (i) the maxima of the UV-vis band increased with the increasing Ag loading from 360 to 367 nm and (ii) the maximum absorption wavelength increased with increasing Ag loading, i.e. the absorption was shifted into the visible region for Ag-TiO 2 catalysts and the shift increased with the increasing amount of silver.The absorption edge (Fig. 2) values are given in Table 1. The effect of irradiation time on the formation of CO 2 photocatalytic reduction products was investigated over a period of 0-24 h on TiO 2 catalysts with different amount of Ag.Fig. 3 shows the evolution of all reaction products as the functions of the irradiation for a 7 Ag-TiO 2 catalyst.Two main products were determined: methane in the gas phase and methanol in the liquid phase.Hydrogen and low amounts of carbon monoxide were also detected.Other products such as formic acid, formaldehyde, ethane and ethylene could also be formed 2,16, but they were undetectable.The observed order of yields (molg cat ) order was: We assume on the basic of observed products the mechanism where the formation of carbon monoxide from CO 2 -radical is the first step.Then both methane and methanol are formed in the parallel reactions.This mechanism was first suggested by Anpo 3. Several authors 2,5,17 proposed the same mechanism with the exception that they predicted the formation of a carbon radical instead of surficial carbon. Comparisons of CH 4 , CH 3 OH, H 2 and CO yields over TiO 2 with different Ag content are shown in Figs.4-6A and B respectively.The yields of methane were negligible during the first 8 h of irradiation in all cases with the exception of catalyst 1 and 5 Ag-TiO 2 (Fig. 4).A similar trend of yield-time dependency was observed; only the shape for the sample with 7 Ag-TiO 2 was slightly different.A substantial increase of methane yield was observed after 8 h of irradiation.The highest yield of methane was observed for the 7 Ag-TiO 2 catalyst.The yields of methanol were one order of magnitude lower than the yields of methane (Fig. 5).Data at 5 h were measured but were under the limit of determinableness (12 gl i.e. 0.38 molgcatalyst).The steepest curve of methanol yield was measured for the 7 Ag-TiO 2 catalyst. The hydrogen yields were small during the first 13 h of irradiation in all cases (Fig. 6A).After 15 h the hydrogen yields started increasing slowly.The yields of carbon monoxide increased slowly during the reaction but all yields were near the limit of detection (Fig. 6B). The data from the longest reaction time span were chosen for the comparison because the yields of all products were the highest and the most accurate.The effect of silver doping on the yields of the two main products (methane and methanol) related to the weight of the catalyst is depicted in Fig. 7.The photoreactivity of Ag-TiO 2 increases with the increase in the Ag dopant concentration.Both yields are the highest for 7 Ag-TiO 2 .The effect of the Ag dopant on the CO 2 photocatalytic reduction has not been studied yet.However, an optimum amount of Ag corresponding to the highest product yields was found for other photocatalytic reactions 27,28,34,36. The yields of the two main products (methane and methanol) expressed per 1 m 2 of catalyst surface (Fig. 8) show similar trends with the highest yields obtained for 7 Ag-TiO 2 .This indicates that the specific surface area is not the most decisive parameter in the CO 2 photocatalytic reduction. Doping with metals or metal oxides could cause two effects: (1) Firstly, it creates impurity band inside the TiO 2 bandgap, thus shifting the absorption edge to the visible region 29.The decrease of the absorption edge and the shift of absorption wavelength into the visible region in this paper are clearly visible from Table 1 and Fig. 2, for Ag content up to 5.The decrease of the absorption edge increases the electron and hole pair photogeneration, which causes yields increase of CO 2 photoreduction.(2) Secondly, for Ag content above 5 silver atoms are not anymore randomly located in TiO 2 crystal, but forms probably metallic clusters inside TiO 2 crystal.These metal clusters could provoke a decrease in the electron-hole recombination rate 43,44.This hypothesis was based on the fact that the Fermi level of TiO 2 is higher than that of silver metals 45.Such phenomenon would be expected to lead to the formation of a Schottky barrier at metal-semiconductor contact region, which causes the charge separation, the decrease of electron-hole recombination rate and consequently increase of the TiO 2 photocatalytic activity.The above mentioned fact could be the reason for observed yields increases with increased Ag content in our experiments with CO 2 photocatalytic reduction and is the main reason of yields increase with 7 Ag-TiO 2 since the absorption edge has same value as 5 Ag-TiO 2 . Our results are in agreement with other works dealing with photocatalytic activity of Ag-doped TiO 2 .For example, the presence of Ag in TiO 2 increased the yield of dye degradation 27,28,31,32, photooxidation of 2-propanol 29, degradation Fig. 8. Dependence of the product yields related to specific surface area (after 24 h of irradiation) on the different catalysts. of 1,4-dichlorobenzene 33 and degradation of oxalic acid 37."
      },
      {
        "llm generation": "Ag-TiO2",
        "source": "The photocatalytic properties of the prepared nanocrystalline Ag-TiO 2 catalysts were evaluated by photocatalytic reduction of CO 2 .",
        "context": "The photocatalytic properties of the prepared nanocrystalline Ag-TiO 2 catalysts were evaluated by photocatalytic reduction of CO 2 .A slight increase of specific surface area was observed for the Ag-modified samples compared to that of pure TiO 2 .It would be expected that the Ag-doped sol-gel TiO 2 powder should possess higher photocatalytic activity.However, the main factor which influenced the yields of CO 2 photocatalytic reduction is not the specific surface area but the Ag content.The yield increase of the redox process when modifying the TiO 2 with silver is mainly caused by two mechanisms: first, by more effective electron hole pair generation due to shift of absorption edge towards visible light in case of random dissipation of Ag atoms into TiO 2 crystals (up to 5) and secondly, due to the formation of a Schottky barrier at the metal-semiconductor interface around Ag metallic clusters (formed above 5 of Ag in TiO 2 ), which causes spatial separation of electrons and holes and decreases their recombination rate. The reduction of CO 2 by photocatalysts was one of the most promising methods, since CO 2 can be reduced to useful compounds by irradiating it with UV light.However, the efficiency of this method was relatively low and an increase of yield is necessary. Fig. 1.Block scheme of the apparatus for CO2 photocatalytic reduction. Fig.2.UV-vis spectrum of prepared Ag-TiO2 catalysts, insert: the illustration as the value of absorption edge was achieved. Fig. 3. Time dependence of the product concentrations over the 7 Ag-TiO2 catalysts. Fig. 4. Time dependence of methane yields over the Ag-modified TiO2 catalysts. Fig. 5. Time dependence of methanol yields over the Ag-modified TiO2 catalysts. Fig. 6. (A and B) Time dependence of the hydrogen (A) and the carbon monoxide (B) yields over the Ag-modified TiO2 catalysts. Fig. 7. Dependence of the product yields (after 24 h of irradiation) on the different catalysts. Basic characterisation of prepared samples.The beaker with the solution made of appropriate amount of cyclohexane, Triton X-114 and water was stirred intensively for 15 min for homogenization and formation of inverse micelles.Then liquid Titanium (IV) isopropoxide was regularly dropped into the micellar solution during the vigorous stirring.During the addition of isopropoxide drop by drop the sol changed the state from transparent to viscous yellow.After the addition of all the isopropoxide the sol was stirred for another 10 min.Lastly, the sol was left in a bowl exposed to air for 24 h.The obtained rigid gel was calcined at 400 C for 4 h with the temperature ramp 1 Cmin in an air flow in a muffle furnace.Various Ag-enriched TiO 2 powders were prepared analogically, however AgNO 3 (Aldrich, 99.9999) solution of suitable concentration (0.25 M, 0.75 M, 1.3 M and 1.85 M) was added instead of distilled water. The financial support of the Czech Ministry of Education, Youth and Sports, research project MSM 6198910019, Program Nanotechnology for Society (KAN400720701) and the doctoral grant of the Grant Agency of the Czech Republic (20308H032) is gratefully acknowledged."
      }
    ],
    "co-catalyst": [
      {
        "llm generation": "silver",
        "source": "Effect of silver doping on the TiO2 for photocatalytic reduction of CO2",
        "context": "Effect of silver doping on the TiO2 for photocatalytic reduction of CO2"
      }
    ],
    "light source": [
      {
        "llm generation": "UV",
        "source": "The photocatalytic reduction of carbon dioxide was carried out in a stirred batch annular reactor with a suspended catalyst illuminated by UV 8 W Hg lamp (254 nm).",
        "context": "Pure TiO 2 and various silver-enriched TiO 2 powders were prepared by the sol-gel process controlled in the reverse micellar environment.Pure TiO 2 was synthesized by the addition of Tita- The surface area and porous structure of prepared catalysts were evaluated from nitrogen adsorption isotherms by the BET and BJH methods, respectively.Nitrogen physical adsorption was performed on a volumetric apparatus ASAP2020 Micromeritics (USA).Before analyses the samples were dried at 105 C for 24 h in vacuum (0.1 Pa). UV-vis diffuse reflectance spectra of samples were recorded using GBS CINTRA 303 spectrometer equipped with a diffuse reflectance attachment with a spectralon-coated integrating sphere against spectralon reference.The reflectances were recalculated to the absorption using the Schuster-Kubelka-Munk equation, where R is the diffuse reflectance from a semi-infinite layer.Absorption edge was estimated by extrapolating the decreasing portion of the spectrum to the abscissa at zero absorption.Ag-to-TiO 2 mass ratio in AgTiO 2 powders were determined by X-ray fluorescence (XRF) analysis using an ARL 9400 XP sequential WD-XRF spectrometer with the standard deviation lower than 5. The purity (carbon content in weight ) of the powders was specified on an Elementar Vario EL III (Elementar).The detection limit of the apparatus was 0.1 wt.. XRD powder diffraction patterns were obtained with the aid of a Seifert-FMP or a Panalytical-MPD laboratory diffractometer with Cu K radiation in the conventional focusing Bragg-Brentano geometry in the diffraction angle range 2 10-90 . The photocatalytic reduction of carbon dioxide was carried out in a homemade apparatus (Fig. 1). The photocatalytic reduction of carbon dioxide was carried out in a stirred batch annular reactor with a suspended catalyst illuminated by UV 8 W Hg lamp (254 nm).GCFIDTCD was used for the analysis of gas and liquid reaction products.The details of the photocatalytic CO 2 reduction experiment and analytical methods were described in our previous publication 39.It is important to minimize the influence of transport phenomena during kinetic measurements.The elimination of CO 2 diffusion from the bulk of gas through the gas-liquid interface in a laboratory batch slurry reactor was accomplished by saturating the liquid with pure CO 2 before the reaction had been started 4,11.Catalyst loading of 1 g dm -3 was chosen to avoid concentration gradients in the bulk of stirred liquid with TiO 2 suspension due to the scattering effect of light caused by the high TiO 2 concentration 11,16,40,41.The determination of suitable volume of the liquid phase in our annular photoreactor to fulfil the requirement of perfect mixing has been published recently as 100 ml 42. The accuracy of measurements was verified by series of repeated measurements.Average values were mentioned in this article.Maximal relative error was 5."
      },
      {
        "llm generation": "UV",
        "source": "The reduction of CO 2 by photocatalysts was one of the most promising methods, since CO 2 can be reduced to useful compounds by irradiating it with UV light.",
        "context": "The photocatalytic properties of the prepared nanocrystalline Ag-TiO 2 catalysts were evaluated by photocatalytic reduction of CO 2 .A slight increase of specific surface area was observed for the Ag-modified samples compared to that of pure TiO 2 .It would be expected that the Ag-doped sol-gel TiO 2 powder should possess higher photocatalytic activity.However, the main factor which influenced the yields of CO 2 photocatalytic reduction is not the specific surface area but the Ag content.The yield increase of the redox process when modifying the TiO 2 with silver is mainly caused by two mechanisms: first, by more effective electron hole pair generation due to shift of absorption edge towards visible light in case of random dissipation of Ag atoms into TiO 2 crystals (up to 5) and secondly, due to the formation of a Schottky barrier at the metal-semiconductor interface around Ag metallic clusters (formed above 5 of Ag in TiO 2 ), which causes spatial separation of electrons and holes and decreases their recombination rate. The reduction of CO 2 by photocatalysts was one of the most promising methods, since CO 2 can be reduced to useful compounds by irradiating it with UV light.However, the efficiency of this method was relatively low and an increase of yield is necessary. Fig. 1.Block scheme of the apparatus for CO2 photocatalytic reduction. Fig.2.UV-vis spectrum of prepared Ag-TiO2 catalysts, insert: the illustration as the value of absorption edge was achieved. Fig. 3. Time dependence of the product concentrations over the 7 Ag-TiO2 catalysts. Fig. 4. Time dependence of methane yields over the Ag-modified TiO2 catalysts. Fig. 5. Time dependence of methanol yields over the Ag-modified TiO2 catalysts. Fig. 6. (A and B) Time dependence of the hydrogen (A) and the carbon monoxide (B) yields over the Ag-modified TiO2 catalysts. Fig. 7. Dependence of the product yields (after 24 h of irradiation) on the different catalysts. Basic characterisation of prepared samples.The beaker with the solution made of appropriate amount of cyclohexane, Triton X-114 and water was stirred intensively for 15 min for homogenization and formation of inverse micelles.Then liquid Titanium (IV) isopropoxide was regularly dropped into the micellar solution during the vigorous stirring.During the addition of isopropoxide drop by drop the sol changed the state from transparent to viscous yellow.After the addition of all the isopropoxide the sol was stirred for another 10 min.Lastly, the sol was left in a bowl exposed to air for 24 h.The obtained rigid gel was calcined at 400 C for 4 h with the temperature ramp 1 Cmin in an air flow in a muffle furnace.Various Ag-enriched TiO 2 powders were prepared analogically, however AgNO 3 (Aldrich, 99.9999) solution of suitable concentration (0.25 M, 0.75 M, 1.3 M and 1.85 M) was added instead of distilled water. The financial support of the Czech Ministry of Education, Youth and Sports, research project MSM 6198910019, Program Nanotechnology for Society (KAN400720701) and the doctoral grant of the Grant Agency of the Czech Republic (20308H032) is gratefully acknowledged."
      }
    ],
    "lamp": [
      {
        "llm generation": "Mercury",
        "source": "The photocatalytic reduction of carbon dioxide was carried out in a stirred batch annular reactor with a suspended catalyst illuminated by UV 8 W Hg lamp (254 nm).",
        "context": "Pure TiO 2 and various silver-enriched TiO 2 powders were prepared by the sol-gel process controlled in the reverse micellar environment.Pure TiO 2 was synthesized by the addition of Tita- The surface area and porous structure of prepared catalysts were evaluated from nitrogen adsorption isotherms by the BET and BJH methods, respectively.Nitrogen physical adsorption was performed on a volumetric apparatus ASAP2020 Micromeritics (USA).Before analyses the samples were dried at 105 C for 24 h in vacuum (0.1 Pa). UV-vis diffuse reflectance spectra of samples were recorded using GBS CINTRA 303 spectrometer equipped with a diffuse reflectance attachment with a spectralon-coated integrating sphere against spectralon reference.The reflectances were recalculated to the absorption using the Schuster-Kubelka-Munk equation, where R is the diffuse reflectance from a semi-infinite layer.Absorption edge was estimated by extrapolating the decreasing portion of the spectrum to the abscissa at zero absorption.Ag-to-TiO 2 mass ratio in AgTiO 2 powders were determined by X-ray fluorescence (XRF) analysis using an ARL 9400 XP sequential WD-XRF spectrometer with the standard deviation lower than 5. The purity (carbon content in weight ) of the powders was specified on an Elementar Vario EL III (Elementar).The detection limit of the apparatus was 0.1 wt.. XRD powder diffraction patterns were obtained with the aid of a Seifert-FMP or a Panalytical-MPD laboratory diffractometer with Cu K radiation in the conventional focusing Bragg-Brentano geometry in the diffraction angle range 2 10-90 . The photocatalytic reduction of carbon dioxide was carried out in a homemade apparatus (Fig. 1). The photocatalytic reduction of carbon dioxide was carried out in a stirred batch annular reactor with a suspended catalyst illuminated by UV 8 W Hg lamp (254 nm).GCFIDTCD was used for the analysis of gas and liquid reaction products.The details of the photocatalytic CO 2 reduction experiment and analytical methods were described in our previous publication 39.It is important to minimize the influence of transport phenomena during kinetic measurements.The elimination of CO 2 diffusion from the bulk of gas through the gas-liquid interface in a laboratory batch slurry reactor was accomplished by saturating the liquid with pure CO 2 before the reaction had been started 4,11.Catalyst loading of 1 g dm -3 was chosen to avoid concentration gradients in the bulk of stirred liquid with TiO 2 suspension due to the scattering effect of light caused by the high TiO 2 concentration 11,16,40,41.The determination of suitable volume of the liquid phase in our annular photoreactor to fulfil the requirement of perfect mixing has been published recently as 100 ml 42. The accuracy of measurements was verified by series of repeated measurements.Average values were mentioned in this article.Maximal relative error was 5."
      }
    ],
    "reaction medium": [
      {
        "llm generation": "Liquid",
        "source": "Catalyst loading of 1 g dm -3 was chosen to avoid concentration gradients in the bulk of stirred liquid with TiO 2 suspension due to the scattering effect of light caused by the high TiO 2 concentration 11,16,40,41.",
        "context": "Pure TiO 2 and various silver-enriched TiO 2 powders were prepared by the sol-gel process controlled in the reverse micellar environment.Pure TiO 2 was synthesized by the addition of Tita- The surface area and porous structure of prepared catalysts were evaluated from nitrogen adsorption isotherms by the BET and BJH methods, respectively.Nitrogen physical adsorption was performed on a volumetric apparatus ASAP2020 Micromeritics (USA).Before analyses the samples were dried at 105 C for 24 h in vacuum (0.1 Pa). UV-vis diffuse reflectance spectra of samples were recorded using GBS CINTRA 303 spectrometer equipped with a diffuse reflectance attachment with a spectralon-coated integrating sphere against spectralon reference.The reflectances were recalculated to the absorption using the Schuster-Kubelka-Munk equation, where R is the diffuse reflectance from a semi-infinite layer.Absorption edge was estimated by extrapolating the decreasing portion of the spectrum to the abscissa at zero absorption.Ag-to-TiO 2 mass ratio in AgTiO 2 powders were determined by X-ray fluorescence (XRF) analysis using an ARL 9400 XP sequential WD-XRF spectrometer with the standard deviation lower than 5. The purity (carbon content in weight ) of the powders was specified on an Elementar Vario EL III (Elementar).The detection limit of the apparatus was 0.1 wt.. XRD powder diffraction patterns were obtained with the aid of a Seifert-FMP or a Panalytical-MPD laboratory diffractometer with Cu K radiation in the conventional focusing Bragg-Brentano geometry in the diffraction angle range 2 10-90 . The photocatalytic reduction of carbon dioxide was carried out in a homemade apparatus (Fig. 1). The photocatalytic reduction of carbon dioxide was carried out in a stirred batch annular reactor with a suspended catalyst illuminated by UV 8 W Hg lamp (254 nm).GCFIDTCD was used for the analysis of gas and liquid reaction products.The details of the photocatalytic CO 2 reduction experiment and analytical methods were described in our previous publication 39.It is important to minimize the influence of transport phenomena during kinetic measurements.The elimination of CO 2 diffusion from the bulk of gas through the gas-liquid interface in a laboratory batch slurry reactor was accomplished by saturating the liquid with pure CO 2 before the reaction had been started 4,11.Catalyst loading of 1 g dm -3 was chosen to avoid concentration gradients in the bulk of stirred liquid with TiO 2 suspension due to the scattering effect of light caused by the high TiO 2 concentration 11,16,40,41.The determination of suitable volume of the liquid phase in our annular photoreactor to fulfil the requirement of perfect mixing has been published recently as 100 ml 42. The accuracy of measurements was verified by series of repeated measurements.Average values were mentioned in this article.Maximal relative error was 5."
      },
      {
        "llm generation": "Gas, Liquid",
        "source": "Two main products were determined: methane in the gas phase and methanol in the liquid phase.",
        "context": "The basic textural properties of prepared titania and doped titania samples are summarised in Table 1 together with real Ag content determined by XRF.All samples possess a relatively high surface area; moreover, the positive effect of silver, which increases the surface area by about 15, is clearly noticeable.It is obvious that the surface areas of Ag-doped TiO 2 samples varied only slightly and they are independent on the growth of Ag amount.The pore maxima of all samples are nearly the same without dependence on the Ag presence. The purity of all prepared samples was excellent, because the organic residual content was lower than 0.1 wt.. XRD analysis confirmed the presence of the pure anatase crystallite structure for all samples.Ag was not detected in XRD pattern, probably Ag is situated in the bulk (inside the TiO 2 crystals) andor Ag clusters are smaller than 0.3 nm.Fig. 2 shows the UV-vis spectra of Ag-TiO 2 catalysts.It is seen that (i) the maxima of the UV-vis band increased with the increasing Ag loading from 360 to 367 nm and (ii) the maximum absorption wavelength increased with increasing Ag loading, i.e. the absorption was shifted into the visible region for Ag-TiO 2 catalysts and the shift increased with the increasing amount of silver.The absorption edge (Fig. 2) values are given in Table 1. The effect of irradiation time on the formation of CO 2 photocatalytic reduction products was investigated over a period of 0-24 h on TiO 2 catalysts with different amount of Ag.Fig. 3 shows the evolution of all reaction products as the functions of the irradiation for a 7 Ag-TiO 2 catalyst.Two main products were determined: methane in the gas phase and methanol in the liquid phase.Hydrogen and low amounts of carbon monoxide were also detected.Other products such as formic acid, formaldehyde, ethane and ethylene could also be formed 2,16, but they were undetectable.The observed order of yields (molg cat ) order was: We assume on the basic of observed products the mechanism where the formation of carbon monoxide from CO 2 -radical is the first step.Then both methane and methanol are formed in the parallel reactions.This mechanism was first suggested by Anpo 3. Several authors 2,5,17 proposed the same mechanism with the exception that they predicted the formation of a carbon radical instead of surficial carbon. Comparisons of CH 4 , CH 3 OH, H 2 and CO yields over TiO 2 with different Ag content are shown in Figs.4-6A and B respectively.The yields of methane were negligible during the first 8 h of irradiation in all cases with the exception of catalyst 1 and 5 Ag-TiO 2 (Fig. 4).A similar trend of yield-time dependency was observed; only the shape for the sample with 7 Ag-TiO 2 was slightly different.A substantial increase of methane yield was observed after 8 h of irradiation.The highest yield of methane was observed for the 7 Ag-TiO 2 catalyst.The yields of methanol were one order of magnitude lower than the yields of methane (Fig. 5).Data at 5 h were measured but were under the limit of determinableness (12 gl i.e. 0.38 molgcatalyst).The steepest curve of methanol yield was measured for the 7 Ag-TiO 2 catalyst. The hydrogen yields were small during the first 13 h of irradiation in all cases (Fig. 6A).After 15 h the hydrogen yields started increasing slowly.The yields of carbon monoxide increased slowly during the reaction but all yields were near the limit of detection (Fig. 6B). The data from the longest reaction time span were chosen for the comparison because the yields of all products were the highest and the most accurate.The effect of silver doping on the yields of the two main products (methane and methanol) related to the weight of the catalyst is depicted in Fig. 7.The photoreactivity of Ag-TiO 2 increases with the increase in the Ag dopant concentration.Both yields are the highest for 7 Ag-TiO 2 .The effect of the Ag dopant on the CO 2 photocatalytic reduction has not been studied yet.However, an optimum amount of Ag corresponding to the highest product yields was found for other photocatalytic reactions 27,28,34,36. The yields of the two main products (methane and methanol) expressed per 1 m 2 of catalyst surface (Fig. 8) show similar trends with the highest yields obtained for 7 Ag-TiO 2 .This indicates that the specific surface area is not the most decisive parameter in the CO 2 photocatalytic reduction. Doping with metals or metal oxides could cause two effects: (1) Firstly, it creates impurity band inside the TiO 2 bandgap, thus shifting the absorption edge to the visible region 29.The decrease of the absorption edge and the shift of absorption wavelength into the visible region in this paper are clearly visible from Table 1 and Fig. 2, for Ag content up to 5.The decrease of the absorption edge increases the electron and hole pair photogeneration, which causes yields increase of CO 2 photoreduction.(2) Secondly, for Ag content above 5 silver atoms are not anymore randomly located in TiO 2 crystal, but forms probably metallic clusters inside TiO 2 crystal.These metal clusters could provoke a decrease in the electron-hole recombination rate 43,44.This hypothesis was based on the fact that the Fermi level of TiO 2 is higher than that of silver metals 45.Such phenomenon would be expected to lead to the formation of a Schottky barrier at metal-semiconductor contact region, which causes the charge separation, the decrease of electron-hole recombination rate and consequently increase of the TiO 2 photocatalytic activity.The above mentioned fact could be the reason for observed yields increases with increased Ag content in our experiments with CO 2 photocatalytic reduction and is the main reason of yields increase with 7 Ag-TiO 2 since the absorption edge has same value as 5 Ag-TiO 2 . Our results are in agreement with other works dealing with photocatalytic activity of Ag-doped TiO 2 .For example, the presence of Ag in TiO 2 increased the yield of dye degradation 27,28,31,32, photooxidation of 2-propanol 29, degradation Fig. 8. Dependence of the product yields related to specific surface area (after 24 h of irradiation) on the different catalysts. of 1,4-dichlorobenzene 33 and degradation of oxalic acid 37."
      }
    ],
    "reactor type": [
      {
        "llm generation": "Slurry",
        "source": "The elimination of CO 2 diffusion from the bulk of gas through the gas-liquid interface in a laboratory batch slurry reactor was accomplished by saturating the liquid with pure CO 2 before the reaction had been started 4,11.",
        "context": "Pure TiO 2 and various silver-enriched TiO 2 powders were prepared by the sol-gel process controlled in the reverse micellar environment.Pure TiO 2 was synthesized by the addition of Tita- The surface area and porous structure of prepared catalysts were evaluated from nitrogen adsorption isotherms by the BET and BJH methods, respectively.Nitrogen physical adsorption was performed on a volumetric apparatus ASAP2020 Micromeritics (USA).Before analyses the samples were dried at 105 C for 24 h in vacuum (0.1 Pa). UV-vis diffuse reflectance spectra of samples were recorded using GBS CINTRA 303 spectrometer equipped with a diffuse reflectance attachment with a spectralon-coated integrating sphere against spectralon reference.The reflectances were recalculated to the absorption using the Schuster-Kubelka-Munk equation, where R is the diffuse reflectance from a semi-infinite layer.Absorption edge was estimated by extrapolating the decreasing portion of the spectrum to the abscissa at zero absorption.Ag-to-TiO 2 mass ratio in AgTiO 2 powders were determined by X-ray fluorescence (XRF) analysis using an ARL 9400 XP sequential WD-XRF spectrometer with the standard deviation lower than 5. The purity (carbon content in weight ) of the powders was specified on an Elementar Vario EL III (Elementar).The detection limit of the apparatus was 0.1 wt.. XRD powder diffraction patterns were obtained with the aid of a Seifert-FMP or a Panalytical-MPD laboratory diffractometer with Cu K radiation in the conventional focusing Bragg-Brentano geometry in the diffraction angle range 2 10-90 . The photocatalytic reduction of carbon dioxide was carried out in a homemade apparatus (Fig. 1). The photocatalytic reduction of carbon dioxide was carried out in a stirred batch annular reactor with a suspended catalyst illuminated by UV 8 W Hg lamp (254 nm).GCFIDTCD was used for the analysis of gas and liquid reaction products.The details of the photocatalytic CO 2 reduction experiment and analytical methods were described in our previous publication 39.It is important to minimize the influence of transport phenomena during kinetic measurements.The elimination of CO 2 diffusion from the bulk of gas through the gas-liquid interface in a laboratory batch slurry reactor was accomplished by saturating the liquid with pure CO 2 before the reaction had been started 4,11.Catalyst loading of 1 g dm -3 was chosen to avoid concentration gradients in the bulk of stirred liquid with TiO 2 suspension due to the scattering effect of light caused by the high TiO 2 concentration 11,16,40,41.The determination of suitable volume of the liquid phase in our annular photoreactor to fulfil the requirement of perfect mixing has been published recently as 100 ml 42. The accuracy of measurements was verified by series of repeated measurements.Average values were mentioned in this article.Maximal relative error was 5."
      }
    ],
    "operation mode": [
      {
        "llm generation": "Batch",
        "source": "The photocatalytic reduction of carbon dioxide was carried out in a stirred batch annular reactor with a suspended catalyst illuminated by UV 8 W Hg lamp (254 nm).",
        "context": "Pure TiO 2 and various silver-enriched TiO 2 powders were prepared by the sol-gel process controlled in the reverse micellar environment.Pure TiO 2 was synthesized by the addition of Tita- The surface area and porous structure of prepared catalysts were evaluated from nitrogen adsorption isotherms by the BET and BJH methods, respectively.Nitrogen physical adsorption was performed on a volumetric apparatus ASAP2020 Micromeritics (USA).Before analyses the samples were dried at 105 C for 24 h in vacuum (0.1 Pa). UV-vis diffuse reflectance spectra of samples were recorded using GBS CINTRA 303 spectrometer equipped with a diffuse reflectance attachment with a spectralon-coated integrating sphere against spectralon reference.The reflectances were recalculated to the absorption using the Schuster-Kubelka-Munk equation, where R is the diffuse reflectance from a semi-infinite layer.Absorption edge was estimated by extrapolating the decreasing portion of the spectrum to the abscissa at zero absorption.Ag-to-TiO 2 mass ratio in AgTiO 2 powders were determined by X-ray fluorescence (XRF) analysis using an ARL 9400 XP sequential WD-XRF spectrometer with the standard deviation lower than 5. The purity (carbon content in weight ) of the powders was specified on an Elementar Vario EL III (Elementar).The detection limit of the apparatus was 0.1 wt.. XRD powder diffraction patterns were obtained with the aid of a Seifert-FMP or a Panalytical-MPD laboratory diffractometer with Cu K radiation in the conventional focusing Bragg-Brentano geometry in the diffraction angle range 2 10-90 . The photocatalytic reduction of carbon dioxide was carried out in a homemade apparatus (Fig. 1). The photocatalytic reduction of carbon dioxide was carried out in a stirred batch annular reactor with a suspended catalyst illuminated by UV 8 W Hg lamp (254 nm).GCFIDTCD was used for the analysis of gas and liquid reaction products.The details of the photocatalytic CO 2 reduction experiment and analytical methods were described in our previous publication 39.It is important to minimize the influence of transport phenomena during kinetic measurements.The elimination of CO 2 diffusion from the bulk of gas through the gas-liquid interface in a laboratory batch slurry reactor was accomplished by saturating the liquid with pure CO 2 before the reaction had been started 4,11.Catalyst loading of 1 g dm -3 was chosen to avoid concentration gradients in the bulk of stirred liquid with TiO 2 suspension due to the scattering effect of light caused by the high TiO 2 concentration 11,16,40,41.The determination of suitable volume of the liquid phase in our annular photoreactor to fulfil the requirement of perfect mixing has been published recently as 100 ml 42. The accuracy of measurements was verified by series of repeated measurements.Average values were mentioned in this article.Maximal relative error was 5."
      }
    ]
  }
}
