Repository: OEG-Clark/solarchem-corpus

# SolarChemQA Benchmark & Dataset

This repository contains the benchmark and dataset for [SolarQA](https://github.com/oeg-upm/solar-qa) application. The SolarChemQA Benchmark is designed specifically for factual question answering benchmark based on solar chemistry academic papers. We intent to build an open-source benchmark & dataset for testing the performance of QA system when it comes to narrow-domain and in-depth questions. 

The SolarChemQA Benchmark addresses the critical need for domain-specific evaluation tools in scientific literature processing. It aims to:

- Build an open-source benchmark for testing QA system performance on narrow-domain, in-depth questions

File: SolarChem-Evaluation/Task-3-LLM-performance/result-150/google_gemma-4-31b-it/evidence/evidences_1022.json
{
  "human validator": "hybrid annotator",
  "annotation": {
    "catalyst": [
      {
        "llm generation": "PD-COF-23 and PD-COF-23-Ni",
        "source": "Donor-acceptor two-dimensional covalent organic frameworks PD-COF-23 and PD-COF-23-Ni are constructed, and applied for selective CO 2 redution with 20.9 mol g -1 h -1 and 40.0 mol g -1 h -1 CO conversion, respectively, in the absence of any additional photosensitizers and noble metal co-catalytst within an operation time of 25 h.",
        "context": "Donor-acceptor two-dimensional covalent organic frameworks PD-COF-23 and PD-COF-23-Ni are constructed, and applied for selective CO 2 redution with 20.9 mol g -1 h -1 and 40.0 mol g -1 h -1 CO conversion, respectively, in the absence of any additional photosensitizers and noble metal co-catalytst within an operation time of 25 h.The mutlilayer nanosheet structure, efficient charge separation and transport, and internal reductive quenching cycle of NiTAPP fragments for PD-COF-23-Ni lead to its higher photocatalytic efficiency than that of PD-COF-23."
      },
      {
        "llm generation": "photocatalyst",
        "source": "The ITO slide was dip-coated with 0.55 mL of slurry, which was obtained from the mixture of photocatalyst (1 mg), ethanol (0.5 mL) and Nafion solution (0.05 mL, 5 ww in water and 1propanol) under sonication for 30 min.",
        "context": "In a pyrex tube, 5,10,15,20-tetrakis(4-aminophenyl)porphyrin (TAPP) (6.7 mg, 0.01 mmol) and DPP-CHO (9.1 mg, 0.02 mmol) was dissolved in a mixture of 3 mL of n-butanol and 1 mL of mesitylene.Then, 0.1 ml of aqueous acetic (6 M) was added. The reaction mixture was sonicated for five minutes to get homogeneous solution.The reaction vessel was degassed by three freeze-pump-thaw a screw cap and heated at 120 C for five days.The obtained dark precipitate was collected by filtration and washed with THF and acetone for three times.The powder obtained was exchanged by acetone with a Soxhlet extraction apparatus and subsequently dried under vacuum for 12 h to get PD-COF-23 as dark powder (9.4 mg, 52). The synthesis of PD-COF-23-Ni was processed similarly to PD-COF-23 using NiTAPP instead of TAPP, affording PD-COF-23-Ni as red powder (6.2 mg, 34). The photo-electrochemical analysis was carried out in a conventional three electrode cell system, using Pt plates as counter electrodes and a AgAgClsaturated KCl (aq) electrode as reference electrode.The working electrode was prepared on fluorine-doped tin oxide (ITO, 2 cm 2 cm) glass, cleaned by sonication in acetone and ethanol for 30 min, and then dried.The ITO slide was dip-coated with 0.55 mL of slurry, which was obtained from the mixture of photocatalyst (1 mg), ethanol (0.5 mL) and Nafion solution (0.05 mL, 5 ww in water and 1propanol) under sonication for 30 min.The photocurrent measurements were conducted with a CHI660C workstation.The light source was an LED monochromatic point lamp (3 W, 420 nm).The light spot effective area on the working electrode was set as 2cm 2 and 0.5 M Na 2 SO 4 aqueous solution was used as the electrolyte.The open circuit voltages were set as the initial bias voltages in the transient photocurrent responses tests. The experiments were performed in a sealed quartz bottle containing 2.5 mg of catalyst dispersed in 3 mL of acetonitrile and 2 mL of water with 0.5 mL of TEOA as a sacrificial regent.Then, the mixture was purged with CO 2 for 10 min and then sealed at 1 atm CO 2 .A 300 W Xe lamp (Zhong Jiao Jin Yuan, Model CEL-HXF300) was used as the light source.After irradiation, the released gas (400 L) was collected by syringe from the headspace of the reactor and analyzed by gas chromatography (Shimadzu, GC-2014, Japan, with ultrapure Ar as a carrier gas) equipped with a TDX-01(5 A molecular sieve column) and a flame ionization detector (FID). The apparent quantum efficiency (AQE) for CO evolution was measured using monochromatic visible light (420 nm).And the AQE was calculated as follow equation:"
      },
      {
        "llm generation": "catalyst",
        "source": "The experiments were performed in a sealed quartz bottle containing 2.5 mg of catalyst dispersed in 3 mL of acetonitrile and 2 mL of water with 0.5 mL of TEOA as a sacrificial regent.",
        "context": "In a pyrex tube, 5,10,15,20-tetrakis(4-aminophenyl)porphyrin (TAPP) (6.7 mg, 0.01 mmol) and DPP-CHO (9.1 mg, 0.02 mmol) was dissolved in a mixture of 3 mL of n-butanol and 1 mL of mesitylene.Then, 0.1 ml of aqueous acetic (6 M) was added. The reaction mixture was sonicated for five minutes to get homogeneous solution.The reaction vessel was degassed by three freeze-pump-thaw a screw cap and heated at 120 C for five days.The obtained dark precipitate was collected by filtration and washed with THF and acetone for three times.The powder obtained was exchanged by acetone with a Soxhlet extraction apparatus and subsequently dried under vacuum for 12 h to get PD-COF-23 as dark powder (9.4 mg, 52). The synthesis of PD-COF-23-Ni was processed similarly to PD-COF-23 using NiTAPP instead of TAPP, affording PD-COF-23-Ni as red powder (6.2 mg, 34). The photo-electrochemical analysis was carried out in a conventional three electrode cell system, using Pt plates as counter electrodes and a AgAgClsaturated KCl (aq) electrode as reference electrode.The working electrode was prepared on fluorine-doped tin oxide (ITO, 2 cm 2 cm) glass, cleaned by sonication in acetone and ethanol for 30 min, and then dried.The ITO slide was dip-coated with 0.55 mL of slurry, which was obtained from the mixture of photocatalyst (1 mg), ethanol (0.5 mL) and Nafion solution (0.05 mL, 5 ww in water and 1propanol) under sonication for 30 min.The photocurrent measurements were conducted with a CHI660C workstation.The light source was an LED monochromatic point lamp (3 W, 420 nm).The light spot effective area on the working electrode was set as 2cm 2 and 0.5 M Na 2 SO 4 aqueous solution was used as the electrolyte.The open circuit voltages were set as the initial bias voltages in the transient photocurrent responses tests. The experiments were performed in a sealed quartz bottle containing 2.5 mg of catalyst dispersed in 3 mL of acetonitrile and 2 mL of water with 0.5 mL of TEOA as a sacrificial regent.Then, the mixture was purged with CO 2 for 10 min and then sealed at 1 atm CO 2 .A 300 W Xe lamp (Zhong Jiao Jin Yuan, Model CEL-HXF300) was used as the light source.After irradiation, the released gas (400 L) was collected by syringe from the headspace of the reactor and analyzed by gas chromatography (Shimadzu, GC-2014, Japan, with ultrapure Ar as a carrier gas) equipped with a TDX-01(5 A molecular sieve column) and a flame ionization detector (FID). The apparent quantum efficiency (AQE) for CO evolution was measured using monochromatic visible light (420 nm).And the AQE was calculated as follow equation:"
      },
      {
        "llm generation": "PD-COF-23, PD-COF-23-Ni",
        "source": "In summary, donor-acceptor 2D COFs of PD-COF-23 and PDCOF-23-Ni were successfully developed for visible light photocatalytic CO 2 reduction to CO with high selectivity.",
        "context": "In summary, donor-acceptor 2D COFs of PD-COF-23 and PDCOF-23-Ni were successfully developed for visible light photocatalytic CO 2 reduction to CO with high selectivity.Typically, PD-COF-23-Ni showed higher CO production efficiency of 40.0 mol g -1 h -1 than PD-COF-23 of 20.9 mol g -1 h -1 within an operation time of 25 h.Due to the donoracceptor structure configuration of the two COFs, the electron-hole pairs upon visible light irradiation were separated and transported from electron-donating TAPP or NiTAPP to electron deficient DPP for CO 2 reduction.On the other hand, NiTAPP can also reduce CO 2 reduction to CO at the Ni(II) centers through an internal reductive quenching cycle, in which NiTAPP acts as both photosensitizer and catalytic center. This work was supported by Hong Kong Baptist University (FRG2-17-18-068, RC-ICRS15-1602E, RC-ICRS161702C-CHE, RC-ICRS-18-19-01A, RC-IRMS161702CHEM). Scheme 1. Synthetic route for PD-COF-23 and PD-COF-23-Ni. yield of CO (mol), N A 6.02 10 -23 mol -1 , I the intensity of irradiation light (5.54 10 -3 W cm 2 ), A irradiation area (3.14 cm 2 ) t photoreaction time (3600 s), the wavelength of the monochromatic light (420 10 -9 m) Fig.1 Experimental and simulated XRD spectra of PD-COF-23 (a) and PD-COF-23 -Ni (b) Fig. 2 SEM of PD-COF-23 (left) and PD-COF-23-Ni (right) Photocurrent (Acm 2 ) Fig. 4 (a) Frontier orbitals from DFT calculation; (b) The proposed photocatalytic mechanism of PD-COF-23-Ni. There are no conflicts to declare. Two 2-D donor-acceptor covalent organic frameworks built from porphyrin and diketopyrrolopyrrole are capable of efficiently and selectively reducing CO 2 into CO, specifically, without any additional photosensitizers or co-catalysts. Published on 16 October 2020.Downloaded by University of New England on 10162020 7:04:20 AM. View Article Online DOI: 10.1039D0DT03205K"
      }
    ],
    "co-catalyst": [
      {
        "llm generation": "absence of noble metal co-catalytst",
        "source": "Donor-acceptor two-dimensional covalent organic frameworks PD-COF-23 and PD-COF-23-Ni are constructed, and applied for selective CO 2 redution with 20.9 mol g -1 h -1 and 40.0 mol g -1 h -1 CO conversion, respectively, in the absence of any additional photosensitizers and noble metal co-catalytst within an operation time of 25 h.",
        "context": "Donor-acceptor two-dimensional covalent organic frameworks PD-COF-23 and PD-COF-23-Ni are constructed, and applied for selective CO 2 redution with 20.9 mol g -1 h -1 and 40.0 mol g -1 h -1 CO conversion, respectively, in the absence of any additional photosensitizers and noble metal co-catalytst within an operation time of 25 h.The mutlilayer nanosheet structure, efficient charge separation and transport, and internal reductive quenching cycle of NiTAPP fragments for PD-COF-23-Ni lead to its higher photocatalytic efficiency than that of PD-COF-23."
      },
      {
        "llm generation": "None",
        "source": "Two 2-D donor-acceptor covalent organic frameworks built from porphyrin and diketopyrrolopyrrole are capable of efficiently and selectively reducing CO 2 into CO, specifically, without any additional photosensitizers or co-catalysts.",
        "context": "In summary, donor-acceptor 2D COFs of PD-COF-23 and PDCOF-23-Ni were successfully developed for visible light photocatalytic CO 2 reduction to CO with high selectivity.Typically, PD-COF-23-Ni showed higher CO production efficiency of 40.0 mol g -1 h -1 than PD-COF-23 of 20.9 mol g -1 h -1 within an operation time of 25 h.Due to the donoracceptor structure configuration of the two COFs, the electron-hole pairs upon visible light irradiation were separated and transported from electron-donating TAPP or NiTAPP to electron deficient DPP for CO 2 reduction.On the other hand, NiTAPP can also reduce CO 2 reduction to CO at the Ni(II) centers through an internal reductive quenching cycle, in which NiTAPP acts as both photosensitizer and catalytic center. This work was supported by Hong Kong Baptist University (FRG2-17-18-068, RC-ICRS15-1602E, RC-ICRS161702C-CHE, RC-ICRS-18-19-01A, RC-IRMS161702CHEM). Scheme 1. Synthetic route for PD-COF-23 and PD-COF-23-Ni. yield of CO (mol), N A 6.02 10 -23 mol -1 , I the intensity of irradiation light (5.54 10 -3 W cm 2 ), A irradiation area (3.14 cm 2 ) t photoreaction time (3600 s), the wavelength of the monochromatic light (420 10 -9 m) Fig.1 Experimental and simulated XRD spectra of PD-COF-23 (a) and PD-COF-23 -Ni (b) Fig. 2 SEM of PD-COF-23 (left) and PD-COF-23-Ni (right) Photocurrent (Acm 2 ) Fig. 4 (a) Frontier orbitals from DFT calculation; (b) The proposed photocatalytic mechanism of PD-COF-23-Ni. There are no conflicts to declare. Two 2-D donor-acceptor covalent organic frameworks built from porphyrin and diketopyrrolopyrrole are capable of efficiently and selectively reducing CO 2 into CO, specifically, without any additional photosensitizers or co-catalysts. Published on 16 October 2020.Downloaded by University of New England on 10162020 7:04:20 AM. View Article Online DOI: 10.1039D0DT03205K"
      },
      {
        "llm generation": "none",
        "source": "Donor-acceptor two-dimensional covalent organic frameworks PD-COF-23 and PD-COF-23-Ni are constructed, and applied for selective CO 2 redution with 20.9 mol g -1 h -1 and 40.0 mol g -1 h -1 CO conversion, respectively, in the absence of any additional photosensitizers and noble metal co-catalytst within an operation time of 25 h.",
        "context": "Donor-acceptor two-dimensional covalent organic frameworks PD-COF-23 and PD-COF-23-Ni are constructed, and applied for selective CO 2 redution with 20.9 mol g -1 h -1 and 40.0 mol g -1 h -1 CO conversion, respectively, in the absence of any additional photosensitizers and noble metal co-catalytst within an operation time of 25 h.The mutlilayer nanosheet structure, efficient charge separation and transport, and internal reductive quenching cycle of NiTAPP fragments for PD-COF-23-Ni lead to its higher photocatalytic efficiency than that of PD-COF-23."
      }
    ],
    "light source": [
      {
        "llm generation": "LED monochromatic point lamp",
        "source": "The light source was an LED monochromatic point lamp (3 W, 420 nm).",
        "context": "In a pyrex tube, 5,10,15,20-tetrakis(4-aminophenyl)porphyrin (TAPP) (6.7 mg, 0.01 mmol) and DPP-CHO (9.1 mg, 0.02 mmol) was dissolved in a mixture of 3 mL of n-butanol and 1 mL of mesitylene.Then, 0.1 ml of aqueous acetic (6 M) was added. The reaction mixture was sonicated for five minutes to get homogeneous solution.The reaction vessel was degassed by three freeze-pump-thaw a screw cap and heated at 120 C for five days.The obtained dark precipitate was collected by filtration and washed with THF and acetone for three times.The powder obtained was exchanged by acetone with a Soxhlet extraction apparatus and subsequently dried under vacuum for 12 h to get PD-COF-23 as dark powder (9.4 mg, 52). The synthesis of PD-COF-23-Ni was processed similarly to PD-COF-23 using NiTAPP instead of TAPP, affording PD-COF-23-Ni as red powder (6.2 mg, 34). The photo-electrochemical analysis was carried out in a conventional three electrode cell system, using Pt plates as counter electrodes and a AgAgClsaturated KCl (aq) electrode as reference electrode.The working electrode was prepared on fluorine-doped tin oxide (ITO, 2 cm 2 cm) glass, cleaned by sonication in acetone and ethanol for 30 min, and then dried.The ITO slide was dip-coated with 0.55 mL of slurry, which was obtained from the mixture of photocatalyst (1 mg), ethanol (0.5 mL) and Nafion solution (0.05 mL, 5 ww in water and 1propanol) under sonication for 30 min.The photocurrent measurements were conducted with a CHI660C workstation.The light source was an LED monochromatic point lamp (3 W, 420 nm).The light spot effective area on the working electrode was set as 2cm 2 and 0.5 M Na 2 SO 4 aqueous solution was used as the electrolyte.The open circuit voltages were set as the initial bias voltages in the transient photocurrent responses tests. The experiments were performed in a sealed quartz bottle containing 2.5 mg of catalyst dispersed in 3 mL of acetonitrile and 2 mL of water with 0.5 mL of TEOA as a sacrificial regent.Then, the mixture was purged with CO 2 for 10 min and then sealed at 1 atm CO 2 .A 300 W Xe lamp (Zhong Jiao Jin Yuan, Model CEL-HXF300) was used as the light source.After irradiation, the released gas (400 L) was collected by syringe from the headspace of the reactor and analyzed by gas chromatography (Shimadzu, GC-2014, Japan, with ultrapure Ar as a carrier gas) equipped with a TDX-01(5 A molecular sieve column) and a flame ionization detector (FID). The apparent quantum efficiency (AQE) for CO evolution was measured using monochromatic visible light (420 nm).And the AQE was calculated as follow equation:"
      },
      {
        "llm generation": "Xe lamp",
        "source": "A 300 W Xe lamp (Zhong Jiao Jin Yuan, Model CEL-HXF300) was used as the light source.",
        "context": "In a pyrex tube, 5,10,15,20-tetrakis(4-aminophenyl)porphyrin (TAPP) (6.7 mg, 0.01 mmol) and DPP-CHO (9.1 mg, 0.02 mmol) was dissolved in a mixture of 3 mL of n-butanol and 1 mL of mesitylene.Then, 0.1 ml of aqueous acetic (6 M) was added. The reaction mixture was sonicated for five minutes to get homogeneous solution.The reaction vessel was degassed by three freeze-pump-thaw a screw cap and heated at 120 C for five days.The obtained dark precipitate was collected by filtration and washed with THF and acetone for three times.The powder obtained was exchanged by acetone with a Soxhlet extraction apparatus and subsequently dried under vacuum for 12 h to get PD-COF-23 as dark powder (9.4 mg, 52). The synthesis of PD-COF-23-Ni was processed similarly to PD-COF-23 using NiTAPP instead of TAPP, affording PD-COF-23-Ni as red powder (6.2 mg, 34). The photo-electrochemical analysis was carried out in a conventional three electrode cell system, using Pt plates as counter electrodes and a AgAgClsaturated KCl (aq) electrode as reference electrode.The working electrode was prepared on fluorine-doped tin oxide (ITO, 2 cm 2 cm) glass, cleaned by sonication in acetone and ethanol for 30 min, and then dried.The ITO slide was dip-coated with 0.55 mL of slurry, which was obtained from the mixture of photocatalyst (1 mg), ethanol (0.5 mL) and Nafion solution (0.05 mL, 5 ww in water and 1propanol) under sonication for 30 min.The photocurrent measurements were conducted with a CHI660C workstation.The light source was an LED monochromatic point lamp (3 W, 420 nm).The light spot effective area on the working electrode was set as 2cm 2 and 0.5 M Na 2 SO 4 aqueous solution was used as the electrolyte.The open circuit voltages were set as the initial bias voltages in the transient photocurrent responses tests. The experiments were performed in a sealed quartz bottle containing 2.5 mg of catalyst dispersed in 3 mL of acetonitrile and 2 mL of water with 0.5 mL of TEOA as a sacrificial regent.Then, the mixture was purged with CO 2 for 10 min and then sealed at 1 atm CO 2 .A 300 W Xe lamp (Zhong Jiao Jin Yuan, Model CEL-HXF300) was used as the light source.After irradiation, the released gas (400 L) was collected by syringe from the headspace of the reactor and analyzed by gas chromatography (Shimadzu, GC-2014, Japan, with ultrapure Ar as a carrier gas) equipped with a TDX-01(5 A molecular sieve column) and a flame ionization detector (FID). The apparent quantum efficiency (AQE) for CO evolution was measured using monochromatic visible light (420 nm).And the AQE was calculated as follow equation:"
      },
      {
        "llm generation": "Monochromatic",
        "source": "the wavelength of the monochromatic light (420 10 -9 m)",
        "context": "In summary, donor-acceptor 2D COFs of PD-COF-23 and PDCOF-23-Ni were successfully developed for visible light photocatalytic CO 2 reduction to CO with high selectivity.Typically, PD-COF-23-Ni showed higher CO production efficiency of 40.0 mol g -1 h -1 than PD-COF-23 of 20.9 mol g -1 h -1 within an operation time of 25 h.Due to the donoracceptor structure configuration of the two COFs, the electron-hole pairs upon visible light irradiation were separated and transported from electron-donating TAPP or NiTAPP to electron deficient DPP for CO 2 reduction.On the other hand, NiTAPP can also reduce CO 2 reduction to CO at the Ni(II) centers through an internal reductive quenching cycle, in which NiTAPP acts as both photosensitizer and catalytic center. This work was supported by Hong Kong Baptist University (FRG2-17-18-068, RC-ICRS15-1602E, RC-ICRS161702C-CHE, RC-ICRS-18-19-01A, RC-IRMS161702CHEM). Scheme 1. Synthetic route for PD-COF-23 and PD-COF-23-Ni. yield of CO (mol), N A 6.02 10 -23 mol -1 , I the intensity of irradiation light (5.54 10 -3 W cm 2 ), A irradiation area (3.14 cm 2 ) t photoreaction time (3600 s), the wavelength of the monochromatic light (420 10 -9 m) Fig.1 Experimental and simulated XRD spectra of PD-COF-23 (a) and PD-COF-23 -Ni (b) Fig. 2 SEM of PD-COF-23 (left) and PD-COF-23-Ni (right) Photocurrent (Acm 2 ) Fig. 4 (a) Frontier orbitals from DFT calculation; (b) The proposed photocatalytic mechanism of PD-COF-23-Ni. There are no conflicts to declare. Two 2-D donor-acceptor covalent organic frameworks built from porphyrin and diketopyrrolopyrrole are capable of efficiently and selectively reducing CO 2 into CO, specifically, without any additional photosensitizers or co-catalysts. Published on 16 October 2020.Downloaded by University of New England on 10162020 7:04:20 AM. View Article Online DOI: 10.1039D0DT03205K"
      }
    ],
    "lamp": [
      {
        "llm generation": "LED",
        "source": "The light source was an LED monochromatic point lamp (3 W, 420 nm).",
        "context": "In a pyrex tube, 5,10,15,20-tetrakis(4-aminophenyl)porphyrin (TAPP) (6.7 mg, 0.01 mmol) and DPP-CHO (9.1 mg, 0.02 mmol) was dissolved in a mixture of 3 mL of n-butanol and 1 mL of mesitylene.Then, 0.1 ml of aqueous acetic (6 M) was added. The reaction mixture was sonicated for five minutes to get homogeneous solution.The reaction vessel was degassed by three freeze-pump-thaw a screw cap and heated at 120 C for five days.The obtained dark precipitate was collected by filtration and washed with THF and acetone for three times.The powder obtained was exchanged by acetone with a Soxhlet extraction apparatus and subsequently dried under vacuum for 12 h to get PD-COF-23 as dark powder (9.4 mg, 52). The synthesis of PD-COF-23-Ni was processed similarly to PD-COF-23 using NiTAPP instead of TAPP, affording PD-COF-23-Ni as red powder (6.2 mg, 34). The photo-electrochemical analysis was carried out in a conventional three electrode cell system, using Pt plates as counter electrodes and a AgAgClsaturated KCl (aq) electrode as reference electrode.The working electrode was prepared on fluorine-doped tin oxide (ITO, 2 cm 2 cm) glass, cleaned by sonication in acetone and ethanol for 30 min, and then dried.The ITO slide was dip-coated with 0.55 mL of slurry, which was obtained from the mixture of photocatalyst (1 mg), ethanol (0.5 mL) and Nafion solution (0.05 mL, 5 ww in water and 1propanol) under sonication for 30 min.The photocurrent measurements were conducted with a CHI660C workstation.The light source was an LED monochromatic point lamp (3 W, 420 nm).The light spot effective area on the working electrode was set as 2cm 2 and 0.5 M Na 2 SO 4 aqueous solution was used as the electrolyte.The open circuit voltages were set as the initial bias voltages in the transient photocurrent responses tests. The experiments were performed in a sealed quartz bottle containing 2.5 mg of catalyst dispersed in 3 mL of acetonitrile and 2 mL of water with 0.5 mL of TEOA as a sacrificial regent.Then, the mixture was purged with CO 2 for 10 min and then sealed at 1 atm CO 2 .A 300 W Xe lamp (Zhong Jiao Jin Yuan, Model CEL-HXF300) was used as the light source.After irradiation, the released gas (400 L) was collected by syringe from the headspace of the reactor and analyzed by gas chromatography (Shimadzu, GC-2014, Japan, with ultrapure Ar as a carrier gas) equipped with a TDX-01(5 A molecular sieve column) and a flame ionization detector (FID). The apparent quantum efficiency (AQE) for CO evolution was measured using monochromatic visible light (420 nm).And the AQE was calculated as follow equation:"
      },
      {
        "llm generation": "Xe lamp",
        "source": "A 300 W Xe lamp (Zhong Jiao Jin Yuan, Model CEL-HXF300) was used as the light source.",
        "context": "In a pyrex tube, 5,10,15,20-tetrakis(4-aminophenyl)porphyrin (TAPP) (6.7 mg, 0.01 mmol) and DPP-CHO (9.1 mg, 0.02 mmol) was dissolved in a mixture of 3 mL of n-butanol and 1 mL of mesitylene.Then, 0.1 ml of aqueous acetic (6 M) was added. The reaction mixture was sonicated for five minutes to get homogeneous solution.The reaction vessel was degassed by three freeze-pump-thaw a screw cap and heated at 120 C for five days.The obtained dark precipitate was collected by filtration and washed with THF and acetone for three times.The powder obtained was exchanged by acetone with a Soxhlet extraction apparatus and subsequently dried under vacuum for 12 h to get PD-COF-23 as dark powder (9.4 mg, 52). The synthesis of PD-COF-23-Ni was processed similarly to PD-COF-23 using NiTAPP instead of TAPP, affording PD-COF-23-Ni as red powder (6.2 mg, 34). The photo-electrochemical analysis was carried out in a conventional three electrode cell system, using Pt plates as counter electrodes and a AgAgClsaturated KCl (aq) electrode as reference electrode.The working electrode was prepared on fluorine-doped tin oxide (ITO, 2 cm 2 cm) glass, cleaned by sonication in acetone and ethanol for 30 min, and then dried.The ITO slide was dip-coated with 0.55 mL of slurry, which was obtained from the mixture of photocatalyst (1 mg), ethanol (0.5 mL) and Nafion solution (0.05 mL, 5 ww in water and 1propanol) under sonication for 30 min.The photocurrent measurements were conducted with a CHI660C workstation.The light source was an LED monochromatic point lamp (3 W, 420 nm).The light spot effective area on the working electrode was set as 2cm 2 and 0.5 M Na 2 SO 4 aqueous solution was used as the electrolyte.The open circuit voltages were set as the initial bias voltages in the transient photocurrent responses tests. The experiments were performed in a sealed quartz bottle containing 2.5 mg of catalyst dispersed in 3 mL of acetonitrile and 2 mL of water with 0.5 mL of TEOA as a sacrificial regent.Then, the mixture was purged with CO 2 for 10 min and then sealed at 1 atm CO 2 .A 300 W Xe lamp (Zhong Jiao Jin Yuan, Model CEL-HXF300) was used as the light source.After irradiation, the released gas (400 L) was collected by syringe from the headspace of the reactor and analyzed by gas chromatography (Shimadzu, GC-2014, Japan, with ultrapure Ar as a carrier gas) equipped with a TDX-01(5 A molecular sieve column) and a flame ionization detector (FID). The apparent quantum efficiency (AQE) for CO evolution was measured using monochromatic visible light (420 nm).And the AQE was calculated as follow equation:"
      }
    ],
    "reaction medium": [
      {
        "llm generation": "Liquid",
        "source": "The experiments were performed in a sealed quartz bottle containing 2.5 mg of catalyst dispersed in 3 mL of acetonitrile and 2 mL of water with 0.5 mL of TEOA as a sacrificial regent.",
        "context": "In a pyrex tube, 5,10,15,20-tetrakis(4-aminophenyl)porphyrin (TAPP) (6.7 mg, 0.01 mmol) and DPP-CHO (9.1 mg, 0.02 mmol) was dissolved in a mixture of 3 mL of n-butanol and 1 mL of mesitylene.Then, 0.1 ml of aqueous acetic (6 M) was added. The reaction mixture was sonicated for five minutes to get homogeneous solution.The reaction vessel was degassed by three freeze-pump-thaw a screw cap and heated at 120 C for five days.The obtained dark precipitate was collected by filtration and washed with THF and acetone for three times.The powder obtained was exchanged by acetone with a Soxhlet extraction apparatus and subsequently dried under vacuum for 12 h to get PD-COF-23 as dark powder (9.4 mg, 52). The synthesis of PD-COF-23-Ni was processed similarly to PD-COF-23 using NiTAPP instead of TAPP, affording PD-COF-23-Ni as red powder (6.2 mg, 34). The photo-electrochemical analysis was carried out in a conventional three electrode cell system, using Pt plates as counter electrodes and a AgAgClsaturated KCl (aq) electrode as reference electrode.The working electrode was prepared on fluorine-doped tin oxide (ITO, 2 cm 2 cm) glass, cleaned by sonication in acetone and ethanol for 30 min, and then dried.The ITO slide was dip-coated with 0.55 mL of slurry, which was obtained from the mixture of photocatalyst (1 mg), ethanol (0.5 mL) and Nafion solution (0.05 mL, 5 ww in water and 1propanol) under sonication for 30 min.The photocurrent measurements were conducted with a CHI660C workstation.The light source was an LED monochromatic point lamp (3 W, 420 nm).The light spot effective area on the working electrode was set as 2cm 2 and 0.5 M Na 2 SO 4 aqueous solution was used as the electrolyte.The open circuit voltages were set as the initial bias voltages in the transient photocurrent responses tests. The experiments were performed in a sealed quartz bottle containing 2.5 mg of catalyst dispersed in 3 mL of acetonitrile and 2 mL of water with 0.5 mL of TEOA as a sacrificial regent.Then, the mixture was purged with CO 2 for 10 min and then sealed at 1 atm CO 2 .A 300 W Xe lamp (Zhong Jiao Jin Yuan, Model CEL-HXF300) was used as the light source.After irradiation, the released gas (400 L) was collected by syringe from the headspace of the reactor and analyzed by gas chromatography (Shimadzu, GC-2014, Japan, with ultrapure Ar as a carrier gas) equipped with a TDX-01(5 A molecular sieve column) and a flame ionization detector (FID). The apparent quantum efficiency (AQE) for CO evolution was measured using monochromatic visible light (420 nm).And the AQE was calculated as follow equation:"
      }
    ],
    "reactor type": [],
    "operation mode": []
  },
  "DOI": "",
  "paper_title": "Donor\\u2013acceptor covalent organic frameworks of nickel(ii) porphyrin for selective and efficient CO2 reduction into CO"
}

File: SolarChem-Evaluation/Task-3-LLM-performance/result-150/google_gemma-4-31b-it/evidence/evidences_1024.json (part 1 of 2)
{
  "DOI": "",
  "paper_title": "Z-Schematic CO2 Reduction to CO through Interparticle Electron Transfer between SrTiO3:Rh of a Reducing Photocatalyst and BiVO4 of a Water Oxidation Photocatalyst under Visible Light",
  "human validator": "hybrid annotator",
  "annotation": {
    "catalyst": [
      {
        "llm generation": "SrTiO3:Rh and BiVO4",
        "source": "Z-Schematic CO2 Reduction to CO through Interparticle Electron Transfer between SrTiO3:Rh of a Reducing Photocatalyst and BiVO4 of a Water Oxidation Photocatalyst under Visible Light",
        "context": "Z-Schematic CO2 Reduction to CO through Interparticle Electron Transfer between SrTiO3:Rh of a Reducing Photocatalyst and BiVO4 of a Water Oxidation Photocatalyst under Visible Light"
      },
      {
        "llm generation": "SrTiO3:Rh and BiVO4",
        "source": "The Z-scheme photocatalyst using SrTiO 3 :Rh as a reducing photocatalyst and BiVO 4 as an O 2 -evolving photocatalyst working via interparticle electron transfer without electron mediators reduced CO 2 to CO using water as an electron donor under visible light.",
        "context": "We have successfully constructed a Z-scheme system in a simple suspension system employing only metal oxide photocatalyst materials for the CO 2 reduction using water as an electron donor under visible light irradiation.The Z-scheme photocatalyst using SrTiO 3 :Rh as a reducing photocatalyst and BiVO 4 as an O 2 -evolving photocatalyst working via interparticle electron transfer without electron mediators reduced CO 2 to CO using water as an electron donor under visible light.Loading Ag or Au cocatalyst on SrTiO 3 :Rh enhanced CO formation in the photocatalytic CO 2 reduction and also photoelectrochemical CO 2 reduction employing a SrTiO 3 :Rh photocathode.The suitable pH for Z-schematic CO 2 reduction without electron mediators was 3.5 -5 in which SrTiO 3 :Rh and BiVO 4 particles aggregated well with each other, resulting in achievement of Z-schematic CO 2 reduction by efficient interparticle electron transfer.It is notable that the Z-schematic CO 2 reduction proceeded using just photocatalyst powders, water, and CO 2 because of self-pH-adjustment even without any additives inducing aggregation between SrTiO 3 :Rh and BiVO 4 particles."
      },
      {
        "llm generation": "SrTiO 3 :Rh and BiVO 4",
        "source": "Figure 1 shows an energy diagram of a Z-scheme photocatalyst consisting of SrTiO 3 :Rh and BiVO 4 aiming at CO 2 reduction using water as an electron donor.",
        "context": "Figure 1 shows an energy diagram of a Z-scheme photocatalyst consisting of SrTiO 3 :Rh and BiVO 4 aiming at CO 2 reduction using water as an electron donor.The conduction band levels formed by Ti 3d orbitals of SrTiO 3 :Rh are higher than the redox potential of CO 2 CO, indicating photogenerated electrons in the conduction band of SrTiO 3 :Rh possess thermodynamically enough potential for CO 2 reduction to form CO.Moreover, BiVO 4 can oxidize water to form O 2 under visible light.Thus, the Z-scheme system using SrTiO 3 :Rh and BiVO 4 has a potential to reduce CO 2 to CO using water as a sole electron donor under visible light irradiation. Various cocatalysts-loaded SrTiO 3 :Rh(1) and BiVO 4 powders were suspended in water without any electron mediators, and then CO 2 reduction was carried out under visible light irradiation in an 1 atm of CO 2 as shown in Table 1.When non-loaded SrTiO 3 :Rh was used as a reducing photocatalyst, CO evolved accompanied with H 2 and O 2 evolution due to water splitting under visible light (entry 1).The ratio of reacted electrons to holes (e -h ) was almost 1.In the absence of CO 2 , H 2 and O 2 but no CO were obtained (entry 2).Thus, we ruled out the possibility that the CO formation was originated from contaminants.Moreover, we also confirmed that these products were not obtained when only SrTiO 3 :Rh or BiVO 4 alone was used.Thus, the Zscheme photocatalyst using bare-SrTiO 3 :Rh and BiVO 4 reduced CO 2 to CO using water as an electron donor under visible light irradiation.The Z-schematic CO 2 reduction system works via interparticle electron transfer from BiVO 4 to SrTiO 3 :Rh, because any electron mediators were not used in the system.Ag, Au, Ru, Cu, and Pt cocatalysts were loaded on SrTiO 3 :Rh of a reducing photocatalyst by photodeposition aiming at enhancement of CO formation.XRF analysis revealed that most of charged amounts of cocatalyst was deposited.The sizes of loaded cocatalysts were smaller than a few tens nm, judging from the SEM images (Figure S1,S2). When Ag or Au cocatalyst-loaded SrTiO 3 :Rh was used as a reducing photocatalyst, the Zscheme photocatalyst showed higher CO evolution activity and selectivity than that using nonloaded SrTiO 3 :Rh (entries 1, 3, 5, 7).The effect of Au cocatalyst was a little bit better than that of Ag.This is reasonable from the viewpoint of electrocatalytic CO 2 reduction because Au and Ag metal electrodes are active to reduce CO 2 to CO. 37,38 Especially, Au electrocatalyst can work for CO 2 reduction under applied bias lower than Ag electrocatalyst. 37,39Therefore, Au cocatalyst was more active than Ag for SrTiO 3 :Rh photocatalyst with a low conduction band level, being different from photocatalysts such as BaLa 4 Ti 4 O 15 with a high conduction band level in which Ag was more effective for CO formation 5 .Moreover, CO evolution was not observed under an Ar atmosphere in the Z-schematic reaction with Au-loaded SrTiO 3 :Rh (entry 6).On the other hand, when Ru-loaded SrTiO 3 :Rh was used, water splitting activity was improved, while CO selectivity was not improved (entries 9, 10).Loading Cu or Pt cocatalyst resulted in decreasing both CO 2 reduction and water splitting activities (entries 11, 12).Cu is a well-known electrocatalyst for CO 2 reduction to form hydrocarbons. 37,38 However, the performance of Cu electrode strongly depends on the reaction conditions in addition to the Cu morphology. 38,40In photocatalytic CO 2 reduction using water as an electron donor, O 2 evolved by water oxidation might hinder the Cu cocatalyst to work as an effective active site for CO 2 reduction.We also confirmed formic acid and methane were not obtained above reactions by using IC and GC-FID, respectively. Photoelectrochemical measurement is a beneficial technique to clarify the role of cocatalyst.It is important to conduct bulk electrolysis to measure not only current but also products.Therefore, we have conducted photoelectrochemical CO 2 reduction using a SrTiO 3 :Rh photocathode 31 as the bulk electrolysis to confirm if Ag and Au cocatalysts on SrTiO 3 :Rh function as an active site for CO 2 reduction as shown in Table 2.The photoelectrochemical CO 2 reduction was carried out at 0 V vs. RHE under visible light.Non, Ag, and Au cocatalysts-loaded SrTiO 3 :Rh(4) photocathodes gave cathodic photocurrent under visible light.Non-loaded SrTiO 3 :Rh photocathode was active for CO 2 reduction in addition to water reduction to form H 2 under visible light.Moreover, although photocurrent density decreased, loading Ag and Au cocatalysts on SrTiO 3 :Rh photocathodes improved CO 2 reduction.The total Faradic efficiencies (FE) for H 2 and CO formations were almost 100 within margin of experimental error.These bulk electrolysis indicated Ag and Au cocatalysts on SrTiO 3 :Rh functioned as an active site for CO 2 reduction to form CO, agreeing with the photocatalytic performance. Although the Ag cocatalyst improved CO 2 reduction activity, the CO selectivity was still quite low.In contrast to this, it has been reported that AgSrTiO 3 and AgSrTiO 3 :Al working under UV light mainly produces CO rather than H 2 . 8In the previous report, Al-doping into SrTiO 3 improved CO formation rate and selectivity, suggesting dopant of SrTiO 3 was a key issue for CO 2 reduction.In the present study, although Rh-dopant contributed to visible light response, it might kill the CO 2 reduction property. We also investigated the effects of the loading amounts of Au-cocatalyst over SrTiO 3 :Rh(1) on Z-schematic CO 2 reduction (Table 1, entries 4-8).A CO evolution rate and a CO selectivity increased by the increase in the amount of Au cocatalyst up to 0.4 wt or 0.7 wt, while 1.0 wt of Au led lower CO evolution and CO selectivity.The size of the Au cocatalyst became larger by increasing loading amount judging from SEM images (Figure S2), indicating that fine Au cocatalysts might be effective as an active site for CO 2 reduction.Thus, an optimum amount of the Au cocatalyst on SrTiO 3 :Rh was 0.4 -0.7 wt for the Z-schematic CO 2 reduction. The pH dependence of Z-schematic CO 2 reduction using AuSrTiO 3 :Rh and BiVO 4 working via interparticle electron transfer under visible light irradiation was also examined as shown in Table 3. Z-schematic CO 2 reduction proceeded around pH 3.5 -5 (entries 3-5), while the CO 2 reduction activity was negligible corresponding to the water splitting activity in strong acidic and neutral pH conditions (entries 1, 2, 6, 7).It has been reported, in an interparticle Z-scheme system using RuSrTiO 3 :Rh and BiVO 4 , the pH of a reactant solution drastically affects water splitting. 25In more detail, RuSrTiO 3 :Rh and BiVO 4 particles aggregate well with each other due to their surface charge around pH 3 -4 adjusted with H 2 SO 4 , resulting in efficient Z-schematic water splitting via smooth interparticle electron transfer without any electron mediators.On the other hand, in neutral pH or strong acid condition, the Z-scheme system shows low water splitting activity because RuSrTiO 3 :Rh and BiVO 4 particles exist separately from each other with poor contact.Therefore, suspension of SrTiO 3 :Rh and BiVO 4 particles after CO 2 reduction at different pH was observed using an optical microscope to see the aggregation state, as shown in Figure 2. SrTiO 3 :Rh particles existed separately from BiVO 4 particles under neutral pH and strong acid (pH 2.4) even in the presence of CO 2 .In contrast, the particles aggregated well with each other in the acidic reactant solution around pH 4 even in the presence of CO 2 , resulting in proceeding of Z-schematic CO 2 reduction.Not bicarbonate ion or carbonate ion but CO 2 molecules dissolved in an aqueous solution is the reactant. 11The concentration of dissolved CO 2 molecules is not strongly depended on the pH judging from the chemical equilibrium. 41It mainly depends on the partial pressure.Therefore, it is not strange that CO 2 reduction proceeds even at low pH although H 2 evolution may be enhanced.The pH dependence of the photocatalytic activity and optical microscope images clearly indicated that aggregation between SrTiO 3 :Rh and BiVO 4 particles was the key point in the present system, because the Z-scheme system without an ionic electron mediator worked via interparticle electron transfer.It should be stressed that CO 2 reduction proceeded using only photocatalyst powders, water, and CO 2 without any additives, because of good aggregation between SrTiO 3 :Rh and BiVO 4 particles by selfadjustment of pH. We have also evaluated Z-schematic CO 2 reduction using a Co complex and an Fe ion of an ionic electron mediator, AuSrTiO 3 :Rh, and BiVO 4 in a simple suspension system under visible light irradiation as shown in Table 4.The Co complex enhanced water splitting and suppressed CO 2 reduction compared with a non-mediator system at pH 4 -5.The photocatalytic activity decreased and CO 2 reduction did not proceed at pH 6.8 adjusted with NaHCO 3 in the presence of the Co complex.The low activity for CO evolution might be due to adsorbed inhibitor of an ionic electron mediator to active site for CO 2 reduction of Au cocatalyst-loaded on SrTiO 3 :Rh.A Z-scheme system in the presence of Fe ion mediator was active only for water splitting under visible light even in the presence of CO 2 .No CO evolution might be due to high concentration of proton at strong acid in addition to adsorbed inhibitor of an ionic electron mediator. Figure 3 shows the time course of Z-schematic CO 2 reduction using AuSrTiO 3 :Rh and BiVO 4 photocatalysts working via interparticle electron transfer using water as a sole electron donor under visible light irradiation.CO of a CO 2 reduction product steadily formed for 10 h under visible light irradiation with H 2 and O 2 evolutions due to water splitting.Thus, we successfully constructed a new Z-schematic CO 2 reduction system using only metal oxide photocatalysts responding to visible light."
      },
      {
        "llm generation": "SrTiO 3 :Rh and BiVO 4",
        "source": "A Z-scheme system consisting of SrTiO 3 :Rh and BiVO 4 reduced CO 2 to CO via interparticle electron transfer using water as an electron donor in a simple suspension system under visible light irradiation.",
        "context": "A Z-scheme system consisting of SrTiO 3 :Rh and BiVO 4 reduced CO 2 to CO via interparticle electron transfer using water as an electron donor in a simple suspension system under visible light irradiation.Loading Ag or Au cocatalyst was effective for enhancement of CO formation, although CO 2 reduction proceeded even by using non-loaded SrTiO 3 :Rh as a reducing photocatalyst.The effect of loading Ag and Au was reasonable judging from photoelectrochemical properties.The optimum pH of a reactant solution for Z-schematic CO 2 reduction via interparticle electron transfer was 3.5 -5, because SrTiO 3 :Rh and BiVO 4 photocatalyst particles aggregated well with each other, resulting in smooth electron transfer from BiVO 4 to SrTiO 3 :Rh.It is stressed that the Z-schematic CO 2 reduction system worked due to good aggregation by using just photocatalyst powders, water, and CO 2 by self-adjustment of pH.The finding suggests that many various metal oxide photocatalysts can be employed for Zschematic CO 2 reduction utilizing water as an electron donor under visible light irradiation. Figure 1.A Z-scheme photocatalyst system for CO 2 reduction using SrTiO 3 :Rh and BiVO 4 with water as an electron donor driven under visible light. Figure 2. Optical microscope images of SrTiO 3 :Rh(1) and BiVO 4 after Z-schematic CO 2 reduction in (a) a 100 mmol L -1 NaHCO 3 aqueous solution, (b) water without any additives, and (c, d) a H 2 SO 4 aqueous solution. Z-Schematic CO 2 Reduction Using Cocatalyst-loaded SrTiO 3 :Rh(1) and BiVO 4 Photocatalysts with Water as an Electron Donor under Visible Light Irradiation. pH Dependence of Z-Schematic CO 2 Reduction Using Au(0.4 wt)SrTiO 3 :Rh(1) and BiVO 4 Photocatalysts under Visible Light Irradiation.Photocatalyst: 0.1 g each, cocatalyst: Au (0.4 wt, photodeposition), reactant solution: water (120 mL), light source: 300 W Xe lamp ( 420 nm), flow gas: CO 2 (1 atm), cell: top-irradiation cell with a Pyrex window.CO selectivity 100(rate of CO formation)(sum of rates of H 2 and CO formations) Photocatalytic CO 2 Reduction by Various Types of Z-Scheme System Using Au(0.4 wt)loaded SrTiO 3 :Rh(1) and BiVO 4 in a Suspension System under Visible Light Irradiation.Photocatalyst: 0.1 g each, cocatalyst: Au (0.4 wt, photodeposition), reactant solution: water dissolving 2 mmol L -1 FeCl 3 and 0.3 mmol L -1 Co(bpy) 3 SO 4 (120 mL), light source: 300 W Xe lamp ( 420 nm), flow gas: CO 2 (1 atm), cell: top-irradiation cell with a Pyrex window.pH was adjusted with a H 2 SO 4 and b NaHCO 3 .CO selectivity 100(rate of CO formation)(sum of rates of H 2 and CO formations) This work was supported by JSPS KAKENHI Grant Numbers 17H06433, 17H06440 in Scientific Research on Innovative Areas \"Innovations for Light-Energy Conversion (I4LEC)\", 17H01217, and 18J22528. Figure S1 SEM images of cocatalysts loaded on SrTiO 3 :Rh(1) by photodeposition. Corresponding author Akihiko Kudo: a-kudors.tus.ac.jp The authors declare no competing financial interest."
      }
    ],
    "co-catalyst": [
      {
        "llm generation": "Ag or Au",
        "source": "Loading Ag or Au cocatalyst on SrTiO 3 :Rh enhanced CO formation in the photocatalytic CO 2 reduction and also photoelectrochemical CO 2 reduction employing a SrTiO 3 :Rh photocathode.",
        "context": "We have successfully constructed a Z-scheme system in a simple suspension system employing only metal oxide photocatalyst materials for the CO 2 reduction using water as an electron donor under visible light irradiation.The Z-scheme photocatalyst using SrTiO 3 :Rh as a reducing photocatalyst and BiVO 4 as an O 2 -evolving photocatalyst working via interparticle electron transfer without electron mediators reduced CO 2 to CO using water as an electron donor under visible light.Loading Ag or Au cocatalyst on SrTiO 3 :Rh enhanced CO formation in the photocatalytic CO 2 reduction and also photoelectrochemical CO 2 reduction employing a SrTiO 3 :Rh photocathode.The suitable pH for Z-schematic CO 2 reduction without electron mediators was 3.5 -5 in which SrTiO 3 :Rh and BiVO 4 particles aggregated well with each other, resulting in achievement of Z-schematic CO 2 reduction by efficient interparticle electron transfer.It is notable that the Z-schematic CO 2 reduction proceeded using just photocatalyst powders, water, and CO 2 because of self-pH-adjustment even without any additives inducing aggregation between SrTiO 3 :Rh and BiVO 4 particles."
      },
      {
        "llm generation": "Ag, Au, Ru, Cu, and Pt",
        "source": "Ag, Au, Ru, Cu, and Pt cocatalysts were loaded on SrTiO 3 :Rh of a reducing photocatalyst by photodeposition aiming at enhancement of CO formation.",
        "context": "Figure 1 shows an energy diagram of a Z-scheme photocatalyst consisting of SrTiO 3 :Rh and BiVO 4 aiming at CO 2 reduction using water as an electron donor.The conduction band levels formed by Ti 3d orbitals of SrTiO 3 :Rh are higher than the redox potential of CO 2 CO, indicating photogenerated electrons in the conduction band of SrTiO 3 :Rh possess thermodynamically enough potential for CO 2 reduction to form CO.Moreover, BiVO 4 can oxidize water to form O 2 under visible light.Thus, the Z-scheme system using SrTiO 3 :Rh and BiVO 4 has a potential to reduce CO 2 to CO using water as a sole electron donor under visible light irradiation. Various cocatalysts-loaded SrTiO 3 :Rh(1) and BiVO 4 powders were suspended in water without any electron mediators, and then CO 2 reduction was carried out under visible light irradiation in an 1 atm of CO 2 as shown in Table 1.When non-loaded SrTiO 3 :Rh was used as a reducing photocatalyst, CO evolved accompanied with H 2 and O 2 evolution due to water splitting under visible light (entry 1).The ratio of reacted electrons to holes (e -h ) was almost 1.In the absence of CO 2 , H 2 and O 2 but no CO were obtained (entry 2).Thus, we ruled out the possibility that the CO formation was originated from contaminants.Moreover, we also confirmed that these products were not obtained when only SrTiO 3 :Rh or BiVO 4 alone was used.Thus, the Zscheme photocatalyst using bare-SrTiO 3 :Rh and BiVO 4 reduced CO 2 to CO using water as an electron donor under visible light irradiation.The Z-schematic CO 2 reduction system works via interparticle electron transfer from BiVO 4 to SrTiO 3 :Rh, because any electron mediators were not used in the system.Ag, Au, Ru, Cu, and Pt cocatalysts were loaded on SrTiO 3 :Rh of a reducing photocatalyst by photodeposition aiming at enhancement of CO formation.XRF analysis revealed that most of charged amounts of cocatalyst was deposited.The sizes of loaded cocatalysts were smaller than a few tens nm, judging from the SEM images (Figure S1,S2). When Ag or Au cocatalyst-loaded SrTiO 3 :Rh was used as a reducing photocatalyst, the Zscheme photocatalyst showed higher CO evolution activity and selectivity than that using nonloaded SrTiO 3 :Rh (entries 1, 3, 5, 7).The effect of Au cocatalyst was a little bit better than that of Ag.This is reasonable from the viewpoint of electrocatalytic CO 2 reduction because Au and Ag metal electrodes are active to reduce CO 2 to CO. 37,38 Especially, Au electrocatalyst can work for CO 2 reduction under applied bias lower than Ag electrocatalyst. 37,39Therefore, Au cocatalyst was more active than Ag for SrTiO 3 :Rh photocatalyst with a low conduction band level, being different from photocatalysts such as BaLa 4 Ti 4 O 15 with a high conduction band level in which Ag was more effective for CO formation 5 .Moreover, CO evolution was not observed under an Ar atmosphere in the Z-schematic reaction with Au-loaded SrTiO 3 :Rh (entry 6).On the other hand, when Ru-loaded SrTiO 3 :Rh was used, water splitting activity was improved, while CO selectivity was not improved (entries 9, 10).Loading Cu or Pt cocatalyst resulted in decreasing both CO 2 reduction and water splitting activities (entries 11, 12).Cu is a well-known electrocatalyst for CO 2 reduction to form hydrocarbons. 37,38 However, the performance of Cu electrode strongly depends on the reaction conditions in addition to the Cu morphology. 38,40In photocatalytic CO 2 reduction using water as an electron donor, O 2 evolved by water oxidation might hinder the Cu cocatalyst to work as an effective active site for CO 2 reduction.We also confirmed formic acid and methane were not obtained above reactions by using IC and GC-FID, respectively. Photoelectrochemical measurement is a beneficial technique to clarify the role of cocatalyst.It is important to conduct bulk electrolysis to measure not only current but also products.Therefore, we have conducted photoelectrochemical CO 2 reduction using a SrTiO 3 :Rh photocathode 31 as the bulk electrolysis to confirm if Ag and Au cocatalysts on SrTiO 3 :Rh function as an active site for CO 2 reduction as shown in Table 2.The photoelectrochemical CO 2 reduction was carried out at 0 V vs. RHE under visible light.Non, Ag, and Au cocatalysts-loaded SrTiO 3 :Rh(4) photocathodes gave cathodic photocurrent under visible light.Non-loaded SrTiO 3 :Rh photocathode was active for CO 2 reduction in addition to water reduction to form H 2 under visible light.Moreover, although photocurrent density decreased, loading Ag and Au cocatalysts on SrTiO 3 :Rh photocathodes improved CO 2 reduction.The total Faradic efficiencies (FE) for H 2 and CO formations were almost 100 within margin of experimental error.These bulk electrolysis indicated Ag and Au cocatalysts on SrTiO 3 :Rh functioned as an active site for CO 2 reduction to form CO, agreeing with the photocatalytic performance. Although the Ag cocatalyst improved CO 2 reduction activity, the CO selectivity was still quite low.In contrast to this, it has been reported that AgSrTiO 3 and AgSrTiO 3 :Al working under UV light mainly produces CO rather than H 2 . 8In the previous report, Al-doping into SrTiO 3 improved CO formation rate and selectivity, suggesting dopant of SrTiO 3 was a key issue for CO 2 reduction.In the present study, although Rh-dopant contributed to visible light response, it might kill the CO 2 reduction property. We also investigated the effects of the loading amounts of Au-cocatalyst over SrTiO 3 :Rh(1) on Z-schematic CO 2 reduction (Table 1, entries 4-8).A CO evolution rate and a CO selectivity increased by the increase in the amount of Au cocatalyst up to 0.4 wt or 0.7 wt, while 1.0 wt of Au led lower CO evolution and CO selectivity.The size of the Au cocatalyst became larger by increasing loading amount judging from SEM images (Figure S2), indicating that fine Au cocatalysts might be effective as an active site for CO 2 reduction.Thus, an optimum amount of the Au cocatalyst on SrTiO 3 :Rh was 0.4 -0.7 wt for the Z-schematic CO 2 reduction. The pH dependence of Z-schematic CO 2 reduction using AuSrTiO 3 :Rh and BiVO 4 working via interparticle electron transfer under visible light irradiation was also examined as shown in Table 3. Z-schematic CO 2 reduction proceeded around pH 3.5 -5 (entries 3-5), while the CO 2 reduction activity was negligible corresponding to the water splitting activity in strong acidic and neutral pH conditions (entries 1, 2, 6, 7).It has been reported, in an interparticle Z-scheme system using RuSrTiO 3 :Rh and BiVO 4 , the pH of a reactant solution drastically affects water splitting. 25In more detail, RuSrTiO 3 :Rh and BiVO 4 particles aggregate well with each other due to their surface charge around pH 3 -4 adjusted with H 2 SO 4 , resulting in efficient Z-schematic water splitting via smooth interparticle electron transfer without any electron mediators.On the other hand, in neutral pH or strong acid condition, the Z-scheme system shows low water splitting activity because RuSrTiO 3 :Rh and BiVO 4 particles exist separately from each other with poor contact.Therefore, suspension of SrTiO 3 :Rh and BiVO 4 particles after CO 2 reduction at different pH was observed using an optical microscope to see the aggregation state, as shown in Figure 2. SrTiO 3 :Rh particles existed separately from BiVO 4 particles under neutral pH and strong acid (pH 2.4) even in the presence of CO 2 .In contrast, the particles aggregated well with each other in the acidic reactant solution around pH 4 even in the presence of CO 2 , resulting in proceeding of Z-schematic CO 2 reduction.Not bicarbonate ion or carbonate ion but CO 2 molecules dissolved in an aqueous solution is the reactant. 11The concentration of dissolved CO 2 molecules is not strongly depended on the pH judging from the chemical equilibrium. 41It mainly depends on the partial pressure.Therefore, it is not strange that CO 2 reduction proceeds even at low pH although H 2 evolution may be enhanced.The pH dependence of the photocatalytic activity and optical microscope images clearly indicated that aggregation between SrTiO 3 :Rh and BiVO 4 particles was the key point in the present system, because the Z-scheme system without an ionic electron mediator worked via interparticle electron transfer.It should be stressed that CO 2 reduction proceeded using only photocatalyst powders, water, and CO 2 without any additives, because of good aggregation between SrTiO 3 :Rh and BiVO 4 particles by selfadjustment of pH. We have also evaluated Z-schematic CO 2 reduction using a Co complex and an Fe ion of an ionic electron mediator, AuSrTiO 3 :Rh, and BiVO 4 in a simple suspension system under visible light irradiation as shown in Table 4.The Co complex enhanced water splitting and suppressed CO 2 reduction compared with a non-mediator system at pH 4 -5.The photocatalytic activity decreased and CO 2 reduction did not proceed at pH 6.8 adjusted with NaHCO 3 in the presence of the Co complex.The low activity for CO evolution might be due to adsorbed inhibitor of an ionic electron mediator to active site for CO 2 reduction of Au cocatalyst-loaded on SrTiO 3 :Rh.A Z-scheme system in the presence of Fe ion mediator was active only for water splitting under visible light even in the presence of CO 2 .No CO evolution might be due to high concentration of proton at strong acid in addition to adsorbed inhibitor of an ionic electron mediator. Figure 3 shows the time course of Z-schematic CO 2 reduction using AuSrTiO 3 :Rh and BiVO 4 photocatalysts working via interparticle electron transfer using water as a sole electron donor under visible light irradiation.CO of a CO 2 reduction product steadily formed for 10 h under visible light irradiation with H 2 and O 2 evolutions due to water splitting.Thus, we successfully constructed a new Z-schematic CO 2 reduction system using only metal oxide photocatalysts responding to visible light."
      },
      {
        "llm generation": "Ag or Au",
        "source": "Loading Ag or Au cocatalyst was effective for enhancement of CO formation, although CO 2 reduction proceeded even by using non-loaded SrTiO 3 :Rh as a reducing photocatalyst.",
        "context": "A Z-scheme system consisting of SrTiO 3 :Rh and BiVO 4 reduced CO 2 to CO via interparticle electron transfer using water as an electron donor in a simple suspension system under visible light irradiation.Loading Ag or Au cocatalyst was effective for enhancement of CO formation, although CO 2 reduction proceeded even by using non-loaded SrTiO 3 :Rh as a reducing photocatalyst.The effect of loading Ag and Au was reasonable judging from photoelectrochemical properties.The optimum pH of a reactant solution for Z-schematic CO 2 reduction via interparticle electron transfer was 3.5 -5, because SrTiO 3 :Rh and BiVO 4 photocatalyst particles aggregated well with each other, resulting in smooth electron transfer from BiVO 4 to SrTiO 3 :Rh.It is stressed that the Z-schematic CO 2 reduction system worked due to good aggregation by using just photocatalyst powders, water, and CO 2 by self-adjustment of pH.The finding suggests that many various metal oxide photocatalysts can be employed for Zschematic CO 2 reduction utilizing water as an electron donor under visible light irradiation. Figure 1.A Z-scheme photocatalyst system for CO 2 reduction using SrTiO 3 :Rh and BiVO 4 with water as an electron donor driven under visible light. Figure 2. Optical microscope images of SrTiO 3 :Rh(1) and BiVO 4 after Z-schematic CO 2 reduction in (a) a 100 mmol L -1 NaHCO 3 aqueous solution, (b) water without any additives, and (c, d) a H 2 SO 4 aqueous solution. Z-Schematic CO 2 Reduction Using Cocatalyst-loaded SrTiO 3 :Rh(1) and BiVO 4 Photocatalysts with Water as an Electron Donor under Visible Light Irradiation. pH Dependence of Z-Schematic CO 2 Reduction Using Au(0.4 wt)SrTiO 3 :Rh(1) and BiVO 4 Photocatalysts under Visible Light Irradiation.Photocatalyst: 0.1 g each, cocatalyst: Au (0.4 wt, photodeposition), reactant solution: water (120 mL), light source: 300 W Xe lamp ( 420 nm), flow gas: CO 2 (1 atm), cell: top-irradiation cell with a Pyrex window.CO selectivity 100(rate of CO formation)(sum of rates of H 2 and CO formations) Photocatalytic CO 2 Reduction by Various Types of Z-Scheme System Using Au(0.4 wt)loaded SrTiO 3 :Rh(1) and BiVO 4 in a Suspension System under Visible Light Irradiation.Photocatalyst: 0.1 g each, cocatalyst: Au (0.4 wt, photodeposition), reactant solution: water dissolving 2 mmol L -1 FeCl 3 and 0.3 mmol L -1 Co(bpy) 3 SO 4 (120 mL), light source: 300 W Xe lamp ( 420 nm), flow gas: CO 2 (1 atm), cell: top-irradiation cell with a Pyrex window.pH was adjusted with a H 2 SO 4 and b NaHCO 3 .CO selectivity 100(rate of CO formation)(sum of rates of H 2 and CO formations) This work was supported by JSPS KAKENHI Grant Numbers 17H06433, 17H06440 in Scientific Research on Innovative Areas \"Innovations for Light-Energy Conversion (I4LEC)\", 17H01217, and 18J22528. Figure S1 SEM images of cocatalysts loaded on SrTiO 3 :Rh(1) by photodeposition. Corresponding author Akihiko Kudo: a-kudors.tus.ac.jp The authors declare no competing financial interest."
      }
    ],
    "light source": [
      {
        "llm generation": "Visible light",
        "source": "We have successfully constructed a Z-scheme system in a simple suspension system employing only metal oxide photocatalyst materials for the CO 2 reduction using water as an electron donor under visible light irradiation.",
        "context": "We have successfully constructed a Z-scheme system in a simple suspension system employing only metal oxide photocatalyst materials for the CO 2 reduction using water as an electron donor under visible light irradiation.The Z-scheme photocatalyst using SrTiO 3 :Rh as a reducing photocatalyst and BiVO 4 as an O 2 -evolving photocatalyst working via interparticle electron transfer without electron mediators reduced CO 2 to CO using water as an electron donor under visible light.Loading Ag or Au cocatalyst on SrTiO 3 :Rh enhanced CO formation in the photocatalytic CO 2 reduction and also photoelectrochemical CO 2 reduction employing a SrTiO 3 :Rh photocathode.The suitable pH for Z-schematic CO 2 reduction without electron mediators was 3.5 -5 in which SrTiO 3 :Rh and BiVO 4 particles aggregated well with each other, resulting in achievement of Z-schematic CO 2 reduction by efficient interparticle electron transfer.It is notable that the Z-schematic CO 2 reduction proceeded using just photocatalyst powders, water, and CO 2 because of self-pH-adjustment even without any additives inducing aggregation between SrTiO 3 :Rh and BiVO 4 particles."
      },
      {
        "llm generation": "visible light",
        "source": "Moreover, BiVO 4 can oxidize water to form O 2 under visible light.",
