Repository: OEG-Clark/solarchem-corpus

# SolarChemQA Benchmark & Dataset

This repository contains the benchmark and dataset for [SolarQA](https://github.com/oeg-upm/solar-qa) application. The SolarChemQA Benchmark is designed specifically for factual question answering benchmark based on solar chemistry academic papers. We intent to build an open-source benchmark & dataset for testing the performance of QA system when it comes to narrow-domain and in-depth questions. 

The SolarChemQA Benchmark addresses the critical need for domain-specific evaluation tools in scientific literature processing. It aims to:

- Build an open-source benchmark for testing QA system performance on narrow-domain, in-depth questions

File: SolarChem-Evaluation/Task-3-LLM-performance/result-150/google_gemma-4-31b-it/evidence/evidences_1025.json (part 1 of 2)
{
  "human validator": "hybrid annotator",
  "annotation": {
    "catalyst": [
      {
        "llm generation": "In 2 S 3 NH 2 -MIL-68(In) In 2 S 3 (denoted as SMS(In))",
        "source": "Herein, we construct an In 2 S 3 NH 2 -MIL-68(In) In 2 S 3 (denoted as SMS(In)) sandwich homologous heterojunction via a controllable in situ metal-organic frameworks (MOF) sulfuration process.",
        "context": "Photocatalytic conversion of CO 2 into fuel and value-added chemicals as a promising method has been applied recently to ease energy-or environment-related crises.Herein, we construct an In 2 S 3 NH 2 -MIL-68(In) In 2 S 3 (denoted as SMS(In)) sandwich homologous heterojunction via a controllable in situ metal-organic frameworks (MOF) sulfuration process.The improved photoreduction activity mainly lies in the effective charge transfer and separation through a homogeneous interface, enhanced CO 2 adsorption and mass transfer, and plentiful reactive sites.Benefiting from this unique hollow homologous heterojunction, SMS(In)-7 obtains a CO generation rate as high as 11.23 mol g -1 h -1 with visible-light irradiation, nearly 3 times enhancement over that of pure MOF-derived In 2 S 3 .This work provides a novel insight into the utilization of MOF-based platform for an efficient atomically heterojunction design."
      },
      {
        "llm generation": "SMS(In)-7",
        "source": "Benefiting from this unique hollow homologous heterojunction, SMS(In)-7 obtains a CO generation rate as high as 11.23 mol g -1 h -1 with visible-light irradiation, nearly 3 times enhancement over that of pure MOF-derived In 2 S 3 .",
        "context": "Photocatalytic conversion of CO 2 into fuel and value-added chemicals as a promising method has been applied recently to ease energy-or environment-related crises.Herein, we construct an In 2 S 3 NH 2 -MIL-68(In) In 2 S 3 (denoted as SMS(In)) sandwich homologous heterojunction via a controllable in situ metal-organic frameworks (MOF) sulfuration process.The improved photoreduction activity mainly lies in the effective charge transfer and separation through a homogeneous interface, enhanced CO 2 adsorption and mass transfer, and plentiful reactive sites.Benefiting from this unique hollow homologous heterojunction, SMS(In)-7 obtains a CO generation rate as high as 11.23 mol g -1 h -1 with visible-light irradiation, nearly 3 times enhancement over that of pure MOF-derived In 2 S 3 .This work provides a novel insight into the utilization of MOF-based platform for an efficient atomically heterojunction design."
      },
      {
        "llm generation": "pure MOF-derived In 2 S 3",
        "source": "Benefiting from this unique hollow homologous heterojunction, SMS(In)-7 obtains a CO generation rate as high as 11.23 mol g -1 h -1 with visible-light irradiation, nearly 3 times enhancement over that of pure MOF-derived In 2 S 3 .",
        "context": "Photocatalytic conversion of CO 2 into fuel and value-added chemicals as a promising method has been applied recently to ease energy-or environment-related crises.Herein, we construct an In 2 S 3 NH 2 -MIL-68(In) In 2 S 3 (denoted as SMS(In)) sandwich homologous heterojunction via a controllable in situ metal-organic frameworks (MOF) sulfuration process.The improved photoreduction activity mainly lies in the effective charge transfer and separation through a homogeneous interface, enhanced CO 2 adsorption and mass transfer, and plentiful reactive sites.Benefiting from this unique hollow homologous heterojunction, SMS(In)-7 obtains a CO generation rate as high as 11.23 mol g -1 h -1 with visible-light irradiation, nearly 3 times enhancement over that of pure MOF-derived In 2 S 3 .This work provides a novel insight into the utilization of MOF-based platform for an efficient atomically heterojunction design."
      },
      {
        "llm generation": "In 2 S 3 NH 2 -MIL-68(In)In 2 S 3",
        "source": "Typically, 10 mg of photocatalyst, 45 mg of bipyridine (bpy), 60 L of CoCl 2 aqueous solution (54.6 mM), and 6 mL of the mixed reaction solution (V CH 3 CN V TEOA 4:1) were mixed in a reactor.",
        "context": "2.2.2.Synthesis of In 2 S 3 NH 2 -MIL-68(In)In 2 S 3 .In 2 S 3 NH 2 -MIL-68(In)In 2 S 3 was synthesized using NH 2 -MIL-68(In) as a precursor.Briefly, 0.1 g of NH 2 -MIL-68(In) obtained in the previous step and 0.2 g of thiourea were mixed uniformly in 15 mL of anhydrous ethanol and the solution was added into a Teflon-lined autoclave (25 mL) and retained at 180 C for a certain time (2, 7, 9, 12, and 24 h).The solution was then cooled to room temperature and the obtained solid was collected through centrifugation and immersed in anhydrous ethanol at 60 C for 48 h and dried at 60 C.All of the In 2 S 3 NH 2 -MIL-68(In)In 2 S 3 heterostructures were synthesized and defined as SMS(In)-X (X 2, 7, 12, and 24, which represented the sulfuration times of 2, 7, 9, 12, and 24 h, respectively). 2.3.Characterization.The X-ray diffraction pattern was recorded on PANalytical X'Pert Powder with a Cu K radiation ( 0.15406 nm) at a voltage of 40 kV and current of 40 mA.Fourier transform infrared (FTIR) spectroscopy was performed with Bruker VERTEX 70.The morphologies and elemental composition were characterized by a field-emission scanning electron microscope (FESEM, HITACHI UHR FESEM SU8200) and a transmission electron microscope (TEM, PHILIPS TECNAI 10), respectively.CO 2 adsorption isotherms were collected on Micromeritics ASAP 2020.The products were degassed under vacuum conditions at 150 C for 6 h before measuring the CO 2 adsorption at 298 K. UV-vis diffused reflectance spectra (DRS) was measured by a UV-vis spectrophotometer (U-3900, HITACHI, Japan).The steadystate and transient fluorescence was carried out by a fluorescence spectrometer (FLS 980, Edinburgh, England) coupled with a time-correlated single photocounting system.The Mott-Schottky curves were obtained on an electrochemical workstation (CHI660D) with a three-electrode cell with Pt as a counter electrode, AgAgCl as a reference electrode, and an electrolyte (0.5 M Na 2 SO 4 aqueous solution at pH 7).A Scion 456 gas chromatograph (GC) equipped with a flame ionization detector (FID) using a methanizer and a GC9790 Plus gas chromatograph (GC) equipped with a TCD were utilized to analyze the gas products. 2.4.Photoreduction Procedure.The photocatalytic CO 2 reduction reaction was evaluated in an airtight glass reactor with a quartz top cap and a gas sampling port.Typically, 10 mg of photocatalyst, 45 mg of bipyridine (bpy), 60 L of CoCl 2 aqueous solution (54.6 mM), and 6 mL of the mixed reaction solution (V CH 3 CN V TEOA 4:1) were mixed in a reactor.Then, the reactor was evacuated, and was purged with high purity CO 2 at a partial pressure of 0.1 MPa.This process was carried out several times to ensure that the reactor was full of pure CO 2 .The solution was irradiated with a 300 W xenon lamp (420 nm) with 400 mW cm -2 of light intensity (10.5 cm distance from the reaction solution).During irradiation, the reaction system was stirred and kept at a temperature of 15 C with a condenser circulation pump.The generated products were quantified every 2 h by a flame ionization detector (FID)."
      },
      {
        "llm generation": "In 2 S 3 NH 2 -MIL-68(In)In 2 S 3",
        "source": "All of the In 2 S 3 NH 2 -MIL-68(In)In 2 S 3 heterostructures were synthesized and defined as SMS(In)-X (X 2, 7, 12, and 24, which represented the sulfuration times of 2, 7, 9, 12, and 24 h, respectively).",
        "context": "2.2.2.Synthesis of In 2 S 3 NH 2 -MIL-68(In)In 2 S 3 .In 2 S 3 NH 2 -MIL-68(In)In 2 S 3 was synthesized using NH 2 -MIL-68(In) as a precursor.Briefly, 0.1 g of NH 2 -MIL-68(In) obtained in the previous step and 0.2 g of thiourea were mixed uniformly in 15 mL of anhydrous ethanol and the solution was added into a Teflon-lined autoclave (25 mL) and retained at 180 C for a certain time (2, 7, 9, 12, and 24 h).The solution was then cooled to room temperature and the obtained solid was collected through centrifugation and immersed in anhydrous ethanol at 60 C for 48 h and dried at 60 C.All of the In 2 S 3 NH 2 -MIL-68(In)In 2 S 3 heterostructures were synthesized and defined as SMS(In)-X (X 2, 7, 12, and 24, which represented the sulfuration times of 2, 7, 9, 12, and 24 h, respectively). 2.3.Characterization.The X-ray diffraction pattern was recorded on PANalytical X'Pert Powder with a Cu K radiation ( 0.15406 nm) at a voltage of 40 kV and current of 40 mA.Fourier transform infrared (FTIR) spectroscopy was performed with Bruker VERTEX 70.The morphologies and elemental composition were characterized by a field-emission scanning electron microscope (FESEM, HITACHI UHR FESEM SU8200) and a transmission electron microscope (TEM, PHILIPS TECNAI 10), respectively.CO 2 adsorption isotherms were collected on Micromeritics ASAP 2020.The products were degassed under vacuum conditions at 150 C for 6 h before measuring the CO 2 adsorption at 298 K. UV-vis diffused reflectance spectra (DRS) was measured by a UV-vis spectrophotometer (U-3900, HITACHI, Japan).The steadystate and transient fluorescence was carried out by a fluorescence spectrometer (FLS 980, Edinburgh, England) coupled with a time-correlated single photocounting system.The Mott-Schottky curves were obtained on an electrochemical workstation (CHI660D) with a three-electrode cell with Pt as a counter electrode, AgAgCl as a reference electrode, and an electrolyte (0.5 M Na 2 SO 4 aqueous solution at pH 7).A Scion 456 gas chromatograph (GC) equipped with a flame ionization detector (FID) using a methanizer and a GC9790 Plus gas chromatograph (GC) equipped with a TCD were utilized to analyze the gas products. 2.4.Photoreduction Procedure.The photocatalytic CO 2 reduction reaction was evaluated in an airtight glass reactor with a quartz top cap and a gas sampling port.Typically, 10 mg of photocatalyst, 45 mg of bipyridine (bpy), 60 L of CoCl 2 aqueous solution (54.6 mM), and 6 mL of the mixed reaction solution (V CH 3 CN V TEOA 4:1) were mixed in a reactor.Then, the reactor was evacuated, and was purged with high purity CO 2 at a partial pressure of 0.1 MPa.This process was carried out several times to ensure that the reactor was full of pure CO 2 .The solution was irradiated with a 300 W xenon lamp (420 nm) with 400 mW cm -2 of light intensity (10.5 cm distance from the reaction solution).During irradiation, the reaction system was stirred and kept at a temperature of 15 C with a condenser circulation pump.The generated products were quantified every 2 h by a flame ionization detector (FID)."
      }
    ],
    "co-catalyst": [
      {
        "llm generation": "bipyridine (bpy), CoCl 2",
        "source": "Typically, 10 mg of photocatalyst, 45 mg of bipyridine (bpy), 60 L of CoCl 2 aqueous solution (54.6 mM), and 6 mL of the mixed reaction solution (V CH 3 CN V TEOA 4:1) were mixed in a reactor.",
        "context": "2.2.2.Synthesis of In 2 S 3 NH 2 -MIL-68(In)In 2 S 3 .In 2 S 3 NH 2 -MIL-68(In)In 2 S 3 was synthesized using NH 2 -MIL-68(In) as a precursor.Briefly, 0.1 g of NH 2 -MIL-68(In) obtained in the previous step and 0.2 g of thiourea were mixed uniformly in 15 mL of anhydrous ethanol and the solution was added into a Teflon-lined autoclave (25 mL) and retained at 180 C for a certain time (2, 7, 9, 12, and 24 h).The solution was then cooled to room temperature and the obtained solid was collected through centrifugation and immersed in anhydrous ethanol at 60 C for 48 h and dried at 60 C.All of the In 2 S 3 NH 2 -MIL-68(In)In 2 S 3 heterostructures were synthesized and defined as SMS(In)-X (X 2, 7, 12, and 24, which represented the sulfuration times of 2, 7, 9, 12, and 24 h, respectively). 2.3.Characterization.The X-ray diffraction pattern was recorded on PANalytical X'Pert Powder with a Cu K radiation ( 0.15406 nm) at a voltage of 40 kV and current of 40 mA.Fourier transform infrared (FTIR) spectroscopy was performed with Bruker VERTEX 70.The morphologies and elemental composition were characterized by a field-emission scanning electron microscope (FESEM, HITACHI UHR FESEM SU8200) and a transmission electron microscope (TEM, PHILIPS TECNAI 10), respectively.CO 2 adsorption isotherms were collected on Micromeritics ASAP 2020.The products were degassed under vacuum conditions at 150 C for 6 h before measuring the CO 2 adsorption at 298 K. UV-vis diffused reflectance spectra (DRS) was measured by a UV-vis spectrophotometer (U-3900, HITACHI, Japan).The steadystate and transient fluorescence was carried out by a fluorescence spectrometer (FLS 980, Edinburgh, England) coupled with a time-correlated single photocounting system.The Mott-Schottky curves were obtained on an electrochemical workstation (CHI660D) with a three-electrode cell with Pt as a counter electrode, AgAgCl as a reference electrode, and an electrolyte (0.5 M Na 2 SO 4 aqueous solution at pH 7).A Scion 456 gas chromatograph (GC) equipped with a flame ionization detector (FID) using a methanizer and a GC9790 Plus gas chromatograph (GC) equipped with a TCD were utilized to analyze the gas products. 2.4.Photoreduction Procedure.The photocatalytic CO 2 reduction reaction was evaluated in an airtight glass reactor with a quartz top cap and a gas sampling port.Typically, 10 mg of photocatalyst, 45 mg of bipyridine (bpy), 60 L of CoCl 2 aqueous solution (54.6 mM), and 6 mL of the mixed reaction solution (V CH 3 CN V TEOA 4:1) were mixed in a reactor.Then, the reactor was evacuated, and was purged with high purity CO 2 at a partial pressure of 0.1 MPa.This process was carried out several times to ensure that the reactor was full of pure CO 2 .The solution was irradiated with a 300 W xenon lamp (420 nm) with 400 mW cm -2 of light intensity (10.5 cm distance from the reaction solution).During irradiation, the reaction system was stirred and kept at a temperature of 15 C with a condenser circulation pump.The generated products were quantified every 2 h by a flame ionization detector (FID)."
      },
      {
        "llm generation": "Co(bpy) 3",
        "source": "The reactions were carried out in a CH 3 CN solution with Co(bpy) 3",
        "context": "In summary, In 2 S 3 NH 2 -MIL-68(In)In 2 S 3 (SMS(In)) sandwich homologous heterojunction with a hollow nanotube structure was designed and assembled by the controllable in situ sulfuration of NH 2 -MIL-68(In) for visible-light-driven CO 2 reduction.The subtle design not only maintained the original merits of NH 2 -MIL-68(In) but also endowed the composite material with dual interfacial homologous heterojunction shells, which showed enhanced adsorption and mass transfer of CO 2 , abundant reactive sites, and remarkably enhanced the separation and transfer efficiency of the photoinduced charge.As a consequence, the optimum sample (SMS(In)-7) exhibited outstanding photocatalytic activity for CO 2 reduction with a much more excellent CO generation rate (11.23 mol g -1 h -1 ), almost 3 times that of the pure MOFderived In 2 S 3 .This work proposes an instructive pathway for constructing an atomic MOF heterojunction for artificial photosynthesis. The Supporting Information is available free of charge at https:pubs.acs.orgdoi10.1021acs.iecr.0c03952. Figure 1.(a) XRD patterns and (b) FTIR spectra and (c) UV-vis DRS spectra and plots of (Ahv) 12 vs photon energy of NH 2 -MIL-68(In) and SMS(In)-X composites.TEM images of (d) SMS(In)-2, (e, j) SMS(In)-7, (f) SMS(In)-12, and (g) SMS(In)-24.(h, i) HRTEM image of the area in a yellow box.(k-n) EDX mappings of a single SMS(In) microtube. Industrial Engineering Chemistry Research mappings of a single SMS(In) hollow tube presented a uniform distribution of In, S, and O elements in the hollow nanostructure (Figure1k-n), suggesting the even interface contact between NH 2 -MIL-68(In) and In 2 S 3 .It should be noted that the distribution area of S element was slightly wider than that of the O element, further confirming the existence of In 2 S 3 on the outer surface of NH 2 -MIL-68(In). Photocatalytic Reduction of CO 2 by NH 2 -MIL-68(In) and SMS(In).The photoactivity of the samples was tested via photocatalytic CO 2 reduction reactions under irradiation.The reactions were carried out in a CH 3 CN solution with Co(bpy) 3 Figure 2. (a) CO production rate of different samples.(b) CO production rate in stability tests.(c) CO production rate under different conditions.(d) CO 2 adsorption isotherms of NH 2 -MIL-68(In), SMS(In)-7, and SMS(In)-24 (In 2 S 3 ). Figure 3. (a) PL spectra of NH 2 -MIL-68(In), SMS(In)-7, and SMS(In)-24 (pure In 2 S 3 ).(b) Time-resolved transient PL decay of SMS(In) and SMS(In)-24 (pure In 2 S 3 ).Mott-Schottky plots of (c) pure In 2 S 3 nanotubes and (d) NH 2 -MIL-68(In). FESEM and XPS spectra of NH 2 -MIL-68(In) and SMS(In); CO production rate under different light intensities; 1 H NMR spectra of liquid products; XRD patterns of SMS(In)-7 before and after reactions; CVs of Co(bpy) 3 2 ; and comparison of some typical systems (PDF)AUTHOR INFORMATION 2.1.Chemicals.Indium nitrate hydrate (In(NO 3 ) 3 xH 2 O, 99.9) was supplied by Aladdin Industrial Corporation, 2aminoterephthalic acid (NH 2 -BDC, 98.00) by TCI Shanghai Co., Ltd., and thiourea (CH 4 N 2 S, 99.0) by Damao Chemical Reagent Factory.N,N-Dimethyl-formamide (DMF, 99.5) was provided from Chinasun Specialty Products Co., Ltd. and ethanol (EtOH, 99.7) from Sinopharm Chemical Reagent Co., Ltd.The above-mentioned chemicals were used without further purification. School of Chemistry and Chemical Engineering, and Guangdong Provincial Key Laboratory of Atmospheric Environment and Pollution Control, South China University of Technology, Guangzhou 510640, P. R. China; orcid.org0000-0002-7006-6211;Email: cejingxiao scut.edu.cn AuthorsQingqing Hou -School of Chemistry and Chemical Engineering, and Guangdong Provincial Key Laboratory of Atmospheric Environment and Pollution Control, South Scheme 1. Illustration of CO 2 Reduction over SMS(In) with Visual Irradiation Industrial Engineering Chemistry Research Downloaded via UNIV OF LIVERPOOL on November 13, 2020 at 15:25:50 (UTC).See https:pubs.acs.orgsharingguidelines for options on how to legitimately share published articles. https:dx.doi.org10.1021acs.iecr.0c03952Ind. Eng.Chem.Res.XXXX, XXX, XXX-XXX B https:dx.doi.org10.1021acs.iecr.0c03952Ind. Eng.Chem.Res.XXXX, XXX, XXX-XXX C https:dx.doi.org10.1021acs.iecr.0c03952Ind. Eng.Chem.Res.XXXX, XXX, XXX-XXX https:dx.doi.org10.1021acs.iecr.0c03952Ind. Eng.Chem.Res.XXXX, XXX, XXX-XXX G Industrial Engineering Chemistry Research https:dx.doi.org10.1021acs.iecr.0c03952Ind. Eng.Chem.Res.XXXX, XXX, XXX-XXX H This work was supported by the National Natural Science Foundation of China (21776097), as well as the Guangdong Natural Science Foundation (2017A030312005).Fundamental Research Funds for the Central Universities and Guangdong Natural Science Funds for Distinguished Young Scholar (2016A030306031) are also gratefully acknowledged. The manuscript was written through contributions of all authors.All authors have given approval to the final version of the manuscript. The authors declare no competing financial interest."
      }
    ],
    "light source": [
      {
        "llm generation": "visible-light irradiation",
        "source": "Benefiting from this unique hollow homologous heterojunction, SMS(In)-7 obtains a CO generation rate as high as 11.23 mol g -1 h -1 with visible-light irradiation, nearly 3 times enhancement over that of pure MOF-derived In 2 S 3 .",
        "context": "Photocatalytic conversion of CO 2 into fuel and value-added chemicals as a promising method has been applied recently to ease energy-or environment-related crises.Herein, we construct an In 2 S 3 NH 2 -MIL-68(In) In 2 S 3 (denoted as SMS(In)) sandwich homologous heterojunction via a controllable in situ metal-organic frameworks (MOF) sulfuration process.The improved photoreduction activity mainly lies in the effective charge transfer and separation through a homogeneous interface, enhanced CO 2 adsorption and mass transfer, and plentiful reactive sites.Benefiting from this unique hollow homologous heterojunction, SMS(In)-7 obtains a CO generation rate as high as 11.23 mol g -1 h -1 with visible-light irradiation, nearly 3 times enhancement over that of pure MOF-derived In 2 S 3 .This work provides a novel insight into the utilization of MOF-based platform for an efficient atomically heterojunction design."
      },
      {
        "llm generation": "UV-Vis",
        "source": "The solution was irradiated with a 300 W xenon lamp (420 nm) with 400 mW cm -2 of light intensity (10.5 cm distance from the reaction solution).",
        "context": "2.2.2.Synthesis of In 2 S 3 NH 2 -MIL-68(In)In 2 S 3 .In 2 S 3 NH 2 -MIL-68(In)In 2 S 3 was synthesized using NH 2 -MIL-68(In) as a precursor.Briefly, 0.1 g of NH 2 -MIL-68(In) obtained in the previous step and 0.2 g of thiourea were mixed uniformly in 15 mL of anhydrous ethanol and the solution was added into a Teflon-lined autoclave (25 mL) and retained at 180 C for a certain time (2, 7, 9, 12, and 24 h).The solution was then cooled to room temperature and the obtained solid was collected through centrifugation and immersed in anhydrous ethanol at 60 C for 48 h and dried at 60 C.All of the In 2 S 3 NH 2 -MIL-68(In)In 2 S 3 heterostructures were synthesized and defined as SMS(In)-X (X 2, 7, 12, and 24, which represented the sulfuration times of 2, 7, 9, 12, and 24 h, respectively). 2.3.Characterization.The X-ray diffraction pattern was recorded on PANalytical X'Pert Powder with a Cu K radiation ( 0.15406 nm) at a voltage of 40 kV and current of 40 mA.Fourier transform infrared (FTIR) spectroscopy was performed with Bruker VERTEX 70.The morphologies and elemental composition were characterized by a field-emission scanning electron microscope (FESEM, HITACHI UHR FESEM SU8200) and a transmission electron microscope (TEM, PHILIPS TECNAI 10), respectively.CO 2 adsorption isotherms were collected on Micromeritics ASAP 2020.The products were degassed under vacuum conditions at 150 C for 6 h before measuring the CO 2 adsorption at 298 K. UV-vis diffused reflectance spectra (DRS) was measured by a UV-vis spectrophotometer (U-3900, HITACHI, Japan).The steadystate and transient fluorescence was carried out by a fluorescence spectrometer (FLS 980, Edinburgh, England) coupled with a time-correlated single photocounting system.The Mott-Schottky curves were obtained on an electrochemical workstation (CHI660D) with a three-electrode cell with Pt as a counter electrode, AgAgCl as a reference electrode, and an electrolyte (0.5 M Na 2 SO 4 aqueous solution at pH 7).A Scion 456 gas chromatograph (GC) equipped with a flame ionization detector (FID) using a methanizer and a GC9790 Plus gas chromatograph (GC) equipped with a TCD were utilized to analyze the gas products. 2.4.Photoreduction Procedure.The photocatalytic CO 2 reduction reaction was evaluated in an airtight glass reactor with a quartz top cap and a gas sampling port.Typically, 10 mg of photocatalyst, 45 mg of bipyridine (bpy), 60 L of CoCl 2 aqueous solution (54.6 mM), and 6 mL of the mixed reaction solution (V CH 3 CN V TEOA 4:1) were mixed in a reactor.Then, the reactor was evacuated, and was purged with high purity CO 2 at a partial pressure of 0.1 MPa.This process was carried out several times to ensure that the reactor was full of pure CO 2 .The solution was irradiated with a 300 W xenon lamp (420 nm) with 400 mW cm -2 of light intensity (10.5 cm distance from the reaction solution).During irradiation, the reaction system was stirred and kept at a temperature of 15 C with a condenser circulation pump.The generated products were quantified every 2 h by a flame ionization detector (FID)."
      },
      {
        "llm generation": "visible-light",
        "source": "In summary, In 2 S 3 NH 2 -MIL-68(In)In 2 S 3 (SMS(In)) sandwich homologous heterojunction with a hollow nanotube structure was designed and assembled by the controllable in situ sulfuration of NH 2 -MIL-68(In) for visible-light-driven CO 2 reduction.",
        "context": "In summary, In 2 S 3 NH 2 -MIL-68(In)In 2 S 3 (SMS(In)) sandwich homologous heterojunction with a hollow nanotube structure was designed and assembled by the controllable in situ sulfuration of NH 2 -MIL-68(In) for visible-light-driven CO 2 reduction.The subtle design not only maintained the original merits of NH 2 -MIL-68(In) but also endowed the composite material with dual interfacial homologous heterojunction shells, which showed enhanced adsorption and mass transfer of CO 2 , abundant reactive sites, and remarkably enhanced the separation and transfer efficiency of the photoinduced charge.As a consequence, the optimum sample (SMS(In)-7) exhibited outstanding photocatalytic activity for CO 2 reduction with a much more excellent CO generation rate (11.23 mol g -1 h -1 ), almost 3 times that of the pure MOFderived In 2 S 3 .This work proposes an instructive pathway for constructing an atomic MOF heterojunction for artificial photosynthesis. The Supporting Information is available free of charge at https:pubs.acs.orgdoi10.1021acs.iecr.0c03952. Figure 1.(a) XRD patterns and (b) FTIR spectra and (c) UV-vis DRS spectra and plots of (Ahv) 12 vs photon energy of NH 2 -MIL-68(In) and SMS(In)-X composites.TEM images of (d) SMS(In)-2, (e, j) SMS(In)-7, (f) SMS(In)-12, and (g) SMS(In)-24.(h, i) HRTEM image of the area in a yellow box.(k-n) EDX mappings of a single SMS(In) microtube. Industrial Engineering Chemistry Research mappings of a single SMS(In) hollow tube presented a uniform distribution of In, S, and O elements in the hollow nanostructure (Figure1k-n), suggesting the even interface contact between NH 2 -MIL-68(In) and In 2 S 3 .It should be noted that the distribution area of S element was slightly wider than that of the O element, further confirming the existence of In 2 S 3 on the outer surface of NH 2 -MIL-68(In). Photocatalytic Reduction of CO 2 by NH 2 -MIL-68(In) and SMS(In).The photoactivity of the samples was tested via photocatalytic CO 2 reduction reactions under irradiation.The reactions were carried out in a CH 3 CN solution with Co(bpy) 3 Figure 2. (a) CO production rate of different samples.(b) CO production rate in stability tests.(c) CO production rate under different conditions.(d) CO 2 adsorption isotherms of NH 2 -MIL-68(In), SMS(In)-7, and SMS(In)-24 (In 2 S 3 ). Figure 3. (a) PL spectra of NH 2 -MIL-68(In), SMS(In)-7, and SMS(In)-24 (pure In 2 S 3 ).(b) Time-resolved transient PL decay of SMS(In) and SMS(In)-24 (pure In 2 S 3 ).Mott-Schottky plots of (c) pure In 2 S 3 nanotubes and (d) NH 2 -MIL-68(In). FESEM and XPS spectra of NH 2 -MIL-68(In) and SMS(In); CO production rate under different light intensities; 1 H NMR spectra of liquid products; XRD patterns of SMS(In)-7 before and after reactions; CVs of Co(bpy) 3 2 ; and comparison of some typical systems (PDF)AUTHOR INFORMATION 2.1.Chemicals.Indium nitrate hydrate (In(NO 3 ) 3 xH 2 O, 99.9) was supplied by Aladdin Industrial Corporation, 2aminoterephthalic acid (NH 2 -BDC, 98.00) by TCI Shanghai Co., Ltd., and thiourea (CH 4 N 2 S, 99.0) by Damao Chemical Reagent Factory.N,N-Dimethyl-formamide (DMF, 99.5) was provided from Chinasun Specialty Products Co., Ltd. and ethanol (EtOH, 99.7) from Sinopharm Chemical Reagent Co., Ltd.The above-mentioned chemicals were used without further purification. School of Chemistry and Chemical Engineering, and Guangdong Provincial Key Laboratory of Atmospheric Environment and Pollution Control, South China University of Technology, Guangzhou 510640, P. R. China; orcid.org0000-0002-7006-6211;Email: cejingxiao scut.edu.cn AuthorsQingqing Hou -School of Chemistry and Chemical Engineering, and Guangdong Provincial Key Laboratory of Atmospheric Environment and Pollution Control, South Scheme 1. Illustration of CO 2 Reduction over SMS(In) with Visual Irradiation Industrial Engineering Chemistry Research Downloaded via UNIV OF LIVERPOOL on November 13, 2020 at 15:25:50 (UTC).See https:pubs.acs.orgsharingguidelines for options on how to legitimately share published articles. https:dx.doi.org10.1021acs.iecr.0c03952Ind. Eng.Chem.Res.XXXX, XXX, XXX-XXX B https:dx.doi.org10.1021acs.iecr.0c03952Ind. Eng.Chem.Res.XXXX, XXX, XXX-XXX C https:dx.doi.org10.1021acs.iecr.0c03952Ind. Eng.Chem.Res.XXXX, XXX, XXX-XXX https:dx.doi.org10.1021acs.iecr.0c03952Ind. Eng.Chem.Res.XXXX, XXX, XXX-XXX G Industrial Engineering Chemistry Research https:dx.doi.org10.1021acs.iecr.0c03952Ind. Eng.Chem.Res.XXXX, XXX, XXX-XXX H This work was supported by the National Natural Science Foundation of China (21776097), as well as the Guangdong Natural Science Foundation (2017A030312005).Fundamental Research Funds for the Central Universities and Guangdong Natural Science Funds for Distinguished Young Scholar (2016A030306031) are also gratefully acknowledged. The manuscript was written through contributions of all authors.All authors have given approval to the final version of the manuscript. The authors declare no competing financial interest."
      },
      {
        "llm generation": "visible-light",
        "source": "Benefiting from this unique hollow homologous heterojunction, SMS(In)-7 obtains a CO generation rate as high as 11.23 mol g -1 h -1 with visible-light irradiation, nearly 3 times enhancement over that of pure MOF-derived In 2 S 3 .",
        "context": "Photocatalytic conversion of CO 2 into fuel and value-added chemicals as a promising method has been applied recently to ease energy-or environment-related crises.Herein, we construct an In 2 S 3 NH 2 -MIL-68(In) In 2 S 3 (denoted as SMS(In)) sandwich homologous heterojunction via a controllable in situ metal-organic frameworks (MOF) sulfuration process.The improved photoreduction activity mainly lies in the effective charge transfer and separation through a homogeneous interface, enhanced CO 2 adsorption and mass transfer, and plentiful reactive sites.Benefiting from this unique hollow homologous heterojunction, SMS(In)-7 obtains a CO generation rate as high as 11.23 mol g -1 h -1 with visible-light irradiation, nearly 3 times enhancement over that of pure MOF-derived In 2 S 3 .This work provides a novel insight into the utilization of MOF-based platform for an efficient atomically heterojunction design."
      },
      {
        "llm generation": "Monochromatic",
        "source": "The solution was irradiated with a 300 W xenon lamp (420 nm) with 400 mW cm -2 of light intensity (10.5 cm distance from the reaction solution).",
        "context": "2.2.2.Synthesis of In 2 S 3 NH 2 -MIL-68(In)In 2 S 3 .In 2 S 3 NH 2 -MIL-68(In)In 2 S 3 was synthesized using NH 2 -MIL-68(In) as a precursor.Briefly, 0.1 g of NH 2 -MIL-68(In) obtained in the previous step and 0.2 g of thiourea were mixed uniformly in 15 mL of anhydrous ethanol and the solution was added into a Teflon-lined autoclave (25 mL) and retained at 180 C for a certain time (2, 7, 9, 12, and 24 h).The solution was then cooled to room temperature and the obtained solid was collected through centrifugation and immersed in anhydrous ethanol at 60 C for 48 h and dried at 60 C.All of the In 2 S 3 NH 2 -MIL-68(In)In 2 S 3 heterostructures were synthesized and defined as SMS(In)-X (X 2, 7, 12, and 24, which represented the sulfuration times of 2, 7, 9, 12, and 24 h, respectively). 2.3.Characterization.The X-ray diffraction pattern was recorded on PANalytical X'Pert Powder with a Cu K radiation ( 0.15406 nm) at a voltage of 40 kV and current of 40 mA.Fourier transform infrared (FTIR) spectroscopy was performed with Bruker VERTEX 70.The morphologies and elemental composition were characterized by a field-emission scanning electron microscope (FESEM, HITACHI UHR FESEM SU8200) and a transmission electron microscope (TEM, PHILIPS TECNAI 10), respectively.CO 2 adsorption isotherms were collected on Micromeritics ASAP 2020.The products were degassed under vacuum conditions at 150 C for 6 h before measuring the CO 2 adsorption at 298 K. UV-vis diffused reflectance spectra (DRS) was measured by a UV-vis spectrophotometer (U-3900, HITACHI, Japan).The steadystate and transient fluorescence was carried out by a fluorescence spectrometer (FLS 980, Edinburgh, England) coupled with a time-correlated single photocounting system.The Mott-Schottky curves were obtained on an electrochemical workstation (CHI660D) with a three-electrode cell with Pt as a counter electrode, AgAgCl as a reference electrode, and an electrolyte (0.5 M Na 2 SO 4 aqueous solution at pH 7).A Scion 456 gas chromatograph (GC) equipped with a flame ionization detector (FID) using a methanizer and a GC9790 Plus gas chromatograph (GC) equipped with a TCD were utilized to analyze the gas products. 2.4.Photoreduction Procedure.The photocatalytic CO 2 reduction reaction was evaluated in an airtight glass reactor with a quartz top cap and a gas sampling port.Typically, 10 mg of photocatalyst, 45 mg of bipyridine (bpy), 60 L of CoCl 2 aqueous solution (54.6 mM), and 6 mL of the mixed reaction solution (V CH 3 CN V TEOA 4:1) were mixed in a reactor.Then, the reactor was evacuated, and was purged with high purity CO 2 at a partial pressure of 0.1 MPa.This process was carried out several times to ensure that the reactor was full of pure CO 2 .The solution was irradiated with a 300 W xenon lamp (420 nm) with 400 mW cm -2 of light intensity (10.5 cm distance from the reaction solution).During irradiation, the reaction system was stirred and kept at a temperature of 15 C with a condenser circulation pump.The generated products were quantified every 2 h by a flame ionization detector (FID)."
      }
    ],
    "lamp": [
      {
        "llm generation": "Xenon",
        "source": "The solution was irradiated with a 300 W xenon lamp (420 nm) with 400 mW cm -2 of light intensity (10.5 cm distance from the reaction solution).",
        "context": "2.2.2.Synthesis of In 2 S 3 NH 2 -MIL-68(In)In 2 S 3 .In 2 S 3 NH 2 -MIL-68(In)In 2 S 3 was synthesized using NH 2 -MIL-68(In) as a precursor.Briefly, 0.1 g of NH 2 -MIL-68(In) obtained in the previous step and 0.2 g of thiourea were mixed uniformly in 15 mL of anhydrous ethanol and the solution was added into a Teflon-lined autoclave (25 mL) and retained at 180 C for a certain time (2, 7, 9, 12, and 24 h).The solution was then cooled to room temperature and the obtained solid was collected through centrifugation and immersed in anhydrous ethanol at 60 C for 48 h and dried at 60 C.All of the In 2 S 3 NH 2 -MIL-68(In)In 2 S 3 heterostructures were synthesized and defined as SMS(In)-X (X 2, 7, 12, and 24, which represented the sulfuration times of 2, 7, 9, 12, and 24 h, respectively). 2.3.Characterization.The X-ray diffraction pattern was recorded on PANalytical X'Pert Powder with a Cu K radiation ( 0.15406 nm) at a voltage of 40 kV and current of 40 mA.Fourier transform infrared (FTIR) spectroscopy was performed with Bruker VERTEX 70.The morphologies and elemental composition were characterized by a field-emission scanning electron microscope (FESEM, HITACHI UHR FESEM SU8200) and a transmission electron microscope (TEM, PHILIPS TECNAI 10), respectively.CO 2 adsorption isotherms were collected on Micromeritics ASAP 2020.The products were degassed under vacuum conditions at 150 C for 6 h before measuring the CO 2 adsorption at 298 K. UV-vis diffused reflectance spectra (DRS) was measured by a UV-vis spectrophotometer (U-3900, HITACHI, Japan).The steadystate and transient fluorescence was carried out by a fluorescence spectrometer (FLS 980, Edinburgh, England) coupled with a time-correlated single photocounting system.The Mott-Schottky curves were obtained on an electrochemical workstation (CHI660D) with a three-electrode cell with Pt as a counter electrode, AgAgCl as a reference electrode, and an electrolyte (0.5 M Na 2 SO 4 aqueous solution at pH 7).A Scion 456 gas chromatograph (GC) equipped with a flame ionization detector (FID) using a methanizer and a GC9790 Plus gas chromatograph (GC) equipped with a TCD were utilized to analyze the gas products. 2.4.Photoreduction Procedure.The photocatalytic CO 2 reduction reaction was evaluated in an airtight glass reactor with a quartz top cap and a gas sampling port.Typically, 10 mg of photocatalyst, 45 mg of bipyridine (bpy), 60 L of CoCl 2 aqueous solution (54.6 mM), and 6 mL of the mixed reaction solution (V CH 3 CN V TEOA 4:1) were mixed in a reactor.Then, the reactor was evacuated, and was purged with high purity CO 2 at a partial pressure of 0.1 MPa.This process was carried out several times to ensure that the reactor was full of pure CO 2 .The solution was irradiated with a 300 W xenon lamp (420 nm) with 400 mW cm -2 of light intensity (10.5 cm distance from the reaction solution).During irradiation, the reaction system was stirred and kept at a temperature of 15 C with a condenser circulation pump.The generated products were quantified every 2 h by a flame ionization detector (FID)."
      }
    ],
    "reaction medium": [
      {
        "llm generation": "Liquid",
        "source": "Typically, 10 mg of photocatalyst, 45 mg of bipyridine (bpy), 60 L of CoCl 2 aqueous solution (54.6 mM), and 6 mL of the mixed reaction solution (V CH 3 CN V TEOA 4:1) were mixed in a reactor.",
