Repository: OEG-Clark/solarchem-corpus

# SolarChemQA Benchmark & Dataset

This repository contains the benchmark and dataset for [SolarQA](https://github.com/oeg-upm/solar-qa) application. The SolarChemQA Benchmark is designed specifically for factual question answering benchmark based on solar chemistry academic papers. We intent to build an open-source benchmark & dataset for testing the performance of QA system when it comes to narrow-domain and in-depth questions. 

The SolarChemQA Benchmark addresses the critical need for domain-specific evaluation tools in scientific literature processing. It aims to:

- Build an open-source benchmark for testing QA system performance on narrow-domain, in-depth questions

File: SolarChem-Evaluation/Task-3-LLM-performance/result-150/google_gemma-4-31b-it/evidence/evidences_1026.json (part 1 of 2)
{
  "DOI": "",
  "paper_title": "Well-Designed 3D\\/2D\\/2D WO3\\/Bt\\/g\\u2011C3N4 Z\\u2011Scheme Heterojunction for Tailoring Photocatalytic CO2 Methanation with 2D-Layered Bentonite-Clay as the Electron Moderator under Visible Light",
  "human validator": "hybrid annotator",
  "annotation": {
    "catalyst": [
      {
        "llm generation": "WO 3 g-C 3 N 4",
        "source": "In summary, the WO 3 g-C 3 N 4 Z-scheme heterojunction with Bt as the cocatalyst was successfully synthesized and tested for photocatalytic CO 2 reduction using water as the reducing agent in a fixed bed and gas-phase photoreactor system.",
        "context": "In summary, the WO 3 g-C 3 N 4 Z-scheme heterojunction with Bt as the cocatalyst was successfully synthesized and tested for photocatalytic CO 2 reduction using water as the reducing agent in a fixed bed and gas-phase photoreactor system.WO 3 Btg-C 3 N 4 exhibits excellent photoactivity for both CO and CH 4 productions during the CO 2 photoreduction process under visible-light irradiation.The highest yields of CO and CH 4 of 37.4 and 118.9 mol h -1 were obtained using 150 mg of photocatalyst under 20 mW cm -2 light intensity.The amount of CH 4 production over the WO 3 Btg-C 3 N 4 composite was 5.98-, 6.74-, and 25.19-fold higher than its production over WO 3 g-C 3 N 4 , Btg-C 3 N 4 , and g-C 3 N 4 samples, respectively.The production of CO and CH 4 over the WO 3 g-C 3 N 4 composite varied by using different amounts of catalyst loading, providing information that interaction between light irradiation and catalyst is very important to maximize photocatalytic activity.The production rate of CH 4 was increased to 177.9 mol h -1 using 100 mW cm -2 light intensity under the same reaction conditions.A 1.49-fold improvement in performance of the WO 3 Btg-C 3 N 4 composite was observed by increasing light intensity from 20 to 100 mW cm -2 due to more production of charge carriers over the composite photocatalyst surface.Highest QYs of 20.106 and 1.875 for CH 4 and CO were achieved over the WO 3 Btg-C 3 N 4 composite with a selectivity of 72.82 for methane formation.In general, the significantly enhanced photocatalytic performance of the composite catalyst was due Energy Fuels to the formation of the direct Z-scheme system with higher redox potential for photocatalytic reduction of CO 2 to CO and CH 4 under visible-light irradiation.The stability analysis further confirms continuous fuel formation over entire irradiation time and employing multiple cycles without any decrement in productivity.The findings of the present work are expected to be utilized for constructing the Z-scheme heterojunction system without using noble metals with controlled morphology for tailoring photoinduced CO 2 reduction to fuels and which would also be helpful for other solar fuel application. Figure 1.Schematic demonstration of the preparation route of the WO 3 Btg-C 3 N 4 heterojunction composite through a facile ultrasonic approach. Figure 2. (a) XRD patterns of Bt, g-C 3 N 4 , WO 3 , Btg-C 3 N 4 , and WO 3 Btg-C 3 N 4 composite samples; (b) Raman analysis of WO 3 , g-C 3 N 4 , Btg-C 3 N 4 , WO 3 g-C 3 N 4 , and WO 3 Btg-C 3 N 4 samples.Figure 3. FESEM images of (a) g-C 3 N 4 , (b,c) WO 3 , (d) 2D Bt sheets, (e,f) Btg-C 3 N 4 , and (g-i) WO 3 Btg-C 3 N 4 composite. Figure 2. (a) XRD patterns of Bt, g-C 3 N 4 , WO 3 , Btg-C 3 N 4 , and WO 3 Btg-C 3 N 4 composite samples; (b) Raman analysis of WO 3 , g-C 3 N 4 , Btg-C 3 N 4 , WO 3 g-C 3 N 4 , and WO 3 Btg-C 3 N 4 samples.Figure 3. FESEM images of (a) g-C 3 N 4 , (b,c) WO 3 , (d) 2D Bt sheets, (e,f) Btg-C 3 N 4 , and (g-i) WO 3 Btg-C 3 N 4 composite. shows morphology of WO 3 Btg-C 3 N 4 , in which nanosheets of CN and Bt could be clearly seen with WO 3 .It could be seen that 2D Bt sheets are attached with 2D sheets of g-C 3 N 4 , thus confirming successful fabrication of the 2D2D heterojunction of Btg-C 3 N 4 .It is obvious that many WO 3 particles are uniformly dispersed over the Btg-C 3 N 4 layers.Figure5e,f further confirms good interaction among WO 3 , g-C 3 N 4 , and Bt, thus confirming successful 3D 2D2D heterojunction formation, which would be beneficial for transporting charge carriers.The HRTEM images in Figure5g,h further confirm good interaction among the three components.Figure5i-l shows d-spacing of WBCN Figure 4. EDX mapping analysis of the WO 3 Btg-C 3 N 4 composite: (a) SEM image of WBCN, (b) mapping image of WBCN, (c) element distribution, and (d) EDX plot with element composition. Figure 5. TEM and HRTEM analysis of the WO 3 Btg-C 3 N 4 composite: (a) TEM image of WO 3 , (b-f) TEM images of WO 3 Btg-C 3 N 4 , (g,h) HRTEM images of WO 3 Btg-C 3 N 4 , and (i-l) dspacing analysis of WO 3 Btg-C 3 N 4 . Figure 6.XPS analysis of the WO 3 Btg-C 3 N 4 composite: (a) W 4f, (b) C 1s, (c) N 1s, (d) O 1s, (e) Si 2p, and (f) Al 2p. Figure 6b displays the C 1s spectrum with binding energies of 285.04, 286.7, and 288.9 eV belonging to C-C, CO, and N-CN, respectively. 11Figure 6c displays the XPS spectrum of N 1s having three peaks positioned at 398.8, 400.6, and 402.7 eV.The peak at 398.8 eV belongs to N-H, whereas the other two peaks at 400.6 and 402.7 are attributed to N-(C) 3 and C-NC, respectively. Figure 7. (a) UV-vis diffuse reflectance spectra (DRS) of WO 3 , Bt, g-C 3 N 4 , and their composites (shown in the inset), (b) band gap energy calculation of WO 3 , Bt, g-C 3 N 4 , and their composite samples, and (c) PL analysis of g-C 3 N 4 , Btg-C 3 N 4 , WO 3 g-C 3 N, and WO 3 Btg-C 3 N 4 samples. Figure 8. Photocatalytic CO 2 reduction with H 2 O over pristine g-C 3 N 4 and BtWO 3 -modified photocatalysts under visible-light irradiation: (a) yield of CO, (b) yield of CH 4 (catalyst loading 0.15 g, intensity 20 mW cm -2 ). Figure 9.Effect of catalyst loading on the performance of the WBCN composite for photocatalytic CO 2 reduction with H 2 O for CO and CH 4 production (intensity 20 mW cm -2 ); (a) CO production; (b) CH 4 production. Figure 10.(A-C) schematic illustration of catalyst loading, height of the catalyst bed, and reactantslight attachment to the catalyst surface.(D) Schematic illustration of mass transfer with externalinternal diffusion and adsorption of reactants with surface reaction of CO 2 reduction. Figure 11.Effect of sacrificial reagents for photocatalytic CO 2 reduction to CO and CH 4 over the WBCN composite under a light intensity of 20 mW cm -2 and catalyst loading of 150 mg: (a) CH 4 production, (b) CO production. Figure 12.Effect of light intensity (20 and 100 mW cm -2 ) for photocatalytic CO 2 reduction with H 2 O over the WBCN composite catalyst (catalyst loading 150 mg); (a) CO production, (b) CH 4 production.(c) Schematic illustration of thermodynamic analysis of photocatalytic CO 2 reduction to CO and CH 4 . Figure 13.(a) Stability analysis of WBCN composite samples in multiple cycles for photocatalytic CO 2 reduction with H 2 O for the production of CO and CH 4 at a light intensity of 100 mW cm -2 and catalyst loading of 0.15 g.(b) Raman analysis of fresh and spent WBCN samples.(c,d) Surface images of fresh and spent WBCN composite samples. Figure 14.Proposed mechanism of photocatalytic CO 2 reduction with H 2 O over the Bt-mediated WO 3 g-C 3 N 4 composite under visible-light irradiation. Electronegativities, Band Gap Energies (E bg ), Energies of Free Electron (E e ), Conduction Band Edge (E CB ), and Valance Band Edge (E VB ) Potentials of WO 3 and g-C 3 N 4 Photocatalysts vs Normal Hydrogen Electrode 68 Summary of Production Rates of CO and CH 4 over Various Photocatalysts with Their Selectivity and Quantum Yield Analysis Yield rate calculated based on 2 h irradiation time.b Total yield calculated based on the combined yield rate of CO and methane.c Selectivity calculated based on CO and CH 4 production.d QY calculated based on light intensities of 20 and 100 mW cm -2 and wavelength of 420 nm. a Muhammad Tahir -Department of Chemical Engineering, School of Chemical and Energy Engineering, Universiti Teknologi Malaysia (UTM), 81310 Skudai, Johor Bahru, Malaysia; orcid.org0000-0002-2937-5645;Email: m.tahirutm.my https:dx.doi.org10.1021acs.energyfuels.0c02637Energy Fuels 2020, 34, 14400-14418 Downloaded via UNIV OF NEW ENGLAND on November 23, 2020 at 19:27:24 (UTC).See https:pubs.acs.orgsharingguidelines for options on how to legitimately share published articles. https:dx.doi.org10.1021acs.energyfuels.0c02637EnergyFuels 2020, 34, 14400-14418 Energy Fuels Beenish Tahir The authors would like to extend their deepest appreciation to University Technology Malaysia, Malaysia, for financial support of this work under Fundamental Research (UTMFR, Q.J130000.2551.21H66)."
      }
    ],
    "co-catalyst": [
      {
        "llm generation": "Bt",
        "source": "In summary, the WO 3 g-C 3 N 4 Z-scheme heterojunction with Bt as the cocatalyst was successfully synthesized and tested for photocatalytic CO 2 reduction using water as the reducing agent in a fixed bed and gas-phase photoreactor system.",
        "context": "In summary, the WO 3 g-C 3 N 4 Z-scheme heterojunction with Bt as the cocatalyst was successfully synthesized and tested for photocatalytic CO 2 reduction using water as the reducing agent in a fixed bed and gas-phase photoreactor system.WO 3 Btg-C 3 N 4 exhibits excellent photoactivity for both CO and CH 4 productions during the CO 2 photoreduction process under visible-light irradiation.The highest yields of CO and CH 4 of 37.4 and 118.9 mol h -1 were obtained using 150 mg of photocatalyst under 20 mW cm -2 light intensity.The amount of CH 4 production over the WO 3 Btg-C 3 N 4 composite was 5.98-, 6.74-, and 25.19-fold higher than its production over WO 3 g-C 3 N 4 , Btg-C 3 N 4 , and g-C 3 N 4 samples, respectively.The production of CO and CH 4 over the WO 3 g-C 3 N 4 composite varied by using different amounts of catalyst loading, providing information that interaction between light irradiation and catalyst is very important to maximize photocatalytic activity.The production rate of CH 4 was increased to 177.9 mol h -1 using 100 mW cm -2 light intensity under the same reaction conditions.A 1.49-fold improvement in performance of the WO 3 Btg-C 3 N 4 composite was observed by increasing light intensity from 20 to 100 mW cm -2 due to more production of charge carriers over the composite photocatalyst surface.Highest QYs of 20.106 and 1.875 for CH 4 and CO were achieved over the WO 3 Btg-C 3 N 4 composite with a selectivity of 72.82 for methane formation.In general, the significantly enhanced photocatalytic performance of the composite catalyst was due Energy Fuels to the formation of the direct Z-scheme system with higher redox potential for photocatalytic reduction of CO 2 to CO and CH 4 under visible-light irradiation.The stability analysis further confirms continuous fuel formation over entire irradiation time and employing multiple cycles without any decrement in productivity.The findings of the present work are expected to be utilized for constructing the Z-scheme heterojunction system without using noble metals with controlled morphology for tailoring photoinduced CO 2 reduction to fuels and which would also be helpful for other solar fuel application. Figure 1.Schematic demonstration of the preparation route of the WO 3 Btg-C 3 N 4 heterojunction composite through a facile ultrasonic approach. Figure 2. (a) XRD patterns of Bt, g-C 3 N 4 , WO 3 , Btg-C 3 N 4 , and WO 3 Btg-C 3 N 4 composite samples; (b) Raman analysis of WO 3 , g-C 3 N 4 , Btg-C 3 N 4 , WO 3 g-C 3 N 4 , and WO 3 Btg-C 3 N 4 samples.Figure 3. FESEM images of (a) g-C 3 N 4 , (b,c) WO 3 , (d) 2D Bt sheets, (e,f) Btg-C 3 N 4 , and (g-i) WO 3 Btg-C 3 N 4 composite. Figure 2. (a) XRD patterns of Bt, g-C 3 N 4 , WO 3 , Btg-C 3 N 4 , and WO 3 Btg-C 3 N 4 composite samples; (b) Raman analysis of WO 3 , g-C 3 N 4 , Btg-C 3 N 4 , WO 3 g-C 3 N 4 , and WO 3 Btg-C 3 N 4 samples.Figure 3. FESEM images of (a) g-C 3 N 4 , (b,c) WO 3 , (d) 2D Bt sheets, (e,f) Btg-C 3 N 4 , and (g-i) WO 3 Btg-C 3 N 4 composite. shows morphology of WO 3 Btg-C 3 N 4 , in which nanosheets of CN and Bt could be clearly seen with WO 3 .It could be seen that 2D Bt sheets are attached with 2D sheets of g-C 3 N 4 , thus confirming successful fabrication of the 2D2D heterojunction of Btg-C 3 N 4 .It is obvious that many WO 3 particles are uniformly dispersed over the Btg-C 3 N 4 layers.Figure5e,f further confirms good interaction among WO 3 , g-C 3 N 4 , and Bt, thus confirming successful 3D 2D2D heterojunction formation, which would be beneficial for transporting charge carriers.The HRTEM images in Figure5g,h further confirm good interaction among the three components.Figure5i-l shows d-spacing of WBCN Figure 4. EDX mapping analysis of the WO 3 Btg-C 3 N 4 composite: (a) SEM image of WBCN, (b) mapping image of WBCN, (c) element distribution, and (d) EDX plot with element composition. Figure 5. TEM and HRTEM analysis of the WO 3 Btg-C 3 N 4 composite: (a) TEM image of WO 3 , (b-f) TEM images of WO 3 Btg-C 3 N 4 , (g,h) HRTEM images of WO 3 Btg-C 3 N 4 , and (i-l) dspacing analysis of WO 3 Btg-C 3 N 4 . Figure 6.XPS analysis of the WO 3 Btg-C 3 N 4 composite: (a) W 4f, (b) C 1s, (c) N 1s, (d) O 1s, (e) Si 2p, and (f) Al 2p. Figure 6b displays the C 1s spectrum with binding energies of 285.04, 286.7, and 288.9 eV belonging to C-C, CO, and N-CN, respectively. 11Figure 6c displays the XPS spectrum of N 1s having three peaks positioned at 398.8, 400.6, and 402.7 eV.The peak at 398.8 eV belongs to N-H, whereas the other two peaks at 400.6 and 402.7 are attributed to N-(C) 3 and C-NC, respectively. Figure 7. (a) UV-vis diffuse reflectance spectra (DRS) of WO 3 , Bt, g-C 3 N 4 , and their composites (shown in the inset), (b) band gap energy calculation of WO 3 , Bt, g-C 3 N 4 , and their composite samples, and (c) PL analysis of g-C 3 N 4 , Btg-C 3 N 4 , WO 3 g-C 3 N, and WO 3 Btg-C 3 N 4 samples. Figure 8. Photocatalytic CO 2 reduction with H 2 O over pristine g-C 3 N 4 and BtWO 3 -modified photocatalysts under visible-light irradiation: (a) yield of CO, (b) yield of CH 4 (catalyst loading 0.15 g, intensity 20 mW cm -2 ). Figure 9.Effect of catalyst loading on the performance of the WBCN composite for photocatalytic CO 2 reduction with H 2 O for CO and CH 4 production (intensity 20 mW cm -2 ); (a) CO production; (b) CH 4 production. Figure 10.(A-C) schematic illustration of catalyst loading, height of the catalyst bed, and reactantslight attachment to the catalyst surface.(D) Schematic illustration of mass transfer with externalinternal diffusion and adsorption of reactants with surface reaction of CO 2 reduction. Figure 11.Effect of sacrificial reagents for photocatalytic CO 2 reduction to CO and CH 4 over the WBCN composite under a light intensity of 20 mW cm -2 and catalyst loading of 150 mg: (a) CH 4 production, (b) CO production. Figure 12.Effect of light intensity (20 and 100 mW cm -2 ) for photocatalytic CO 2 reduction with H 2 O over the WBCN composite catalyst (catalyst loading 150 mg); (a) CO production, (b) CH 4 production.(c) Schematic illustration of thermodynamic analysis of photocatalytic CO 2 reduction to CO and CH 4 . Figure 13.(a) Stability analysis of WBCN composite samples in multiple cycles for photocatalytic CO 2 reduction with H 2 O for the production of CO and CH 4 at a light intensity of 100 mW cm -2 and catalyst loading of 0.15 g.(b) Raman analysis of fresh and spent WBCN samples.(c,d) Surface images of fresh and spent WBCN composite samples. Figure 14.Proposed mechanism of photocatalytic CO 2 reduction with H 2 O over the Bt-mediated WO 3 g-C 3 N 4 composite under visible-light irradiation. Electronegativities, Band Gap Energies (E bg ), Energies of Free Electron (E e ), Conduction Band Edge (E CB ), and Valance Band Edge (E VB ) Potentials of WO 3 and g-C 3 N 4 Photocatalysts vs Normal Hydrogen Electrode 68 Summary of Production Rates of CO and CH 4 over Various Photocatalysts with Their Selectivity and Quantum Yield Analysis Yield rate calculated based on 2 h irradiation time.b Total yield calculated based on the combined yield rate of CO and methane.c Selectivity calculated based on CO and CH 4 production.d QY calculated based on light intensities of 20 and 100 mW cm -2 and wavelength of 420 nm. a Muhammad Tahir -Department of Chemical Engineering, School of Chemical and Energy Engineering, Universiti Teknologi Malaysia (UTM), 81310 Skudai, Johor Bahru, Malaysia; orcid.org0000-0002-2937-5645;Email: m.tahirutm.my https:dx.doi.org10.1021acs.energyfuels.0c02637Energy Fuels 2020, 34, 14400-14418 Downloaded via UNIV OF NEW ENGLAND on November 23, 2020 at 19:27:24 (UTC).See https:pubs.acs.orgsharingguidelines for options on how to legitimately share published articles. https:dx.doi.org10.1021acs.energyfuels.0c02637EnergyFuels 2020, 34, 14400-14418 Energy Fuels Beenish Tahir The authors would like to extend their deepest appreciation to University Technology Malaysia, Malaysia, for financial support of this work under Fundamental Research (UTMFR, Q.J130000.2551.21H66)."
      }
    ],
    "light source": [
      {
        "llm generation": "visible-light",
        "source": "WO 3 Btg-C 3 N 4 exhibits excellent photoactivity for both CO and CH 4 productions during the CO 2 photoreduction process under visible-light irradiation.",
        "context": "In summary, the WO 3 g-C 3 N 4 Z-scheme heterojunction with Bt as the cocatalyst was successfully synthesized and tested for photocatalytic CO 2 reduction using water as the reducing agent in a fixed bed and gas-phase photoreactor system.WO 3 Btg-C 3 N 4 exhibits excellent photoactivity for both CO and CH 4 productions during the CO 2 photoreduction process under visible-light irradiation.The highest yields of CO and CH 4 of 37.4 and 118.9 mol h -1 were obtained using 150 mg of photocatalyst under 20 mW cm -2 light intensity.The amount of CH 4 production over the WO 3 Btg-C 3 N 4 composite was 5.98-, 6.74-, and 25.19-fold higher than its production over WO 3 g-C 3 N 4 , Btg-C 3 N 4 , and g-C 3 N 4 samples, respectively.The production of CO and CH 4 over the WO 3 g-C 3 N 4 composite varied by using different amounts of catalyst loading, providing information that interaction between light irradiation and catalyst is very important to maximize photocatalytic activity.The production rate of CH 4 was increased to 177.9 mol h -1 using 100 mW cm -2 light intensity under the same reaction conditions.A 1.49-fold improvement in performance of the WO 3 Btg-C 3 N 4 composite was observed by increasing light intensity from 20 to 100 mW cm -2 due to more production of charge carriers over the composite photocatalyst surface.Highest QYs of 20.106 and 1.875 for CH 4 and CO were achieved over the WO 3 Btg-C 3 N 4 composite with a selectivity of 72.82 for methane formation.In general, the significantly enhanced photocatalytic performance of the composite catalyst was due Energy Fuels to the formation of the direct Z-scheme system with higher redox potential for photocatalytic reduction of CO 2 to CO and CH 4 under visible-light irradiation.The stability analysis further confirms continuous fuel formation over entire irradiation time and employing multiple cycles without any decrement in productivity.The findings of the present work are expected to be utilized for constructing the Z-scheme heterojunction system without using noble metals with controlled morphology for tailoring photoinduced CO 2 reduction to fuels and which would also be helpful for other solar fuel application. Figure 1.Schematic demonstration of the preparation route of the WO 3 Btg-C 3 N 4 heterojunction composite through a facile ultrasonic approach. Figure 2. (a) XRD patterns of Bt, g-C 3 N 4 , WO 3 , Btg-C 3 N 4 , and WO 3 Btg-C 3 N 4 composite samples; (b) Raman analysis of WO 3 , g-C 3 N 4 , Btg-C 3 N 4 , WO 3 g-C 3 N 4 , and WO 3 Btg-C 3 N 4 samples.Figure 3. FESEM images of (a) g-C 3 N 4 , (b,c) WO 3 , (d) 2D Bt sheets, (e,f) Btg-C 3 N 4 , and (g-i) WO 3 Btg-C 3 N 4 composite. Figure 2. (a) XRD patterns of Bt, g-C 3 N 4 , WO 3 , Btg-C 3 N 4 , and WO 3 Btg-C 3 N 4 composite samples; (b) Raman analysis of WO 3 , g-C 3 N 4 , Btg-C 3 N 4 , WO 3 g-C 3 N 4 , and WO 3 Btg-C 3 N 4 samples.Figure 3. FESEM images of (a) g-C 3 N 4 , (b,c) WO 3 , (d) 2D Bt sheets, (e,f) Btg-C 3 N 4 , and (g-i) WO 3 Btg-C 3 N 4 composite. shows morphology of WO 3 Btg-C 3 N 4 , in which nanosheets of CN and Bt could be clearly seen with WO 3 .It could be seen that 2D Bt sheets are attached with 2D sheets of g-C 3 N 4 , thus confirming successful fabrication of the 2D2D heterojunction of Btg-C 3 N 4 .It is obvious that many WO 3 particles are uniformly dispersed over the Btg-C 3 N 4 layers.Figure5e,f further confirms good interaction among WO 3 , g-C 3 N 4 , and Bt, thus confirming successful 3D 2D2D heterojunction formation, which would be beneficial for transporting charge carriers.The HRTEM images in Figure5g,h further confirm good interaction among the three components.Figure5i-l shows d-spacing of WBCN Figure 4. EDX mapping analysis of the WO 3 Btg-C 3 N 4 composite: (a) SEM image of WBCN, (b) mapping image of WBCN, (c) element distribution, and (d) EDX plot with element composition. Figure 5. TEM and HRTEM analysis of the WO 3 Btg-C 3 N 4 composite: (a) TEM image of WO 3 , (b-f) TEM images of WO 3 Btg-C 3 N 4 , (g,h) HRTEM images of WO 3 Btg-C 3 N 4 , and (i-l) dspacing analysis of WO 3 Btg-C 3 N 4 . Figure 6.XPS analysis of the WO 3 Btg-C 3 N 4 composite: (a) W 4f, (b) C 1s, (c) N 1s, (d) O 1s, (e) Si 2p, and (f) Al 2p. Figure 6b displays the C 1s spectrum with binding energies of 285.04, 286.7, and 288.9 eV belonging to C-C, CO, and N-CN, respectively. 11Figure 6c displays the XPS spectrum of N 1s having three peaks positioned at 398.8, 400.6, and 402.7 eV.The peak at 398.8 eV belongs to N-H, whereas the other two peaks at 400.6 and 402.7 are attributed to N-(C) 3 and C-NC, respectively. Figure 7. (a) UV-vis diffuse reflectance spectra (DRS) of WO 3 , Bt, g-C 3 N 4 , and their composites (shown in the inset), (b) band gap energy calculation of WO 3 , Bt, g-C 3 N 4 , and their composite samples, and (c) PL analysis of g-C 3 N 4 , Btg-C 3 N 4 , WO 3 g-C 3 N, and WO 3 Btg-C 3 N 4 samples. Figure 8. Photocatalytic CO 2 reduction with H 2 O over pristine g-C 3 N 4 and BtWO 3 -modified photocatalysts under visible-light irradiation: (a) yield of CO, (b) yield of CH 4 (catalyst loading 0.15 g, intensity 20 mW cm -2 ). Figure 9.Effect of catalyst loading on the performance of the WBCN composite for photocatalytic CO 2 reduction with H 2 O for CO and CH 4 production (intensity 20 mW cm -2 ); (a) CO production; (b) CH 4 production. Figure 10.(A-C) schematic illustration of catalyst loading, height of the catalyst bed, and reactantslight attachment to the catalyst surface.(D) Schematic illustration of mass transfer with externalinternal diffusion and adsorption of reactants with surface reaction of CO 2 reduction. Figure 11.Effect of sacrificial reagents for photocatalytic CO 2 reduction to CO and CH 4 over the WBCN composite under a light intensity of 20 mW cm -2 and catalyst loading of 150 mg: (a) CH 4 production, (b) CO production. Figure 12.Effect of light intensity (20 and 100 mW cm -2 ) for photocatalytic CO 2 reduction with H 2 O over the WBCN composite catalyst (catalyst loading 150 mg); (a) CO production, (b) CH 4 production.(c) Schematic illustration of thermodynamic analysis of photocatalytic CO 2 reduction to CO and CH 4 . Figure 13.(a) Stability analysis of WBCN composite samples in multiple cycles for photocatalytic CO 2 reduction with H 2 O for the production of CO and CH 4 at a light intensity of 100 mW cm -2 and catalyst loading of 0.15 g.(b) Raman analysis of fresh and spent WBCN samples.(c,d) Surface images of fresh and spent WBCN composite samples. Figure 14.Proposed mechanism of photocatalytic CO 2 reduction with H 2 O over the Bt-mediated WO 3 g-C 3 N 4 composite under visible-light irradiation. Electronegativities, Band Gap Energies (E bg ), Energies of Free Electron (E e ), Conduction Band Edge (E CB ), and Valance Band Edge (E VB ) Potentials of WO 3 and g-C 3 N 4 Photocatalysts vs Normal Hydrogen Electrode 68 Summary of Production Rates of CO and CH 4 over Various Photocatalysts with Their Selectivity and Quantum Yield Analysis Yield rate calculated based on 2 h irradiation time.b Total yield calculated based on the combined yield rate of CO and methane.c Selectivity calculated based on CO and CH 4 production.d QY calculated based on light intensities of 20 and 100 mW cm -2 and wavelength of 420 nm. a Muhammad Tahir -Department of Chemical Engineering, School of Chemical and Energy Engineering, Universiti Teknologi Malaysia (UTM), 81310 Skudai, Johor Bahru, Malaysia; orcid.org0000-0002-2937-5645;Email: m.tahirutm.my https:dx.doi.org10.1021acs.energyfuels.0c02637Energy Fuels 2020, 34, 14400-14418 Downloaded via UNIV OF NEW ENGLAND on November 23, 2020 at 19:27:24 (UTC).See https:pubs.acs.orgsharingguidelines for options on how to legitimately share published articles. https:dx.doi.org10.1021acs.energyfuels.0c02637EnergyFuels 2020, 34, 14400-14418 Energy Fuels Beenish Tahir The authors would like to extend their deepest appreciation to University Technology Malaysia, Malaysia, for financial support of this work under Fundamental Research (UTMFR, Q.J130000.2551.21H66)."
      }
    ],
    "lamp": [
      {
        "llm generation": "Xenon",
        "source": "As the light intensity is very important in the photocatalysis process, the two different light intensities were investigated with the help of a 35 W CAR HID lamp and 300 W Xenon lamp with light intensities of 20 and 100 mW cm -2 , respectively.",
        "context": "2.1.Chemicals.Bentonite (Sigma-Aldrich, USA), melamine (Sigma-Aldrich, AR, purity 99), tungsten(VI) oxide (WO 3 , Acros, purity 99), and methanol (Merck, Reagent grade, Germany) were high-quality chemicals and were used as received. 2.2.Synthesis of the g-C 3 N 4 and Btg-C 3 N 4 Composite.In the first step, bulk graphitic carbon nitride (g-C 3 N 4 ) was fabricated using melamine powder as the precursor.Specifically, melamine (5 g), after placing in a ceramic crucible, was heated for 2 h at 550 C to get a sticky cake having a yellow color. 54The cake obtained was converted to fine powder by grinding with the help of a piston and mortal and after acid treatment, it was named as g-C 3 N 4 (CN).In the next step, the 2D pillared Bt coupled 2D g-C 3 N 4 heterojunction was synthesized through an ultrasonic-assisted impregnation approach.For this purpose, specific amounts of g-C 3 N 4 and Bt were dispersed in 20 mL of methanol through stirring and ultrasonic approach.Afterward, both the suspensions were mixed under continuous stirring and ultrasonicated for 60 min to get homogeneous texture.Finally, solids were separated through a centrifuge, and the sludge obtained was dried overnight in an oven at 100 C and named the Bt g-C 3 N 4 (BCN) composite. 2.3.Synthesis of WO 3 g-C 3 N 4 and WO 3 Btg-C 3 N 4 Composites.For the synthesis of the WO 3 g-C 3 N 4 composite, the ultrasonic approach was employed.Typically, 0.5 g of g-C 3 N 4 was dispersed in methanol under vigorous stirring for 12 h.Afterward, WO 3 dispersed in methanol was added to the above suspension, and the mixture of WO 3 g-C 3 N 4 was ultrasonicated for 60 min for their uniform dispersion and finally centrifuged, dried overnight at 100 C under air flow, and named the WO 3 g-C 3 N 4 (WCN) composite. For the synthesis of the WO 3 Btg-C 3 N 4 composite, a similar approach was employed as discussed above.First, g-C 3 N 4 and Bt, dispersed in methanol, were mixed together and ultrasonicated for their uniform dispersion (sample A).In parallel, WO 3 was dispersed in methanol and stirred for uniform dispersion and named sample B. Afterward, sample B was added to sample A under continuous stirring.The suspension was ultrasonicated for developing good interaction and uniform dispersion of the materials.Finally, the suspension was centrifuged, oven-dried at 100 C, and named the WO 3 Btg-C 3 N 4 (WBCN) composite.The schematic illustration for the synthesis of Btg-C 3 N 4 and WO 3 Btg-C 3 N 4 is shown in Figure 1. 2.4.Characterization.The X-ray powder diffraction patterns of pristine and composite samples were obtained with an advanced Rigaku XRD diffractometer, using Cu K radiation with a wavelength of 0.154178 nm.The 2 values were obtained using a step size of 0.02 s -1 in the range of 5-80 C.To determine molecular interactions, Raman analysis was conducted using a LabRAM HR Evolution (Horiba) spectrometer.The Raman spectra were obtained with a 532 nm laser as the excitation source.The structure and morphology were further investigated using field-emission scanning electron microscopy (FESEM) and transmission electron microscopy (TEM).The FESEM images were obtained with a Zeiss Crossbeam 340 microscope.Similarly, TEM images of the samples were taken by employing a Hitachi HT7700 microscope.The chemical bonding and oxidation states were analyzed using X-ray photoelectron microscopy (XPS) analysis, recorded with an Axis Ultra DLD Shimadzu system.The binding energy (BE) was calibrated using the adventitious C 1s peak (284.60 eV) as an internal standard.The UV-visible diffuse reflectance spectra (UV-vis DRS) was characterized using a Cary 100 Agilent model G982 spectrometer, integrated with spheres for loading powder samples.The charge recombination and separation analyses were further characterized using a photoluminescence (PL) system with a 325 laser as the excitation source. 2.5.Photoactivity Test.The photocatalytic activity test for CO 2 reduction with H 2 O was conducted in a gas-phase photoreactor system with the catalyst uniformly distributed inside the reactor chamber.The reactor was equipped with a glass window at the top for passing light irradiation.The lamp was fixed at the top of the glass window, and a homemade parabolic reflector was placed above the reactor window for directing light irradiation into the cylindrical vessel.Before starting the experiments, CO 2 gas carrying moisture from the water saturator and regulated by a mass flow controller was streamed through the reactor for 30 min to saturate the catalyst surface with the reactants.In order to study the effect of catalyst loading, three different amounts of catalysts, i.e., 50, 150, and 250 mg, were used, whereas all the other parameters were kept constant during the catalyst loading optimization process.As the light intensity is very important in the photocatalysis process, the two different light intensities were investigated with the help of a 35 W CAR HID lamp and 300 W Xenon lamp with light intensities of 20 and 100 mW cm -2 , respectively.Furthermore, during all the experiments, no external heating or cooling was supplied to control reactor temperature and the reactor pressure was kept equal to atmospheric pressure.The gaseous products were analyzed using a gas chromatograph (GC-HP Technologies 6890 N) equipped with a thermal conductivity detector (TCD) and a flame ionization detector (FID).The column employed was a Carboxen-1010 PLOT Capillary GC column (L I.D. 30 m 0.53 mm) connected with both the TCD and FID detectors.Energy Fuels"
      }
    ],
    "reaction medium": [
      {
        "llm generation": "Gas",
        "source": "The photocatalytic activity test for CO 2 reduction with H 2 O was conducted in a gas-phase photoreactor system with the catalyst uniformly distributed inside the reactor chamber.",
        "context": "2.1.Chemicals.Bentonite (Sigma-Aldrich, USA), melamine (Sigma-Aldrich, AR, purity 99), tungsten(VI) oxide (WO 3 , Acros, purity 99), and methanol (Merck, Reagent grade, Germany) were high-quality chemicals and were used as received. 2.2.Synthesis of the g-C 3 N 4 and Btg-C 3 N 4 Composite.In the first step, bulk graphitic carbon nitride (g-C 3 N 4 ) was fabricated using melamine powder as the precursor.Specifically, melamine (5 g), after placing in a ceramic crucible, was heated for 2 h at 550 C to get a sticky cake having a yellow color. 54The cake obtained was converted to fine powder by grinding with the help of a piston and mortal and after acid treatment, it was named as g-C 3 N 4 (CN).In the next step, the 2D pillared Bt coupled 2D g-C 3 N 4 heterojunction was synthesized through an ultrasonic-assisted impregnation approach.For this purpose, specific amounts of g-C 3 N 4 and Bt were dispersed in 20 mL of methanol through stirring and ultrasonic approach.Afterward, both the suspensions were mixed under continuous stirring and ultrasonicated for 60 min to get homogeneous texture.Finally, solids were separated through a centrifuge, and the sludge obtained was dried overnight in an oven at 100 C and named the Bt g-C 3 N 4 (BCN) composite. 2.3.Synthesis of WO 3 g-C 3 N 4 and WO 3 Btg-C 3 N 4 Composites.For the synthesis of the WO 3 g-C 3 N 4 composite, the ultrasonic approach was employed.Typically, 0.5 g of g-C 3 N 4 was dispersed in methanol under vigorous stirring for 12 h.Afterward, WO 3 dispersed in methanol was added to the above suspension, and the mixture of WO 3 g-C 3 N 4 was ultrasonicated for 60 min for their uniform dispersion and finally centrifuged, dried overnight at 100 C under air flow, and named the WO 3 g-C 3 N 4 (WCN) composite. For the synthesis of the WO 3 Btg-C 3 N 4 composite, a similar approach was employed as discussed above.First, g-C 3 N 4 and Bt, dispersed in methanol, were mixed together and ultrasonicated for their uniform dispersion (sample A).In parallel, WO 3 was dispersed in methanol and stirred for uniform dispersion and named sample B. Afterward, sample B was added to sample A under continuous stirring.The suspension was ultrasonicated for developing good interaction and uniform dispersion of the materials.Finally, the suspension was centrifuged, oven-dried at 100 C, and named the WO 3 Btg-C 3 N 4 (WBCN) composite.The schematic illustration for the synthesis of Btg-C 3 N 4 and WO 3 Btg-C 3 N 4 is shown in Figure 1. 2.4.Characterization.The X-ray powder diffraction patterns of pristine and composite samples were obtained with an advanced Rigaku XRD diffractometer, using Cu K radiation with a wavelength of 0.154178 nm.The 2 values were obtained using a step size of 0.02 s -1 in the range of 5-80 C.To determine molecular interactions, Raman analysis was conducted using a LabRAM HR Evolution (Horiba) spectrometer.The Raman spectra were obtained with a 532 nm laser as the excitation source.The structure and morphology were further investigated using field-emission scanning electron microscopy (FESEM) and transmission electron microscopy (TEM).The FESEM images were obtained with a Zeiss Crossbeam 340 microscope.Similarly, TEM images of the samples were taken by employing a Hitachi HT7700 microscope.The chemical bonding and oxidation states were analyzed using X-ray photoelectron microscopy (XPS) analysis, recorded with an Axis Ultra DLD Shimadzu system.The binding energy (BE) was calibrated using the adventitious C 1s peak (284.60 eV) as an internal standard.The UV-visible diffuse reflectance spectra (UV-vis DRS) was characterized using a Cary 100 Agilent model G982 spectrometer, integrated with spheres for loading powder samples.The charge recombination and separation analyses were further characterized using a photoluminescence (PL) system with a 325 laser as the excitation source. 2.5.Photoactivity Test.The photocatalytic activity test for CO 2 reduction with H 2 O was conducted in a gas-phase photoreactor system with the catalyst uniformly distributed inside the reactor chamber.The reactor was equipped with a glass window at the top for passing light irradiation.The lamp was fixed at the top of the glass window, and a homemade parabolic reflector was placed above the reactor window for directing light irradiation into the cylindrical vessel.Before starting the experiments, CO 2 gas carrying moisture from the water saturator and regulated by a mass flow controller was streamed through the reactor for 30 min to saturate the catalyst surface with the reactants.In order to study the effect of catalyst loading, three different amounts of catalysts, i.e., 50, 150, and 250 mg, were used, whereas all the other parameters were kept constant during the catalyst loading optimization process.As the light intensity is very important in the photocatalysis process, the two different light intensities were investigated with the help of a 35 W CAR HID lamp and 300 W Xenon lamp with light intensities of 20 and 100 mW cm -2 , respectively.Furthermore, during all the experiments, no external heating or cooling was supplied to control reactor temperature and the reactor pressure was kept equal to atmospheric pressure.The gaseous products were analyzed using a gas chromatograph (GC-HP Technologies 6890 N) equipped with a thermal conductivity detector (TCD) and a flame ionization detector (FID).The column employed was a Carboxen-1010 PLOT Capillary GC column (L I.D. 30 m 0.53 mm) connected with both the TCD and FID detectors.Energy Fuels"
      },
      {
        "llm generation": "Gas",
        "source": "In summary, the WO 3 g-C 3 N 4 Z-scheme heterojunction with Bt as the cocatalyst was successfully synthesized and tested for photocatalytic CO 2 reduction using water as the reducing agent in a fixed bed and gas-phase photoreactor system.",
