Repository: OEG-Clark/solarchem-corpus

# SolarChemQA Benchmark & Dataset

This repository contains the benchmark and dataset for [SolarQA](https://github.com/oeg-upm/solar-qa) application. The SolarChemQA Benchmark is designed specifically for factual question answering benchmark based on solar chemistry academic papers. We intent to build an open-source benchmark & dataset for testing the performance of QA system when it comes to narrow-domain and in-depth questions. 

The SolarChemQA Benchmark addresses the critical need for domain-specific evaluation tools in scientific literature processing. It aims to:

- Build an open-source benchmark for testing QA system performance on narrow-domain, in-depth questions

File: SolarChem-Evaluation/Task-3-LLM-performance/result-150/google_gemma-4-31b-it/evidence/evidences_1060.json
{
  "DOI": "",
  "paper_title": "Ag quantum dots modified hierarchically porous and defective TiO2 nanoparticles for improved photocatalytic CO2 reduction",
  "human validator": "hybrid annotator",
  "annotation": {
    "catalyst": [
      {
        "llm generation": "hierarchically porous and defective TiO2 nanoparticles",
        "source": "Ag quantum dots modified hierarchically porous and defective TiO2 nanoparticles for improved photocatalytic CO2 reduction",
        "context": "Ag quantum dots modified hierarchically porous and defective TiO2 nanoparticles for improved photocatalytic CO2 reduction"
      },
      {
        "llm generation": "AgTiO2",
        "source": "After being filtered and washed by water solution, the precipitate was collected after drying at 100 C for 8 h and the final sample was denoted as AgTiO 2 .",
        "context": "Tetrapropylammonium hydroxide (TPAOH, AR, 25 wt) was purchased from Aladdin, China.Titanium sulfate (Ti(SO 4 ) 2 , CR), commercial TiO 2 (CR), reference P25 (CR) and silver nitrate (AgNO 3 , CR) were provided from Sinopharm Chemical Reagent Co., Ltd without further purification in this work. Typically, 7.2 g Ti(SO 4 ) 2 were mixed with 30 mL H 2 O and 5 g TPAOH and vigorously stirred at 40 C for 4 h.Next, the resulting solution was hydrothermal treated at 150 C for 16 h.After being cooled to room temperature, the solution was washed three times with distilled water and dried 100 C for 8 h.Finally, the light-gray powder was collected after calcination at 550 C for 4 h. 0.1 mL AgNO 3 aqueous solution (0.2 M) was added into the 100 mL TiO 2 suspension aqueous solution (0.5 g) and stirred for 2 h at room temperature, and then the solution was irradiated for 30 min under Xe light to form Ag quantum dots.After being filtered and washed by water solution, the precipitate was collected after drying at 100 C for 8 h and the final sample was denoted as AgTiO 2 . The powder P25 was calcined at 550 C in H 2 Ar for 4 h and lightyellow defective P25 has been obtained. X-ray powder diffraction (XRD) patterns were measured on a Rigaku DMax 2200PC diffractometer with Cu K radiation (40 kV and 40 mA).UV visible absorption spectrum (UV-vis) was investigated by the Shimadzu UV-2600 spectrometer, and BaSO 4 was selected as the reference sample.Photoluminescence spectra (PL) of the samples were recorded on the Shimadzu RF-6000 spectrometer using a 325 nm excitation wavelength.The nitrogen sorptiondesorption curves of the samples were tested on Micromeritics ASAP 3020, and the specific surface area and the pore size distribution were calculated using the Brunauer-Emmett-Teller (BET) and Barrett-Joyner-Halenda (BJH) methods at -196 C, respectively.The morphologies and the dispersion of Ag of the sample were observed by the Transmission Electron Microscopic (TEM, JEOL-2010F) and Field Emission Scanning Electron Microscope (SEM, FEI, Magellan 400) with a high angle angular dark field (HAADF) detector, and the energy dispersive spectrometer (EDS) spectrometer was recorded on the TEM (JEOL-2010F).The temperature-programed desorption with CO 2 (CO 2 -TPD) curves were recorded on Micrometrics Chemisorb 2750 instrument attached with ChemiSoft TPx software.The content of Ag was obtained on the Inductively Coupled Plasma Optical Emission Spectroscopy analyzer (ICP-OES).X-ray photoelectron spectroscopy (XPS) spectra were measured on the ESCAlab 250Xi instrument, and the binding energies were calibrated by the C 1s electron peak (BE 284.8eV).Fourier transform infrared (FTIR) spectra were obtained on the Nicolet 7000-C instrument.The carbon isotope analysis was carried out on the gas chromatography-mass spectrometry (GC-MS, Agilent Technologies 7890A-5795C). The photoelectrochemical tests were conducted in Na 2 SO 4 (0.5 M) solution on the CHI 660A electrochemical workstation with three electrode system.A 300 W Xe lamp was employed as light source.A Pt sheet and AgAgCl electrode were used as opposite and reference electrode, respectively.In the preparing process of work electrode, 40 mg of catalyst was dispersed into 1 mL ethanol by ultrasonic technique to form a slurry.Next, 0.3 mL slurry was coated on carbon paper with an area of 2 cm 2 and dried at 100 C for 4 h. The photocatalytic reduction of CO 2 was measured in an 80 mL gasclosed system under UV-vis light irradiation emitted from a 300 W Xe lamp without any light filter which positioned 10 cm above the reactor.A suspension of catalyst (50 mg) and deionized water (40 mL) was added into the reactor with vigorous stirring.The photoreaction system was purged with the high-purity CO 2 gas for 30 min before the lamp tune on, and the temperature of reactor was controlled at 20 C via using cooling water circulation.The reduction products were collected at given intervals (1 h) and analyzed by a gas chromatography equipped with a thermal conductivity detector (TCD) and a flame ionization detector (FID)."
      },
      {
        "llm generation": "P25",
        "source": "The powder P25 was calcined at 550 C in H 2 Ar for 4 h and lightyellow defective P25 has been obtained.",
        "context": "Tetrapropylammonium hydroxide (TPAOH, AR, 25 wt) was purchased from Aladdin, China.Titanium sulfate (Ti(SO 4 ) 2 , CR), commercial TiO 2 (CR), reference P25 (CR) and silver nitrate (AgNO 3 , CR) were provided from Sinopharm Chemical Reagent Co., Ltd without further purification in this work. Typically, 7.2 g Ti(SO 4 ) 2 were mixed with 30 mL H 2 O and 5 g TPAOH and vigorously stirred at 40 C for 4 h.Next, the resulting solution was hydrothermal treated at 150 C for 16 h.After being cooled to room temperature, the solution was washed three times with distilled water and dried 100 C for 8 h.Finally, the light-gray powder was collected after calcination at 550 C for 4 h. 0.1 mL AgNO 3 aqueous solution (0.2 M) was added into the 100 mL TiO 2 suspension aqueous solution (0.5 g) and stirred for 2 h at room temperature, and then the solution was irradiated for 30 min under Xe light to form Ag quantum dots.After being filtered and washed by water solution, the precipitate was collected after drying at 100 C for 8 h and the final sample was denoted as AgTiO 2 . The powder P25 was calcined at 550 C in H 2 Ar for 4 h and lightyellow defective P25 has been obtained. X-ray powder diffraction (XRD) patterns were measured on a Rigaku DMax 2200PC diffractometer with Cu K radiation (40 kV and 40 mA).UV visible absorption spectrum (UV-vis) was investigated by the Shimadzu UV-2600 spectrometer, and BaSO 4 was selected as the reference sample.Photoluminescence spectra (PL) of the samples were recorded on the Shimadzu RF-6000 spectrometer using a 325 nm excitation wavelength.The nitrogen sorptiondesorption curves of the samples were tested on Micromeritics ASAP 3020, and the specific surface area and the pore size distribution were calculated using the Brunauer-Emmett-Teller (BET) and Barrett-Joyner-Halenda (BJH) methods at -196 C, respectively.The morphologies and the dispersion of Ag of the sample were observed by the Transmission Electron Microscopic (TEM, JEOL-2010F) and Field Emission Scanning Electron Microscope (SEM, FEI, Magellan 400) with a high angle angular dark field (HAADF) detector, and the energy dispersive spectrometer (EDS) spectrometer was recorded on the TEM (JEOL-2010F).The temperature-programed desorption with CO 2 (CO 2 -TPD) curves were recorded on Micrometrics Chemisorb 2750 instrument attached with ChemiSoft TPx software.The content of Ag was obtained on the Inductively Coupled Plasma Optical Emission Spectroscopy analyzer (ICP-OES).X-ray photoelectron spectroscopy (XPS) spectra were measured on the ESCAlab 250Xi instrument, and the binding energies were calibrated by the C 1s electron peak (BE 284.8eV).Fourier transform infrared (FTIR) spectra were obtained on the Nicolet 7000-C instrument.The carbon isotope analysis was carried out on the gas chromatography-mass spectrometry (GC-MS, Agilent Technologies 7890A-5795C). The photoelectrochemical tests were conducted in Na 2 SO 4 (0.5 M) solution on the CHI 660A electrochemical workstation with three electrode system.A 300 W Xe lamp was employed as light source.A Pt sheet and AgAgCl electrode were used as opposite and reference electrode, respectively.In the preparing process of work electrode, 40 mg of catalyst was dispersed into 1 mL ethanol by ultrasonic technique to form a slurry.Next, 0.3 mL slurry was coated on carbon paper with an area of 2 cm 2 and dried at 100 C for 4 h. The photocatalytic reduction of CO 2 was measured in an 80 mL gasclosed system under UV-vis light irradiation emitted from a 300 W Xe lamp without any light filter which positioned 10 cm above the reactor.A suspension of catalyst (50 mg) and deionized water (40 mL) was added into the reactor with vigorous stirring.The photoreaction system was purged with the high-purity CO 2 gas for 30 min before the lamp tune on, and the temperature of reactor was controlled at 20 C via using cooling water circulation.The reduction products were collected at given intervals (1 h) and analyzed by a gas chromatography equipped with a thermal conductivity detector (TCD) and a flame ionization detector (FID)."
      }
    ],
    "co-catalyst": [
      {
        "llm generation": "Ag quantum dots",
        "source": "Ag quantum dots modified hierarchically porous and defective TiO2 nanoparticles for improved photocatalytic CO2 reduction",
        "context": "Ag quantum dots modified hierarchically porous and defective TiO2 nanoparticles for improved photocatalytic CO2 reduction"
      }
    ],
    "light source": [
      {
        "llm generation": "UV-Vis",
        "source": "The photocatalytic reduction of CO 2 was measured in an 80 mL gasclosed system under UV-vis light irradiation emitted from a 300 W Xe lamp without any light filter which positioned 10 cm above the reactor.",
        "context": "Tetrapropylammonium hydroxide (TPAOH, AR, 25 wt) was purchased from Aladdin, China.Titanium sulfate (Ti(SO 4 ) 2 , CR), commercial TiO 2 (CR), reference P25 (CR) and silver nitrate (AgNO 3 , CR) were provided from Sinopharm Chemical Reagent Co., Ltd without further purification in this work. Typically, 7.2 g Ti(SO 4 ) 2 were mixed with 30 mL H 2 O and 5 g TPAOH and vigorously stirred at 40 C for 4 h.Next, the resulting solution was hydrothermal treated at 150 C for 16 h.After being cooled to room temperature, the solution was washed three times with distilled water and dried 100 C for 8 h.Finally, the light-gray powder was collected after calcination at 550 C for 4 h. 0.1 mL AgNO 3 aqueous solution (0.2 M) was added into the 100 mL TiO 2 suspension aqueous solution (0.5 g) and stirred for 2 h at room temperature, and then the solution was irradiated for 30 min under Xe light to form Ag quantum dots.After being filtered and washed by water solution, the precipitate was collected after drying at 100 C for 8 h and the final sample was denoted as AgTiO 2 . The powder P25 was calcined at 550 C in H 2 Ar for 4 h and lightyellow defective P25 has been obtained. X-ray powder diffraction (XRD) patterns were measured on a Rigaku DMax 2200PC diffractometer with Cu K radiation (40 kV and 40 mA).UV visible absorption spectrum (UV-vis) was investigated by the Shimadzu UV-2600 spectrometer, and BaSO 4 was selected as the reference sample.Photoluminescence spectra (PL) of the samples were recorded on the Shimadzu RF-6000 spectrometer using a 325 nm excitation wavelength.The nitrogen sorptiondesorption curves of the samples were tested on Micromeritics ASAP 3020, and the specific surface area and the pore size distribution were calculated using the Brunauer-Emmett-Teller (BET) and Barrett-Joyner-Halenda (BJH) methods at -196 C, respectively.The morphologies and the dispersion of Ag of the sample were observed by the Transmission Electron Microscopic (TEM, JEOL-2010F) and Field Emission Scanning Electron Microscope (SEM, FEI, Magellan 400) with a high angle angular dark field (HAADF) detector, and the energy dispersive spectrometer (EDS) spectrometer was recorded on the TEM (JEOL-2010F).The temperature-programed desorption with CO 2 (CO 2 -TPD) curves were recorded on Micrometrics Chemisorb 2750 instrument attached with ChemiSoft TPx software.The content of Ag was obtained on the Inductively Coupled Plasma Optical Emission Spectroscopy analyzer (ICP-OES).X-ray photoelectron spectroscopy (XPS) spectra were measured on the ESCAlab 250Xi instrument, and the binding energies were calibrated by the C 1s electron peak (BE 284.8eV).Fourier transform infrared (FTIR) spectra were obtained on the Nicolet 7000-C instrument.The carbon isotope analysis was carried out on the gas chromatography-mass spectrometry (GC-MS, Agilent Technologies 7890A-5795C). The photoelectrochemical tests were conducted in Na 2 SO 4 (0.5 M) solution on the CHI 660A electrochemical workstation with three electrode system.A 300 W Xe lamp was employed as light source.A Pt sheet and AgAgCl electrode were used as opposite and reference electrode, respectively.In the preparing process of work electrode, 40 mg of catalyst was dispersed into 1 mL ethanol by ultrasonic technique to form a slurry.Next, 0.3 mL slurry was coated on carbon paper with an area of 2 cm 2 and dried at 100 C for 4 h. The photocatalytic reduction of CO 2 was measured in an 80 mL gasclosed system under UV-vis light irradiation emitted from a 300 W Xe lamp without any light filter which positioned 10 cm above the reactor.A suspension of catalyst (50 mg) and deionized water (40 mL) was added into the reactor with vigorous stirring.The photoreaction system was purged with the high-purity CO 2 gas for 30 min before the lamp tune on, and the temperature of reactor was controlled at 20 C via using cooling water circulation.The reduction products were collected at given intervals (1 h) and analyzed by a gas chromatography equipped with a thermal conductivity detector (TCD) and a flame ionization detector (FID)."
      }
    ],
    "lamp": [
      {
        "llm generation": "Xenon",
        "source": "A 300 W Xe lamp was employed as light source.",
        "context": "Tetrapropylammonium hydroxide (TPAOH, AR, 25 wt) was purchased from Aladdin, China.Titanium sulfate (Ti(SO 4 ) 2 , CR), commercial TiO 2 (CR), reference P25 (CR) and silver nitrate (AgNO 3 , CR) were provided from Sinopharm Chemical Reagent Co., Ltd without further purification in this work. Typically, 7.2 g Ti(SO 4 ) 2 were mixed with 30 mL H 2 O and 5 g TPAOH and vigorously stirred at 40 C for 4 h.Next, the resulting solution was hydrothermal treated at 150 C for 16 h.After being cooled to room temperature, the solution was washed three times with distilled water and dried 100 C for 8 h.Finally, the light-gray powder was collected after calcination at 550 C for 4 h. 0.1 mL AgNO 3 aqueous solution (0.2 M) was added into the 100 mL TiO 2 suspension aqueous solution (0.5 g) and stirred for 2 h at room temperature, and then the solution was irradiated for 30 min under Xe light to form Ag quantum dots.After being filtered and washed by water solution, the precipitate was collected after drying at 100 C for 8 h and the final sample was denoted as AgTiO 2 . The powder P25 was calcined at 550 C in H 2 Ar for 4 h and lightyellow defective P25 has been obtained. X-ray powder diffraction (XRD) patterns were measured on a Rigaku DMax 2200PC diffractometer with Cu K radiation (40 kV and 40 mA).UV visible absorption spectrum (UV-vis) was investigated by the Shimadzu UV-2600 spectrometer, and BaSO 4 was selected as the reference sample.Photoluminescence spectra (PL) of the samples were recorded on the Shimadzu RF-6000 spectrometer using a 325 nm excitation wavelength.The nitrogen sorptiondesorption curves of the samples were tested on Micromeritics ASAP 3020, and the specific surface area and the pore size distribution were calculated using the Brunauer-Emmett-Teller (BET) and Barrett-Joyner-Halenda (BJH) methods at -196 C, respectively.The morphologies and the dispersion of Ag of the sample were observed by the Transmission Electron Microscopic (TEM, JEOL-2010F) and Field Emission Scanning Electron Microscope (SEM, FEI, Magellan 400) with a high angle angular dark field (HAADF) detector, and the energy dispersive spectrometer (EDS) spectrometer was recorded on the TEM (JEOL-2010F).The temperature-programed desorption with CO 2 (CO 2 -TPD) curves were recorded on Micrometrics Chemisorb 2750 instrument attached with ChemiSoft TPx software.The content of Ag was obtained on the Inductively Coupled Plasma Optical Emission Spectroscopy analyzer (ICP-OES).X-ray photoelectron spectroscopy (XPS) spectra were measured on the ESCAlab 250Xi instrument, and the binding energies were calibrated by the C 1s electron peak (BE 284.8eV).Fourier transform infrared (FTIR) spectra were obtained on the Nicolet 7000-C instrument.The carbon isotope analysis was carried out on the gas chromatography-mass spectrometry (GC-MS, Agilent Technologies 7890A-5795C). The photoelectrochemical tests were conducted in Na 2 SO 4 (0.5 M) solution on the CHI 660A electrochemical workstation with three electrode system.A 300 W Xe lamp was employed as light source.A Pt sheet and AgAgCl electrode were used as opposite and reference electrode, respectively.In the preparing process of work electrode, 40 mg of catalyst was dispersed into 1 mL ethanol by ultrasonic technique to form a slurry.Next, 0.3 mL slurry was coated on carbon paper with an area of 2 cm 2 and dried at 100 C for 4 h. The photocatalytic reduction of CO 2 was measured in an 80 mL gasclosed system under UV-vis light irradiation emitted from a 300 W Xe lamp without any light filter which positioned 10 cm above the reactor.A suspension of catalyst (50 mg) and deionized water (40 mL) was added into the reactor with vigorous stirring.The photoreaction system was purged with the high-purity CO 2 gas for 30 min before the lamp tune on, and the temperature of reactor was controlled at 20 C via using cooling water circulation.The reduction products were collected at given intervals (1 h) and analyzed by a gas chromatography equipped with a thermal conductivity detector (TCD) and a flame ionization detector (FID)."
      }
    ],
    "reaction medium": [],
    "reactor type": [],
    "operation mode": []
  }
}
