Repository: OEG-Clark/solarchem-corpus

# SolarChemQA Benchmark & Dataset

This repository contains the benchmark and dataset for [SolarQA](https://github.com/oeg-upm/solar-qa) application. The SolarChemQA Benchmark is designed specifically for factual question answering benchmark based on solar chemistry academic papers. We intent to build an open-source benchmark & dataset for testing the performance of QA system when it comes to narrow-domain and in-depth questions. 

The SolarChemQA Benchmark addresses the critical need for domain-specific evaluation tools in scientific literature processing. It aims to:

- Build an open-source benchmark for testing QA system performance on narrow-domain, in-depth questions

File: SolarChem-Evaluation/Task-3-LLM-performance/result-150/google_gemma-4-31b-it/evidence/evidences_1109.json
{
  "human validator": "hybrid annotator",
  "annotation": {
    "catalyst": [
      {
        "llm generation": "ZnOCuO x -C CNFs",
        "source": "A surface-reconstructed ZnOCuO x catalysts are uniformly anchored on the porous carbon nanosheet arrays that are supported by carbon nanofibers (ZnOCuO x -C CNFs).",
        "context": "The utilization of solar energy for CO 2 reduction reaction (CO 2 RR) into valuable hydrocarbons offers attractive solution towards low-carbon future, but their performance is affected by the competing hydrogen evolution reaction (HER) that occurs simultaneously.Herein, we proposed maximizing interface integration and surface reconstructing engineer strategy to improve the CO 2 RR activity and selectivity of heterojunction photocatalyst.A surface-reconstructed ZnOCuO x catalysts are uniformly anchored on the porous carbon nanosheet arrays that are supported by carbon nanofibers (ZnOCuO x -C CNFs).Downsizing ZnOCuO x maximizes the interface integration of components to promote electron-hole pairs separation and increase surface active site density.Moreover, the surface reconstruction (the formation of the hydroxyl groups on ZnO via facile light irradiation) promotes the kinetic of CO 2 RR to CH 4 and oxygen evolution reaction (OER), while depressing the competing HER and CO generation.All these advantages contribute to the excellent catalytic performance: a high CH 4 generation rate of 241.6 mol h -1 g -1 with the selectivity of 96 for ZnOCuO x -C CNFs under full light irradiation.The insight into the modification of photocatalyst structure and mechanism investigation pave the way for a new design strategy to advance solar photocatalytic technology for CO 2 reduction."
      },
      {
        "llm generation": "ZnOCuO x -C CNFs",
        "source": "The ZnOCuO x -C CNFs and control sample ZnO-C CNFs was obtained by pyrolysis of PANZnCu-MOF and PANZn-MOF NFs at 380 C for 2 h under ArH 2 atmosphere with a heating rate of 4 C min -1 .",
        "context": "The pure PAN NFs was firstly prepared by previously reported electrospinning method 30.As for the in-situ growth ZnCu-MOF, 2-methylimidazole (16 mmol) was dissolved in 40 mL deionized water. 2 mmol of Zn(NO 3 ) 2 6H 2 O and Cu(NO 3 ) 2 3H 2 O with different ratio (9:1, 3:7, 5:4) was dissolved in 40 mL deionized water.Then, a piece of PAN (4 4 cm 2 ) mat was placed in the above mixed solution that without stirring at room temperature (RT) for 2.5 h.The final fabricated PANZnCu-MOF NFs mat was washed with deionized water and ethanol, then dried under RT.It should be noted that further decrease the ratio of Zn: Cu to 5:5 will lead to the poor integration of ZnCu-MOF and PAN NFs.The reason is that Cu(NO 3 ) 2 3H 2 O reacting with 2-methylimidazole cannot form Cu-MOF. The ZnOCuO x -C CNFs and control sample ZnO-C CNFs was obtained by pyrolysis of PANZnCu-MOF and PANZn-MOF NFs at 380 C for 2 h under ArH 2 atmosphere with a heating rate of 4 C min -1 .The ZnO CuO and ZnO CNFs was obtained by pyrolysis of PANZnCu-MOF and PANZn-MOF at 400 C for 2 h under air atmosphere with a heating rate of 5 C min -1 .The other control samples including ZnOCuO, Cu 2 OZnO, ZnOCu 2 O, Cu 2 OZnO, Cu 2 O was synthesized by previously reported methods 26272829.The detail photocatalyst charactization and photocatalytic CO 2 reduction evaluation could be found in support information."
      },
      {
        "llm generation": "ZnO-C CNFs",
        "source": "The ZnOCuO x -C CNFs and control sample ZnO-C CNFs was obtained by pyrolysis of PANZnCu-MOF and PANZn-MOF NFs at 380 C for 2 h under ArH 2 atmosphere with a heating rate of 4 C min -1 .",
        "context": "The pure PAN NFs was firstly prepared by previously reported electrospinning method 30.As for the in-situ growth ZnCu-MOF, 2-methylimidazole (16 mmol) was dissolved in 40 mL deionized water. 2 mmol of Zn(NO 3 ) 2 6H 2 O and Cu(NO 3 ) 2 3H 2 O with different ratio (9:1, 3:7, 5:4) was dissolved in 40 mL deionized water.Then, a piece of PAN (4 4 cm 2 ) mat was placed in the above mixed solution that without stirring at room temperature (RT) for 2.5 h.The final fabricated PANZnCu-MOF NFs mat was washed with deionized water and ethanol, then dried under RT.It should be noted that further decrease the ratio of Zn: Cu to 5:5 will lead to the poor integration of ZnCu-MOF and PAN NFs.The reason is that Cu(NO 3 ) 2 3H 2 O reacting with 2-methylimidazole cannot form Cu-MOF. The ZnOCuO x -C CNFs and control sample ZnO-C CNFs was obtained by pyrolysis of PANZnCu-MOF and PANZn-MOF NFs at 380 C for 2 h under ArH 2 atmosphere with a heating rate of 4 C min -1 .The ZnO CuO and ZnO CNFs was obtained by pyrolysis of PANZnCu-MOF and PANZn-MOF at 400 C for 2 h under air atmosphere with a heating rate of 5 C min -1 .The other control samples including ZnOCuO, Cu 2 OZnO, ZnOCu 2 O, Cu 2 OZnO, Cu 2 O was synthesized by previously reported methods 26272829.The detail photocatalyst charactization and photocatalytic CO 2 reduction evaluation could be found in support information."
      },
      {
        "llm generation": "ZnO CuO",
        "source": "The ZnO CuO and ZnO CNFs was obtained by pyrolysis of PANZnCu-MOF and PANZn-MOF at 400 C for 2 h under air atmosphere with a heating rate of 5 C min -1 .",
        "context": "The pure PAN NFs was firstly prepared by previously reported electrospinning method 30.As for the in-situ growth ZnCu-MOF, 2-methylimidazole (16 mmol) was dissolved in 40 mL deionized water. 2 mmol of Zn(NO 3 ) 2 6H 2 O and Cu(NO 3 ) 2 3H 2 O with different ratio (9:1, 3:7, 5:4) was dissolved in 40 mL deionized water.Then, a piece of PAN (4 4 cm 2 ) mat was placed in the above mixed solution that without stirring at room temperature (RT) for 2.5 h.The final fabricated PANZnCu-MOF NFs mat was washed with deionized water and ethanol, then dried under RT.It should be noted that further decrease the ratio of Zn: Cu to 5:5 will lead to the poor integration of ZnCu-MOF and PAN NFs.The reason is that Cu(NO 3 ) 2 3H 2 O reacting with 2-methylimidazole cannot form Cu-MOF. The ZnOCuO x -C CNFs and control sample ZnO-C CNFs was obtained by pyrolysis of PANZnCu-MOF and PANZn-MOF NFs at 380 C for 2 h under ArH 2 atmosphere with a heating rate of 4 C min -1 .The ZnO CuO and ZnO CNFs was obtained by pyrolysis of PANZnCu-MOF and PANZn-MOF at 400 C for 2 h under air atmosphere with a heating rate of 5 C min -1 .The other control samples including ZnOCuO, Cu 2 OZnO, ZnOCu 2 O, Cu 2 OZnO, Cu 2 O was synthesized by previously reported methods 26272829.The detail photocatalyst charactization and photocatalytic CO 2 reduction evaluation could be found in support information."
      },
      {
        "llm generation": "ZnO CNFs",
        "source": "The ZnO CuO and ZnO CNFs was obtained by pyrolysis of PANZnCu-MOF and PANZn-MOF at 400 C for 2 h under air atmosphere with a heating rate of 5 C min -1 .",
        "context": "The pure PAN NFs was firstly prepared by previously reported electrospinning method 30.As for the in-situ growth ZnCu-MOF, 2-methylimidazole (16 mmol) was dissolved in 40 mL deionized water. 2 mmol of Zn(NO 3 ) 2 6H 2 O and Cu(NO 3 ) 2 3H 2 O with different ratio (9:1, 3:7, 5:4) was dissolved in 40 mL deionized water.Then, a piece of PAN (4 4 cm 2 ) mat was placed in the above mixed solution that without stirring at room temperature (RT) for 2.5 h.The final fabricated PANZnCu-MOF NFs mat was washed with deionized water and ethanol, then dried under RT.It should be noted that further decrease the ratio of Zn: Cu to 5:5 will lead to the poor integration of ZnCu-MOF and PAN NFs.The reason is that Cu(NO 3 ) 2 3H 2 O reacting with 2-methylimidazole cannot form Cu-MOF. The ZnOCuO x -C CNFs and control sample ZnO-C CNFs was obtained by pyrolysis of PANZnCu-MOF and PANZn-MOF NFs at 380 C for 2 h under ArH 2 atmosphere with a heating rate of 4 C min -1 .The ZnO CuO and ZnO CNFs was obtained by pyrolysis of PANZnCu-MOF and PANZn-MOF at 400 C for 2 h under air atmosphere with a heating rate of 5 C min -1 .The other control samples including ZnOCuO, Cu 2 OZnO, ZnOCu 2 O, Cu 2 OZnO, Cu 2 O was synthesized by previously reported methods 26272829.The detail photocatalyst charactization and photocatalytic CO 2 reduction evaluation could be found in support information."
      },
      {
        "llm generation": "ZnOCuO",
        "source": "The other control samples including ZnOCuO, Cu 2 OZnO, ZnOCu 2 O, Cu 2 OZnO, Cu 2 O was synthesized by previously reported methods 26272829.",
        "context": "The pure PAN NFs was firstly prepared by previously reported electrospinning method 30.As for the in-situ growth ZnCu-MOF, 2-methylimidazole (16 mmol) was dissolved in 40 mL deionized water. 2 mmol of Zn(NO 3 ) 2 6H 2 O and Cu(NO 3 ) 2 3H 2 O with different ratio (9:1, 3:7, 5:4) was dissolved in 40 mL deionized water.Then, a piece of PAN (4 4 cm 2 ) mat was placed in the above mixed solution that without stirring at room temperature (RT) for 2.5 h.The final fabricated PANZnCu-MOF NFs mat was washed with deionized water and ethanol, then dried under RT.It should be noted that further decrease the ratio of Zn: Cu to 5:5 will lead to the poor integration of ZnCu-MOF and PAN NFs.The reason is that Cu(NO 3 ) 2 3H 2 O reacting with 2-methylimidazole cannot form Cu-MOF. The ZnOCuO x -C CNFs and control sample ZnO-C CNFs was obtained by pyrolysis of PANZnCu-MOF and PANZn-MOF NFs at 380 C for 2 h under ArH 2 atmosphere with a heating rate of 4 C min -1 .The ZnO CuO and ZnO CNFs was obtained by pyrolysis of PANZnCu-MOF and PANZn-MOF at 400 C for 2 h under air atmosphere with a heating rate of 5 C min -1 .The other control samples including ZnOCuO, Cu 2 OZnO, ZnOCu 2 O, Cu 2 OZnO, Cu 2 O was synthesized by previously reported methods 26272829.The detail photocatalyst charactization and photocatalytic CO 2 reduction evaluation could be found in support information."
      },
      {
        "llm generation": "Cu 2 OZnO",
        "source": "The other control samples including ZnOCuO, Cu 2 OZnO, ZnOCu 2 O, Cu 2 OZnO, Cu 2 O was synthesized by previously reported methods 26272829.",
        "context": "The pure PAN NFs was firstly prepared by previously reported electrospinning method 30.As for the in-situ growth ZnCu-MOF, 2-methylimidazole (16 mmol) was dissolved in 40 mL deionized water. 2 mmol of Zn(NO 3 ) 2 6H 2 O and Cu(NO 3 ) 2 3H 2 O with different ratio (9:1, 3:7, 5:4) was dissolved in 40 mL deionized water.Then, a piece of PAN (4 4 cm 2 ) mat was placed in the above mixed solution that without stirring at room temperature (RT) for 2.5 h.The final fabricated PANZnCu-MOF NFs mat was washed with deionized water and ethanol, then dried under RT.It should be noted that further decrease the ratio of Zn: Cu to 5:5 will lead to the poor integration of ZnCu-MOF and PAN NFs.The reason is that Cu(NO 3 ) 2 3H 2 O reacting with 2-methylimidazole cannot form Cu-MOF. The ZnOCuO x -C CNFs and control sample ZnO-C CNFs was obtained by pyrolysis of PANZnCu-MOF and PANZn-MOF NFs at 380 C for 2 h under ArH 2 atmosphere with a heating rate of 4 C min -1 .The ZnO CuO and ZnO CNFs was obtained by pyrolysis of PANZnCu-MOF and PANZn-MOF at 400 C for 2 h under air atmosphere with a heating rate of 5 C min -1 .The other control samples including ZnOCuO, Cu 2 OZnO, ZnOCu 2 O, Cu 2 OZnO, Cu 2 O was synthesized by previously reported methods 26272829.The detail photocatalyst charactization and photocatalytic CO 2 reduction evaluation could be found in support information."
      },
      {
        "llm generation": "ZnOCu 2 O",
        "source": "The other control samples including ZnOCuO, Cu 2 OZnO, ZnOCu 2 O, Cu 2 OZnO, Cu 2 O was synthesized by previously reported methods 26272829.",
        "context": "The pure PAN NFs was firstly prepared by previously reported electrospinning method 30.As for the in-situ growth ZnCu-MOF, 2-methylimidazole (16 mmol) was dissolved in 40 mL deionized water. 2 mmol of Zn(NO 3 ) 2 6H 2 O and Cu(NO 3 ) 2 3H 2 O with different ratio (9:1, 3:7, 5:4) was dissolved in 40 mL deionized water.Then, a piece of PAN (4 4 cm 2 ) mat was placed in the above mixed solution that without stirring at room temperature (RT) for 2.5 h.The final fabricated PANZnCu-MOF NFs mat was washed with deionized water and ethanol, then dried under RT.It should be noted that further decrease the ratio of Zn: Cu to 5:5 will lead to the poor integration of ZnCu-MOF and PAN NFs.The reason is that Cu(NO 3 ) 2 3H 2 O reacting with 2-methylimidazole cannot form Cu-MOF. The ZnOCuO x -C CNFs and control sample ZnO-C CNFs was obtained by pyrolysis of PANZnCu-MOF and PANZn-MOF NFs at 380 C for 2 h under ArH 2 atmosphere with a heating rate of 4 C min -1 .The ZnO CuO and ZnO CNFs was obtained by pyrolysis of PANZnCu-MOF and PANZn-MOF at 400 C for 2 h under air atmosphere with a heating rate of 5 C min -1 .The other control samples including ZnOCuO, Cu 2 OZnO, ZnOCu 2 O, Cu 2 OZnO, Cu 2 O was synthesized by previously reported methods 26272829.The detail photocatalyst charactization and photocatalytic CO 2 reduction evaluation could be found in support information."
      },
      {
        "llm generation": "Cu 2 O",
        "source": "The other control samples including ZnOCuO, Cu 2 OZnO, ZnOCu 2 O, Cu 2 OZnO, Cu 2 O was synthesized by previously reported methods 26272829.",
        "context": "The pure PAN NFs was firstly prepared by previously reported electrospinning method 30.As for the in-situ growth ZnCu-MOF, 2-methylimidazole (16 mmol) was dissolved in 40 mL deionized water. 2 mmol of Zn(NO 3 ) 2 6H 2 O and Cu(NO 3 ) 2 3H 2 O with different ratio (9:1, 3:7, 5:4) was dissolved in 40 mL deionized water.Then, a piece of PAN (4 4 cm 2 ) mat was placed in the above mixed solution that without stirring at room temperature (RT) for 2.5 h.The final fabricated PANZnCu-MOF NFs mat was washed with deionized water and ethanol, then dried under RT.It should be noted that further decrease the ratio of Zn: Cu to 5:5 will lead to the poor integration of ZnCu-MOF and PAN NFs.The reason is that Cu(NO 3 ) 2 3H 2 O reacting with 2-methylimidazole cannot form Cu-MOF. The ZnOCuO x -C CNFs and control sample ZnO-C CNFs was obtained by pyrolysis of PANZnCu-MOF and PANZn-MOF NFs at 380 C for 2 h under ArH 2 atmosphere with a heating rate of 4 C min -1 .The ZnO CuO and ZnO CNFs was obtained by pyrolysis of PANZnCu-MOF and PANZn-MOF at 400 C for 2 h under air atmosphere with a heating rate of 5 C min -1 .The other control samples including ZnOCuO, Cu 2 OZnO, ZnOCu 2 O, Cu 2 OZnO, Cu 2 O was synthesized by previously reported methods 26272829.The detail photocatalyst charactization and photocatalytic CO 2 reduction evaluation could be found in support information."
      },
      {
        "llm generation": "ZnO CuOx-C CNFs",
        "source": "The developed strategy endows the derived ZnO CuO x -C CNFs with a maximum interface of components and strong integration, compared with previously reported methods.",
        "context": "In summary, we demonstrate particle size controlling and surface reconstructing heterojunction photocatalyst to improve photocatalytic CO 2 RR performance.The developed strategy endows the derived ZnO CuO x -C CNFs with a maximum interface of components and strong integration, compared with previously reported methods.The corresponding abundant active species and electronic coupling enables its significantly enhanced electron-hole separation and transfer for CO 2 RR.Most importantly, the surface reconstruction and suitable band matching structure promote the CO 2 RR towards CH 4 and OER, while depressed competing HER.This work offers an efficient strategy into modifying nanostructure and surface properties of heterojunction photocatalyst, which provides an insight into optimizing the photocatalytic activity and the selectivity towards the desired products. Fig. 1.(a) The fabrication process for synthesis of the ZnOCuO x -C CNFs, and coresponding (b-d) SEM images with various magnification.(e) TEM image of ZnO CuO x -C CNFs with corresponding (f) EDX mapping.(g and i) HR-TEM images of isolated ZnOCuO x distributed on the C nanosheet.(h and j) HR-TEM images of lattice spaces for confirming the existence of ZnO, Cu and Cu 2 O domains.Zn : Cu molar ratio is 7:3. Fig. 2. (a) The PXRD pattern of ZnOCuO x -C CNFs.(b) Zn 2p XPS spectra of ZnOCuO x -C and ZnO-C derived from ZnCu-MOF and Zn-MOF, respectively.(c) Cu 2p XPS spectra of ZnOCuO x -C and ZnOCuO derived from ZnCu-MOF, respectively.(d) UV-vis diffuse reflectance spectra of ZnOCuO x -C, ZnO and Cu 2 O, respectively.(e) Raman spectra of ZnOCuO x -C and ZnOCuO.(f) CO 2 adsorption isotherms of ZnOCuO x -C, ZnOCuO, ZnO-C, ZnO derived from MOF measured at 298 K. Fig. 3. (a) Cycling measurement for CO 2 RR and HER under full light irradiation conditions.(b) Mass spectra of 13 CH 4 and 13 CO generated over ZnOCuO x -C CNFs photocatalyst.(c) The CH 4 generation as a function of reaction time and corresponding (d) selectivity on ZnOCuO x -C, ZnOCuO, ZnO-C, ZnO CNFs derived from MOFPAN NFs.(e) The CH 4 generation as a function of reaction time and corresponding (f) selectivity on different photocatalysts with various particle size that synthesized by reported bottom-up and top-down methods 26-29: ZnOCuO x -C CNFs, ZnOCuO, Cu 2 OZnO, ZnOCu 2 O, Cu 2 OZnO. Fig. 4. (a) I-t curves under chopped full light illumination for various MOFPAN NFs derived photocatalysts.(b) Time-resolved PL decay profiles for ZnOCuO x -C CNFs and control samples that ZnOCu 2 O, Cu 2 OZnO, Cu 2 OZnO and Cu 2 OZnO mixture .(c) The band alignment of ZnOCuO x -C CNFs and the proposed electronhole transfer route.(d) ESR spectra of ZnOCuO x -C CNFs under the visible, UV and full light irradiation.(e) The variation of contact angles with the function of photocatalytic time for ZnOCuO x -C and ZnOCuO CNFs.XPS spectrum of (f) Zn 2p, (g) Cu 2p, and (h) O 1s as the function of full light irradiation time for the ZnO CuO x -C CNFs.(i) ESR spectra of ZnOCuO x -C CNFs before and after 5 h photocatalytic CO 2 RR.(j) The proposed photocatalytic reaction mechanism on ZnOCuO x -C CNFs system for high selective CO 2 RR towards CH 4 . This research was supported by the Danish Research Council (Grant No. 8022-00237B). Dou Y, Zhang W, and Li J. conceived the idea and prepared the manuscript; Dou Y, Zhou A, Yao Y, Lim S worked on synthesis and characterization of photocatalyst NFs, as well as evaluation of photocatalysis performance; This article was discussed with contributions from all authors. All authors (Yibo Dou, Awu Zhou, Yuechao Yao, Sung Yul Lim, Jian-Rong Li and Wenjing Zhang) declare NO affiliations with or involvement in any organization or entity with any competing interest in this work. Supplementary material related to this article can be found, in the online version, at doi:https:doi.org10.1016j.apcatb.2021.119876."
      },
      {
        "llm generation": "ZnOCuOx-C CNFs",
        "source": "In summary, we demonstrate particle size controlling and surface reconstructing heterojunction photocatalyst to improve photocatalytic CO 2 RR performance.The developed strategy endows the derived ZnO CuO x -C CNFs with a maximum interface of components and strong integration, compared with previously reported methods.",
        "context": "In summary, we demonstrate particle size controlling and surface reconstructing heterojunction photocatalyst to improve photocatalytic CO 2 RR performance.The developed strategy endows the derived ZnO CuO x -C CNFs with a maximum interface of components and strong integration, compared with previously reported methods.The corresponding abundant active species and electronic coupling enables its significantly enhanced electron-hole separation and transfer for CO 2 RR.Most importantly, the surface reconstruction and suitable band matching structure promote the CO 2 RR towards CH 4 and OER, while depressed competing HER.This work offers an efficient strategy into modifying nanostructure and surface properties of heterojunction photocatalyst, which provides an insight into optimizing the photocatalytic activity and the selectivity towards the desired products. Fig. 1.(a) The fabrication process for synthesis of the ZnOCuO x -C CNFs, and coresponding (b-d) SEM images with various magnification.(e) TEM image of ZnO CuO x -C CNFs with corresponding (f) EDX mapping.(g and i) HR-TEM images of isolated ZnOCuO x distributed on the C nanosheet.(h and j) HR-TEM images of lattice spaces for confirming the existence of ZnO, Cu and Cu 2 O domains.Zn : Cu molar ratio is 7:3. Fig. 2. (a) The PXRD pattern of ZnOCuO x -C CNFs.(b) Zn 2p XPS spectra of ZnOCuO x -C and ZnO-C derived from ZnCu-MOF and Zn-MOF, respectively.(c) Cu 2p XPS spectra of ZnOCuO x -C and ZnOCuO derived from ZnCu-MOF, respectively.(d) UV-vis diffuse reflectance spectra of ZnOCuO x -C, ZnO and Cu 2 O, respectively.(e) Raman spectra of ZnOCuO x -C and ZnOCuO.(f) CO 2 adsorption isotherms of ZnOCuO x -C, ZnOCuO, ZnO-C, ZnO derived from MOF measured at 298 K. Fig. 3. (a) Cycling measurement for CO 2 RR and HER under full light irradiation conditions.(b) Mass spectra of 13 CH 4 and 13 CO generated over ZnOCuO x -C CNFs photocatalyst.(c) The CH 4 generation as a function of reaction time and corresponding (d) selectivity on ZnOCuO x -C, ZnOCuO, ZnO-C, ZnO CNFs derived from MOFPAN NFs.(e) The CH 4 generation as a function of reaction time and corresponding (f) selectivity on different photocatalysts with various particle size that synthesized by reported bottom-up and top-down methods 26-29: ZnOCuO x -C CNFs, ZnOCuO, Cu 2 OZnO, ZnOCu 2 O, Cu 2 OZnO. Fig. 4. (a) I-t curves under chopped full light illumination for various MOFPAN NFs derived photocatalysts.(b) Time-resolved PL decay profiles for ZnOCuO x -C CNFs and control samples that ZnOCu 2 O, Cu 2 OZnO, Cu 2 OZnO and Cu 2 OZnO mixture .(c) The band alignment of ZnOCuO x -C CNFs and the proposed electronhole transfer route.(d) ESR spectra of ZnOCuO x -C CNFs under the visible, UV and full light irradiation.(e) The variation of contact angles with the function of photocatalytic time for ZnOCuO x -C and ZnOCuO CNFs.XPS spectrum of (f) Zn 2p, (g) Cu 2p, and (h) O 1s as the function of full light irradiation time for the ZnO CuO x -C CNFs.(i) ESR spectra of ZnOCuO x -C CNFs before and after 5 h photocatalytic CO 2 RR.(j) The proposed photocatalytic reaction mechanism on ZnOCuO x -C CNFs system for high selective CO 2 RR towards CH 4 . This research was supported by the Danish Research Council (Grant No. 8022-00237B). Dou Y, Zhang W, and Li J. conceived the idea and prepared the manuscript; Dou Y, Zhou A, Yao Y, Lim S worked on synthesis and characterization of photocatalyst NFs, as well as evaluation of photocatalysis performance; This article was discussed with contributions from all authors. All authors (Yibo Dou, Awu Zhou, Yuechao Yao, Sung Yul Lim, Jian-Rong Li and Wenjing Zhang) declare NO affiliations with or involvement in any organization or entity with any competing interest in this work. Supplementary material related to this article can be found, in the online version, at doi:https:doi.org10.1016j.apcatb.2021.119876."
      }
    ],
    "co-catalyst": [],
    "light source": [
      {
        "llm generation": "Solar",
        "source": "The utilization of solar energy for CO 2 reduction reaction (CO 2 RR) into valuable hydrocarbons offers attractive solution towards low-carbon future, but their performance is affected by the competing hydrogen evolution reaction (HER) that occurs simultaneously.",
        "context": "The utilization of solar energy for CO 2 reduction reaction (CO 2 RR) into valuable hydrocarbons offers attractive solution towards low-carbon future, but their performance is affected by the competing hydrogen evolution reaction (HER) that occurs simultaneously.Herein, we proposed maximizing interface integration and surface reconstructing engineer strategy to improve the CO 2 RR activity and selectivity of heterojunction photocatalyst.A surface-reconstructed ZnOCuO x catalysts are uniformly anchored on the porous carbon nanosheet arrays that are supported by carbon nanofibers (ZnOCuO x -C CNFs).Downsizing ZnOCuO x maximizes the interface integration of components to promote electron-hole pairs separation and increase surface active site density.Moreover, the surface reconstruction (the formation of the hydroxyl groups on ZnO via facile light irradiation) promotes the kinetic of CO 2 RR to CH 4 and oxygen evolution reaction (OER), while depressing the competing HER and CO generation.All these advantages contribute to the excellent catalytic performance: a high CH 4 generation rate of 241.6 mol h -1 g -1 with the selectivity of 96 for ZnOCuO x -C CNFs under full light irradiation.The insight into the modification of photocatalyst structure and mechanism investigation pave the way for a new design strategy to advance solar photocatalytic technology for CO 2 reduction."
      },
      {
        "llm generation": "UV",
        "source": "(d) ESR spectra of ZnOCuO x -C CNFs under the visible, UV and full light irradiation.",
        "context": "In summary, we demonstrate particle size controlling and surface reconstructing heterojunction photocatalyst to improve photocatalytic CO 2 RR performance.The developed strategy endows the derived ZnO CuO x -C CNFs with a maximum interface of components and strong integration, compared with previously reported methods.The corresponding abundant active species and electronic coupling enables its significantly enhanced electron-hole separation and transfer for CO 2 RR.Most importantly, the surface reconstruction and suitable band matching structure promote the CO 2 RR towards CH 4 and OER, while depressed competing HER.This work offers an efficient strategy into modifying nanostructure and surface properties of heterojunction photocatalyst, which provides an insight into optimizing the photocatalytic activity and the selectivity towards the desired products. Fig. 1.(a) The fabrication process for synthesis of the ZnOCuO x -C CNFs, and coresponding (b-d) SEM images with various magnification.(e) TEM image of ZnO CuO x -C CNFs with corresponding (f) EDX mapping.(g and i) HR-TEM images of isolated ZnOCuO x distributed on the C nanosheet.(h and j) HR-TEM images of lattice spaces for confirming the existence of ZnO, Cu and Cu 2 O domains.Zn : Cu molar ratio is 7:3. Fig. 2. (a) The PXRD pattern of ZnOCuO x -C CNFs.(b) Zn 2p XPS spectra of ZnOCuO x -C and ZnO-C derived from ZnCu-MOF and Zn-MOF, respectively.(c) Cu 2p XPS spectra of ZnOCuO x -C and ZnOCuO derived from ZnCu-MOF, respectively.(d) UV-vis diffuse reflectance spectra of ZnOCuO x -C, ZnO and Cu 2 O, respectively.(e) Raman spectra of ZnOCuO x -C and ZnOCuO.(f) CO 2 adsorption isotherms of ZnOCuO x -C, ZnOCuO, ZnO-C, ZnO derived from MOF measured at 298 K. Fig. 3. (a) Cycling measurement for CO 2 RR and HER under full light irradiation conditions.(b) Mass spectra of 13 CH 4 and 13 CO generated over ZnOCuO x -C CNFs photocatalyst.(c) The CH 4 generation as a function of reaction time and corresponding (d) selectivity on ZnOCuO x -C, ZnOCuO, ZnO-C, ZnO CNFs derived from MOFPAN NFs.(e) The CH 4 generation as a function of reaction time and corresponding (f) selectivity on different photocatalysts with various particle size that synthesized by reported bottom-up and top-down methods 26-29: ZnOCuO x -C CNFs, ZnOCuO, Cu 2 OZnO, ZnOCu 2 O, Cu 2 OZnO. Fig. 4. (a) I-t curves under chopped full light illumination for various MOFPAN NFs derived photocatalysts.(b) Time-resolved PL decay profiles for ZnOCuO x -C CNFs and control samples that ZnOCu 2 O, Cu 2 OZnO, Cu 2 OZnO and Cu 2 OZnO mixture .(c) The band alignment of ZnOCuO x -C CNFs and the proposed electronhole transfer route.(d) ESR spectra of ZnOCuO x -C CNFs under the visible, UV and full light irradiation.(e) The variation of contact angles with the function of photocatalytic time for ZnOCuO x -C and ZnOCuO CNFs.XPS spectrum of (f) Zn 2p, (g) Cu 2p, and (h) O 1s as the function of full light irradiation time for the ZnO CuO x -C CNFs.(i) ESR spectra of ZnOCuO x -C CNFs before and after 5 h photocatalytic CO 2 RR.(j) The proposed photocatalytic reaction mechanism on ZnOCuO x -C CNFs system for high selective CO 2 RR towards CH 4 . This research was supported by the Danish Research Council (Grant No. 8022-00237B). Dou Y, Zhang W, and Li J. conceived the idea and prepared the manuscript; Dou Y, Zhou A, Yao Y, Lim S worked on synthesis and characterization of photocatalyst NFs, as well as evaluation of photocatalysis performance; This article was discussed with contributions from all authors. All authors (Yibo Dou, Awu Zhou, Yuechao Yao, Sung Yul Lim, Jian-Rong Li and Wenjing Zhang) declare NO affiliations with or involvement in any organization or entity with any competing interest in this work. Supplementary material related to this article can be found, in the online version, at doi:https:doi.org10.1016j.apcatb.2021.119876."
      },
      {
        "llm generation": "Full light",
        "source": "Fig. 3. (a) Cycling measurement for CO 2 RR and HER under full light irradiation conditions.",
        "context": "In summary, we demonstrate particle size controlling and surface reconstructing heterojunction photocatalyst to improve photocatalytic CO 2 RR performance.The developed strategy endows the derived ZnO CuO x -C CNFs with a maximum interface of components and strong integration, compared with previously reported methods.The corresponding abundant active species and electronic coupling enables its significantly enhanced electron-hole separation and transfer for CO 2 RR.Most importantly, the surface reconstruction and suitable band matching structure promote the CO 2 RR towards CH 4 and OER, while depressed competing HER.This work offers an efficient strategy into modifying nanostructure and surface properties of heterojunction photocatalyst, which provides an insight into optimizing the photocatalytic activity and the selectivity towards the desired products. Fig. 1.(a) The fabrication process for synthesis of the ZnOCuO x -C CNFs, and coresponding (b-d) SEM images with various magnification.(e) TEM image of ZnO CuO x -C CNFs with corresponding (f) EDX mapping.(g and i) HR-TEM images of isolated ZnOCuO x distributed on the C nanosheet.(h and j) HR-TEM images of lattice spaces for confirming the existence of ZnO, Cu and Cu 2 O domains.Zn : Cu molar ratio is 7:3. Fig. 2. (a) The PXRD pattern of ZnOCuO x -C CNFs.(b) Zn 2p XPS spectra of ZnOCuO x -C and ZnO-C derived from ZnCu-MOF and Zn-MOF, respectively.(c) Cu 2p XPS spectra of ZnOCuO x -C and ZnOCuO derived from ZnCu-MOF, respectively.(d) UV-vis diffuse reflectance spectra of ZnOCuO x -C, ZnO and Cu 2 O, respectively.(e) Raman spectra of ZnOCuO x -C and ZnOCuO.(f) CO 2 adsorption isotherms of ZnOCuO x -C, ZnOCuO, ZnO-C, ZnO derived from MOF measured at 298 K. Fig. 3. (a) Cycling measurement for CO 2 RR and HER under full light irradiation conditions.(b) Mass spectra of 13 CH 4 and 13 CO generated over ZnOCuO x -C CNFs photocatalyst.(c) The CH 4 generation as a function of reaction time and corresponding (d) selectivity on ZnOCuO x -C, ZnOCuO, ZnO-C, ZnO CNFs derived from MOFPAN NFs.(e) The CH 4 generation as a function of reaction time and corresponding (f) selectivity on different photocatalysts with various particle size that synthesized by reported bottom-up and top-down methods 26-29: ZnOCuO x -C CNFs, ZnOCuO, Cu 2 OZnO, ZnOCu 2 O, Cu 2 OZnO. Fig. 4. (a) I-t curves under chopped full light illumination for various MOFPAN NFs derived photocatalysts.(b) Time-resolved PL decay profiles for ZnOCuO x -C CNFs and control samples that ZnOCu 2 O, Cu 2 OZnO, Cu 2 OZnO and Cu 2 OZnO mixture .(c) The band alignment of ZnOCuO x -C CNFs and the proposed electronhole transfer route.(d) ESR spectra of ZnOCuO x -C CNFs under the visible, UV and full light irradiation.(e) The variation of contact angles with the function of photocatalytic time for ZnOCuO x -C and ZnOCuO CNFs.XPS spectrum of (f) Zn 2p, (g) Cu 2p, and (h) O 1s as the function of full light irradiation time for the ZnO CuO x -C CNFs.(i) ESR spectra of ZnOCuO x -C CNFs before and after 5 h photocatalytic CO 2 RR.(j) The proposed photocatalytic reaction mechanism on ZnOCuO x -C CNFs system for high selective CO 2 RR towards CH 4 . This research was supported by the Danish Research Council (Grant No. 8022-00237B). Dou Y, Zhang W, and Li J. conceived the idea and prepared the manuscript; Dou Y, Zhou A, Yao Y, Lim S worked on synthesis and characterization of photocatalyst NFs, as well as evaluation of photocatalysis performance; This article was discussed with contributions from all authors. All authors (Yibo Dou, Awu Zhou, Yuechao Yao, Sung Yul Lim, Jian-Rong Li and Wenjing Zhang) declare NO affiliations with or involvement in any organization or entity with any competing interest in this work. Supplementary material related to this article can be found, in the online version, at doi:https:doi.org10.1016j.apcatb.2021.119876."
      }
    ],
    "lamp": [],
    "reaction medium": [],
    "reactor type": [],
    "operation mode": []
  },
  "DOI": "",
  "paper_title": "Suppressing hydrogen evolution for high selective CO2 reduction through surface-reconstructed heterojunction photocatalyst"
}
