Repository: OEG-Clark/solarchem-corpus

# SolarChemQA Benchmark & Dataset

This repository contains the benchmark and dataset for [SolarQA](https://github.com/oeg-upm/solar-qa) application. The SolarChemQA Benchmark is designed specifically for factual question answering benchmark based on solar chemistry academic papers. We intent to build an open-source benchmark & dataset for testing the performance of QA system when it comes to narrow-domain and in-depth questions. 

The SolarChemQA Benchmark addresses the critical need for domain-specific evaluation tools in scientific literature processing. It aims to:

- Build an open-source benchmark for testing QA system performance on narrow-domain, in-depth questions

File: SolarChem-old/SolarChem-Generation-Pipeline/evidence/evidences_412.json
{"DOI": "10.1016/j.matlet.2016.03.122", "paper_title": "Visible-light photocatalytic reduction of carbon dioxide over SnS2", "human validator": "hybrid annotator", "annotation": {"catalyst": [{"llm generation": "SnS2", "source": "Visible-light photocatalytic reduction of carbon dioxide over SnS2", "context": "Visible-light photocatalytic reduction of carbon dioxide over SnS2"}, {"llm generation": "SnS 2", "source": "The reduction of CO 2 to CO over SnS 2 was firstly reported.", "context": "The reduction of CO 2 to CO over SnS 2 was firstly reported.In this paper, the SnS 2 was synthesized successfully via a hydrothermal method and characterized by XRD, DRS and electrochemical equipment.The results indicate that it can respond to visible light and be probably capable of reducing CO 2 to CO without external bias.The property of reducing CO 2 was further checked out on GS analysis.The CO output reached 80 ppm at the temperature of 25 C, but without temperature control, the yield came to 200 ppm, revealing the temperature plays a very important role in reducing CO 2 to CO.Except trace amount of CH 4 , the CO was the main product with nearly 100 selectivity.These attractive results make us believe that SnS 2 is promising candidate for the reduction of CO 2 ."}], "co-catalyst": [], "light source": [{"llm generation": "Visible-light", "source": "Visible-light photocatalytic reduction of carbon dioxide over SnS2", "context": "Visible-light photocatalytic reduction of carbon dioxide over SnS2"}, {"llm generation": "visible light", "source": "The results indicate that it can respond to visible light and be probably capable of reducing CO 2 to CO without external bias.", "context": "The reduction of CO 2 to CO over SnS 2 was firstly reported.In this paper, the SnS 2 was synthesized successfully via a hydrothermal method and characterized by XRD, DRS and electrochemical equipment.The results indicate that it can respond to visible light and be probably capable of reducing CO 2 to CO without external bias.The property of reducing CO 2 was further checked out on GS analysis.The CO output reached 80 ppm at the temperature of 25 C, but without temperature control, the yield came to 200 ppm, revealing the temperature plays a very important role in reducing CO 2 to CO.Except trace amount of CH 4 , the CO was the main product with nearly 100 selectivity.These attractive results make us believe that SnS 2 is promising candidate for the reduction of CO 2 ."}, {"llm generation": "visible-light", "source": "It could be observed that SnS 2 shows the wide response spectrum with its fundamental absorption sharp edge rising at about 600 nm, which implies the possibility of photocatalytic activity over SnS 2 under visible-light irradiation.", "context": "The crystal structure of the product was investigated by the powder X-ray diffraction (XRD) method.As demonstrated in Fig. 1A, the sample showed only the characteristic XRD peaks of hexagonal phase SnS 2 (JCPDS card no.23-0677).No diffraction peaks indicative of impurity could be observed.The morphology of the sample has been characterized by transmission electron microscopy (TEM).The 2D SnS 2 sheets with wrinkles are clearly observed from Fig. 1C and Fig. 1D.The existing of massive wrinkles reveals the SnS 2 sheets stay at high energy state, which may facilitate the photo-reductive property of the sample. The optical absorption property, which is relevant to the electronic structure feature, is considered as a key factor in determining photocatalytic performance.The optical property of SnS 2 sample was examined by UV-vis diffuse reflectance spectroscopy as shown in Fig. 1B.It could be observed that SnS 2 shows the wide response spectrum with its fundamental absorption sharp edge rising at about 600 nm, which implies the possibility of photocatalytic activity over SnS 2 under visible-light irradiation.In order to determine the band gap energy (E g ) of the SnS 2 material, we based on the theory of optical absorption for direct band gap semiconductors given as follows: 14 ( -) ahv B hv Eg 1/2 where a, hv and B are absorption coefficient, discrete photon energy and a constant related to the material, respectively.The plot of (ahv) 2 vs. hv for SnS 2 is shown in the inset in Fig. 1B.The linear nature of the curve indicates the existence of direct transition.The band gap energy E g is determined by extrapolating the straight curve portion of the plot to the energy axis.The band gap energy was estimated to be 2.11 eV, which is close to the reported value 15. To check out whether the sample can generate electrons with potential low enough for reducing CO 2 or not, the impedance spectrum of the as-prepared SnS 2 was measured and plotted according to Mott-Schottky principle as shown in Fig. 2A.The result reveals that the V fb of the sample is A 0.69 V ( A 0.445 V vs. NHE), indicating that the potential of the photo-induced electrons in the sample is about A0.445 V (vs.NHE) given that it has been well accepted that the potential values of the photo-excited carriers are approximately equal to that of the energy bands they reside in 16.This means the photo-induced electrons has a lower potential than the reduction potential of CO 2 ( A0.12 V vs. NHE) and likely play a part in the reaction with adsorbed CO 2 .As the process takes place at the surface of the sample, we still cannot make sure the induced electrons take part in the reaction of reduction of CO 2 unless it is ensured that there are electrons transferred to the surface of the SnS 2 sample.To prove that, the current-time curve of the SnS 2 was recorded and are shown in Fig. 2B.During the experiment, an external bias of 0.8 V was added under the period irradiation.When the lamp is on, the current enlarged to about 33 A 10 which is much higher than the current at the situation that the lamp was taken away.This reflects the commendable ability of responding visible light and transferring the photo-excited electrons of the SnS 2 .It should be noted that, after 1000 s on/off cycle, the photocurrent keeps steady as before and appears no decrease in value, which hints the excellent light stability of the as-obtained SnS 2 .The high current density and stability make SnS 2 be a better photocatalyst for CO 2 reduction.The onset potential of the current derived from the sample is around A 0.45 V ( A 0.205 V vs. NHE) as shown in Fig. 3A.This indicates that SnS 2 is capable of reducing the CO 2 to CO without applying external bias, although the current was quite small in the potential range detected (0.0015 mA at A 0.45 V).However, the application of lamp resulted in a slightly increase in the photocurrent owing to the promotion of the electrons concentration (Fig. 3B).Moreover, after the application of light irradiation, the improvements of the photocurrent at A 0.99 V and A 0.34 V (pointed by black arrows) were more pronounced than the rest of the range examined, which may be related to the intrinsic electric structure and favor the process of reducing CO 2 .Cyclic voltammetry (CV) experiments using SnS 2 - based electrode were also measured (Fig. 3C), in which the reduction peak at A 0.69 V was observed. The gas-phase CO 2 reduction was carried out in a sealed transparent cell (SnS 2 50 mg) with a quartz window and a cooling system.Prior to the irradiation of a Xe lamp, the reactor was purged with dry nitrogen and then was injected with CO 2 (390 ppm).During the whole photoreaction the temperature of the system was kept at 25 C, and the headspace gas was regularly sampled and then monitored by GC analysis.As shown in Fig. 3D, the CO 2 were gradually photoreduced and the amount of CO was increased bit by bit.In spite of negligible trace amount of CH 4 , the CO was primary product with almost 100 selectivity.The yield of CO over the SnS 2 sample reached 80 ppm after 8 h irradiation, which is very ideal output for pure semiconductor without any modifications.Notably, without the temperature control, the amount of CO increased sharply to nearly 200 ppm, indicating the dependency on temperature for the CO 2 reduction."}], "lamp": [{"llm generation": "Xenon", "source": "Prior to the irradiation of a Xe lamp, the reactor was purged with dry nitrogen and then was injected with CO 2 (390 ppm).", "context": "The crystal structure of the product was investigated by the powder X-ray diffraction (XRD) method.As demonstrated in Fig. 1A, the sample showed only the characteristic XRD peaks of hexagonal phase SnS 2 (JCPDS card no.23-0677).No diffraction peaks indicative of impurity could be observed.The morphology of the sample has been characterized by transmission electron microscopy (TEM).The 2D SnS 2 sheets with wrinkles are clearly observed from Fig. 1C and Fig. 1D.The existing of massive wrinkles reveals the SnS 2 sheets stay at high energy state, which may facilitate the photo-reductive property of the sample. The optical absorption property, which is relevant to the electronic structure feature, is considered as a key factor in determining photocatalytic performance.The optical property of SnS 2 sample was examined by UV-vis diffuse reflectance spectroscopy as shown in Fig. 1B.It could be observed that SnS 2 shows the wide response spectrum with its fundamental absorption sharp edge rising at about 600 nm, which implies the possibility of photocatalytic activity over SnS 2 under visible-light irradiation.In order to determine the band gap energy (E g ) of the SnS 2 material, we based on the theory of optical absorption for direct band gap semiconductors given as follows: 14 ( -) ahv B hv Eg 1/2 where a, hv and B are absorption coefficient, discrete photon energy and a constant related to the material, respectively.The plot of (ahv) 2 vs. hv for SnS 2 is shown in the inset in Fig. 1B.The linear nature of the curve indicates the existence of direct transition.The band gap energy E g is determined by extrapolating the straight curve portion of the plot to the energy axis.The band gap energy was estimated to be 2.11 eV, which is close to the reported value 15. To check out whether the sample can generate electrons with potential low enough for reducing CO 2 or not, the impedance spectrum of the as-prepared SnS 2 was measured and plotted according to Mott-Schottky principle as shown in Fig. 2A.The result reveals that the V fb of the sample is A 0.69 V ( A 0.445 V vs. NHE), indicating that the potential of the photo-induced electrons in the sample is about A0.445 V (vs.NHE) given that it has been well accepted that the potential values of the photo-excited carriers are approximately equal to that of the energy bands they reside in 16.This means the photo-induced electrons has a lower potential than the reduction potential of CO 2 ( A0.12 V vs. NHE) and likely play a part in the reaction with adsorbed CO 2 .As the process takes place at the surface of the sample, we still cannot make sure the induced electrons take part in the reaction of reduction of CO 2 unless it is ensured that there are electrons transferred to the surface of the SnS 2 sample.To prove that, the current-time curve of the SnS 2 was recorded and are shown in Fig. 2B.During the experiment, an external bias of 0.8 V was added under the period irradiation.When the lamp is on, the current enlarged to about 33 A 10 which is much higher than the current at the situation that the lamp was taken away.This reflects the commendable ability of responding visible light and transferring the photo-excited electrons of the SnS 2 .It should be noted that, after 1000 s on/off cycle, the photocurrent keeps steady as before and appears no decrease in value, which hints the excellent light stability of the as-obtained SnS 2 .The high current density and stability make SnS 2 be a better photocatalyst for CO 2 reduction.The onset potential of the current derived from the sample is around A 0.45 V ( A 0.205 V vs. NHE) as shown in Fig. 3A.This indicates that SnS 2 is capable of reducing the CO 2 to CO without applying external bias, although the current was quite small in the potential range detected (0.0015 mA at A 0.45 V).However, the application of lamp resulted in a slightly increase in the photocurrent owing to the promotion of the electrons concentration (Fig. 3B).Moreover, after the application of light irradiation, the improvements of the photocurrent at A 0.99 V and A 0.34 V (pointed by black arrows) were more pronounced than the rest of the range examined, which may be related to the intrinsic electric structure and favor the process of reducing CO 2 .Cyclic voltammetry (CV) experiments using SnS 2 - based electrode were also measured (Fig. 3C), in which the reduction peak at A 0.69 V was observed. The gas-phase CO 2 reduction was carried out in a sealed transparent cell (SnS 2 50 mg) with a quartz window and a cooling system.Prior to the irradiation of a Xe lamp, the reactor was purged with dry nitrogen and then was injected with CO 2 (390 ppm).During the whole photoreaction the temperature of the system was kept at 25 C, and the headspace gas was regularly sampled and then monitored by GC analysis.As shown in Fig. 3D, the CO 2 were gradually photoreduced and the amount of CO was increased bit by bit.In spite of negligible trace amount of CH 4 , the CO was primary product with almost 100 selectivity.The yield of CO over the SnS 2 sample reached 80 ppm after 8 h irradiation, which is very ideal output for pure semiconductor without any modifications.Notably, without the temperature control, the amount of CO increased sharply to nearly 200 ppm, indicating the dependency on temperature for the CO 2 reduction."}], "reaction medium": [{"llm generation": "Gas", "source": "Visible-light photocatalytic reduction of carbon dioxide over SnS2", "context": "Visible-light photocatalytic reduction of carbon dioxide over SnS2"}, {"llm generation": "Liquid", "source": "Finally, 0.6 g of thiourea (C 3 H 6 N 2 S) was dissolved in the above solution, and the obtained solution was transferred into 40 mL Teflon lined stainless steel autoclaves for a hydrothermal reaction at 180 C for 20 h.", "context": "All reagents used in our experiments were of analytical purity and were used as received without further purification. The SnS 2 sample was synthesized simply by a direct hydrothermal method.Briefly, 5 mmol of citric acid (C 6 H 8 O 7 ) and 1 mmol of stannic chloride hydrate (SnCl into the deionized water.Afterward, the solution was exposed to ultrasonic treatment for 30 min to ensure the homogeneous dispersion of Sn 4 and C 6 H 8 O 7 , and the volume of the solution was kept at 30 mL.Finally, 0.6 g of thiourea (C 3 H 6 N 2 S) was dissolved in the above solution, and the obtained solution was transferred into 40 mL Teflon lined stainless steel autoclaves for a hydrothermal reaction at 180 C for 20 h.After the reaction finished and cooled in the air, the sample was washed with water and ethanol several times, and then was dried at 60 C to obtain the product."}, {"llm generation": "Gas", "source": "The gas-phase CO 2 reduction was carried out in a sealed transparent cell (SnS 2 50 mg) with a quartz window and a cooling system.", "context": "The crystal structure of the product was investigated by the powder X-ray diffraction (XRD) method.As demonstrated in Fig. 1A, the sample showed only the characteristic XRD peaks of hexagonal phase SnS 2 (JCPDS card no.23-0677).No diffraction peaks indicative of impurity could be observed.The morphology of the sample has been characterized by transmission electron microscopy (TEM).The 2D SnS 2 sheets with wrinkles are clearly observed from Fig. 1C and Fig. 1D.The existing of massive wrinkles reveals the SnS 2 sheets stay at high energy state, which may facilitate the photo-reductive property of the sample. The optical absorption property, which is relevant to the electronic structure feature, is considered as a key factor in determining photocatalytic performance.The optical property of SnS 2 sample was examined by UV-vis diffuse reflectance spectroscopy as shown in Fig. 1B.It could be observed that SnS 2 shows the wide response spectrum with its fundamental absorption sharp edge rising at about 600 nm, which implies the possibility of photocatalytic activity over SnS 2 under visible-light irradiation.In order to determine the band gap energy (E g ) of the SnS 2 material, we based on the theory of optical absorption for direct band gap semiconductors given as follows: 14 ( -) ahv B hv Eg 1/2 where a, hv and B are absorption coefficient, discrete photon energy and a constant related to the material, respectively.The plot of (ahv) 2 vs. hv for SnS 2 is shown in the inset in Fig. 1B.The linear nature of the curve indicates the existence of direct transition.The band gap energy E g is determined by extrapolating the straight curve portion of the plot to the energy axis.The band gap energy was estimated to be 2.11 eV, which is close to the reported value 15. To check out whether the sample can generate electrons with potential low enough for reducing CO 2 or not, the impedance spectrum of the as-prepared SnS 2 was measured and plotted according to Mott-Schottky principle as shown in Fig. 2A.The result reveals that the V fb of the sample is A 0.69 V ( A 0.445 V vs. NHE), indicating that the potential of the photo-induced electrons in the sample is about A0.445 V (vs.NHE) given that it has been well accepted that the potential values of the photo-excited carriers are approximately equal to that of the energy bands they reside in 16.This means the photo-induced electrons has a lower potential than the reduction potential of CO 2 ( A0.12 V vs. NHE) and likely play a part in the reaction with adsorbed CO 2 .As the process takes place at the surface of the sample, we still cannot make sure the induced electrons take part in the reaction of reduction of CO 2 unless it is ensured that there are electrons transferred to the surface of the SnS 2 sample.To prove that, the current-time curve of the SnS 2 was recorded and are shown in Fig. 2B.During the experiment, an external bias of 0.8 V was added under the period irradiation.When the lamp is on, the current enlarged to about 33 A 10 which is much higher than the current at the situation that the lamp was taken away.This reflects the commendable ability of responding visible light and transferring the photo-excited electrons of the SnS 2 .It should be noted that, after 1000 s on/off cycle, the photocurrent keeps steady as before and appears no decrease in value, which hints the excellent light stability of the as-obtained SnS 2 .The high current density and stability make SnS 2 be a better photocatalyst for CO 2 reduction.The onset potential of the current derived from the sample is around A 0.45 V ( A 0.205 V vs. NHE) as shown in Fig. 3A.This indicates that SnS 2 is capable of reducing the CO 2 to CO without applying external bias, although the current was quite small in the potential range detected (0.0015 mA at A 0.45 V).However, the application of lamp resulted in a slightly increase in the photocurrent owing to the promotion of the electrons concentration (Fig. 3B).Moreover, after the application of light irradiation, the improvements of the photocurrent at A 0.99 V and A 0.34 V (pointed by black arrows) were more pronounced than the rest of the range examined, which may be related to the intrinsic electric structure and favor the process of reducing CO 2 .Cyclic voltammetry (CV) experiments using SnS 2 - based electrode were also measured (Fig. 3C), in which the reduction peak at A 0.69 V was observed. The gas-phase CO 2 reduction was carried out in a sealed transparent cell (SnS 2 50 mg) with a quartz window and a cooling system.Prior to the irradiation of a Xe lamp, the reactor was purged with dry nitrogen and then was injected with CO 2 (390 ppm).During the whole photoreaction the temperature of the system was kept at 25 C, and the headspace gas was regularly sampled and then monitored by GC analysis.As shown in Fig. 3D, the CO 2 were gradually photoreduced and the amount of CO was increased bit by bit.In spite of negligible trace amount of CH 4 , the CO was primary product with almost 100 selectivity.The yield of CO over the SnS 2 sample reached 80 ppm after 8 h irradiation, which is very ideal output for pure semiconductor without any modifications.Notably, without the temperature control, the amount of CO increased sharply to nearly 200 ppm, indicating the dependency on temperature for the CO 2 reduction."}, {"llm generation": "Liquid", "source": "Impedance-potential curve of SnS 2 sample was performed in a Na 2 SO 4 aqueous solution;", "context": "In summary, the SnS 2 was prepared by a simple hydrothermal method and its capability of photoreducing CO 2 to CO was reported for the first time.The sample was mainly characterized by electrochemical method, and was proved to be able to reduce the CO 2 to CO.The CO yield approached 200 ppm and was relevant to the temperature to a great extent.The results are appealing for the photocatalyst without any modification and give SnS 2 a better applied foreground. Fig. 1.The XRD pattern (A), the optical absorption (B) and the TEM images (C and D) of the SnS 2 sample. Fig. 2. (A) Impedance-potential curve of SnS 2 sample was performed in a Na 2 SO 4 aqueous solution; (B) Photocurrent curves of the SnS 2 at the external bias of 0.8 V. Fig. 3.The current-voltage curves using SnS 2 -based electrode without (A) and with (B) the light irradiation; (C) The cyclic voltammetry (CV) experiments over the SnS 2 electrode; (D) The yield of CO produced over the as-prepared SnS 2 vary with the irradiation time. Y. Sun et al. / Materials Letters 174 (2016) 238-241 We acknowledge the financial support from the youth talents of science and technology innovation plan of Hainan province association for science and technology (201507). Supplementary data associated with this article can be found in the online version at http://dx.doi.org/10.1016/j.matlet.2016.03.122."}], "reactor type": [{"llm generation": "Slurry", "source": "Finally, 0.6 g of thiourea (C 3 H 6 N 2 S) was dissolved in the above solution, and the obtained solution was transferred into 40 mL Teflon lined stainless steel autoclaves for a hydrothermal reaction at 180 C for 20 h.", "context": "All reagents used in our experiments were of analytical purity and were used as received without further purification. The SnS 2 sample was synthesized simply by a direct hydrothermal method.Briefly, 5 mmol of citric acid (C 6 H 8 O 7 ) and 1 mmol of stannic chloride hydrate (SnCl into the deionized water.Afterward, the solution was exposed to ultrasonic treatment for 30 min to ensure the homogeneous dispersion of Sn 4 and C 6 H 8 O 7 , and the volume of the solution was kept at 30 mL.Finally, 0.6 g of thiourea (C 3 H 6 N 2 S) was dissolved in the above solution, and the obtained solution was transferred into 40 mL Teflon lined stainless steel autoclaves for a hydrothermal reaction at 180 C for 20 h.After the reaction finished and cooled in the air, the sample was washed with water and ethanol several times, and then was dried at 60 C to obtain the product."}, {"llm generation": "Fixed-bed", "source": "The gas-phase CO 2 reduction was carried out in a sealed transparent cell (SnS 2 50 mg) with a quartz window and a cooling system.", "context": "The crystal structure of the product was investigated by the powder X-ray diffraction (XRD) method.As demonstrated in Fig. 1A, the sample showed only the characteristic XRD peaks of hexagonal phase SnS 2 (JCPDS card no.23-0677).No diffraction peaks indicative of impurity could be observed.The morphology of the sample has been characterized by transmission electron microscopy (TEM).The 2D SnS 2 sheets with wrinkles are clearly observed from Fig. 1C and Fig. 1D.The existing of massive wrinkles reveals the SnS 2 sheets stay at high energy state, which may facilitate the photo-reductive property of the sample. The optical absorption property, which is relevant to the electronic structure feature, is considered as a key factor in determining photocatalytic performance.The optical property of SnS 2 sample was examined by UV-vis diffuse reflectance spectroscopy as shown in Fig. 1B.It could be observed that SnS 2 shows the wide response spectrum with its fundamental absorption sharp edge rising at about 600 nm, which implies the possibility of photocatalytic activity over SnS 2 under visible-light irradiation.In order to determine the band gap energy (E g ) of the SnS 2 material, we based on the theory of optical absorption for direct band gap semiconductors given as follows: 14 ( -) ahv B hv Eg 1/2 where a, hv and B are absorption coefficient, discrete photon energy and a constant related to the material, respectively.The plot of (ahv) 2 vs. hv for SnS 2 is shown in the inset in Fig. 1B.The linear nature of the curve indicates the existence of direct transition.The band gap energy E g is determined by extrapolating the straight curve portion of the plot to the energy axis.The band gap energy was estimated to be 2.11 eV, which is close to the reported value 15. To check out whether the sample can generate electrons with potential low enough for reducing CO 2 or not, the impedance spectrum of the as-prepared SnS 2 was measured and plotted according to Mott-Schottky principle as shown in Fig. 2A.The result reveals that the V fb of the sample is A 0.69 V ( A 0.445 V vs. NHE), indicating that the potential of the photo-induced electrons in the sample is about A0.445 V (vs.NHE) given that it has been well accepted that the potential values of the photo-excited carriers are approximately equal to that of the energy bands they reside in 16.This means the photo-induced electrons has a lower potential than the reduction potential of CO 2 ( A0.12 V vs. NHE) and likely play a part in the reaction with adsorbed CO 2 .As the process takes place at the surface of the sample, we still cannot make sure the induced electrons take part in the reaction of reduction of CO 2 unless it is ensured that there are electrons transferred to the surface of the SnS 2 sample.To prove that, the current-time curve of the SnS 2 was recorded and are shown in Fig. 2B.During the experiment, an external bias of 0.8 V was added under the period irradiation.When the lamp is on, the current enlarged to about 33 A 10 which is much higher than the current at the situation that the lamp was taken away.This reflects the commendable ability of responding visible light and transferring the photo-excited electrons of the SnS 2 .It should be noted that, after 1000 s on/off cycle, the photocurrent keeps steady as before and appears no decrease in value, which hints the excellent light stability of the as-obtained SnS 2 .The high current density and stability make SnS 2 be a better photocatalyst for CO 2 reduction.The onset potential of the current derived from the sample is around A 0.45 V ( A 0.205 V vs. NHE) as shown in Fig. 3A.This indicates that SnS 2 is capable of reducing the CO 2 to CO without applying external bias, although the current was quite small in the potential range detected (0.0015 mA at A 0.45 V).However, the application of lamp resulted in a slightly increase in the photocurrent owing to the promotion of the electrons concentration (Fig. 3B).Moreover, after the application of light irradiation, the improvements of the photocurrent at A 0.99 V and A 0.34 V (pointed by black arrows) were more pronounced than the rest of the range examined, which may be related to the intrinsic electric structure and favor the process of reducing CO 2 .Cyclic voltammetry (CV) experiments using SnS 2 - based electrode were also measured (Fig. 3C), in which the reduction peak at A 0.69 V was observed. The gas-phase CO 2 reduction was carried out in a sealed transparent cell (SnS 2 50 mg) with a quartz window and a cooling system.Prior to the irradiation of a Xe lamp, the reactor was purged with dry nitrogen and then was injected with CO 2 (390 ppm).During the whole photoreaction the temperature of the system was kept at 25 C, and the headspace gas was regularly sampled and then monitored by GC analysis.As shown in Fig. 3D, the CO 2 were gradually photoreduced and the amount of CO was increased bit by bit.In spite of negligible trace amount of CH 4 , the CO was primary product with almost 100 selectivity.The yield of CO over the SnS 2 sample reached 80 ppm after 8 h irradiation, which is very ideal output for pure semiconductor without any modifications.Notably, without the temperature control, the amount of CO increased sharply to nearly 200 ppm, indicating the dependency on temperature for the CO 2 reduction."}], "operation mode": [{"llm generation": "Batch", "source": "After the reaction finished and cooled in the air, the sample was washed with water and ethanol several times, and then was dried at 60 C to obtain the product.", "context": "All reagents used in our experiments were of analytical purity and were used as received without further purification. The SnS 2 sample was synthesized simply by a direct hydrothermal method.Briefly, 5 mmol of citric acid (C 6 H 8 O 7 ) and 1 mmol of stannic chloride hydrate (SnCl into the deionized water.Afterward, the solution was exposed to ultrasonic treatment for 30 min to ensure the homogeneous dispersion of Sn 4 and C 6 H 8 O 7 , and the volume of the solution was kept at 30 mL.Finally, 0.6 g of thiourea (C 3 H 6 N 2 S) was dissolved in the above solution, and the obtained solution was transferred into 40 mL Teflon lined stainless steel autoclaves for a hydrothermal reaction at 180 C for 20 h.After the reaction finished and cooled in the air, the sample was washed with water and ethanol several times, and then was dried at 60 C to obtain the product."}, {"llm generation": "Batch", "source": "The gas-phase CO 2 reduction was carried out in a sealed transparent cell (SnS 2 50 mg) with a quartz window and a cooling system.", "context": "The crystal structure of the product was investigated by the powder X-ray diffraction (XRD) method.As demonstrated in Fig. 1A, the sample showed only the characteristic XRD peaks of hexagonal phase SnS 2 (JCPDS card no.23-0677).No diffraction peaks indicative of impurity could be observed.The morphology of the sample has been characterized by transmission electron microscopy (TEM).The 2D SnS 2 sheets with wrinkles are clearly observed from Fig. 1C and Fig. 1D.The existing of massive wrinkles reveals the SnS 2 sheets stay at high energy state, which may facilitate the photo-reductive property of the sample. The optical absorption property, which is relevant to the electronic structure feature, is considered as a key factor in determining photocatalytic performance.The optical property of SnS 2 sample was examined by UV-vis diffuse reflectance spectroscopy as shown in Fig. 1B.It could be observed that SnS 2 shows the wide response spectrum with its fundamental absorption sharp edge rising at about 600 nm, which implies the possibility of photocatalytic activity over SnS 2 under visible-light irradiation.In order to determine the band gap energy (E g ) of the SnS 2 material, we based on the theory of optical absorption for direct band gap semiconductors given as follows: 14 ( -) ahv B hv Eg 1/2 where a, hv and B are absorption coefficient, discrete photon energy and a constant related to the material, respectively.The plot of (ahv) 2 vs. hv for SnS 2 is shown in the inset in Fig. 1B.The linear nature of the curve indicates the existence of direct transition.The band gap energy E g is determined by extrapolating the straight curve portion of the plot to the energy axis.The band gap energy was estimated to be 2.11 eV, which is close to the reported value 15. To check out whether the sample can generate electrons with potential low enough for reducing CO 2 or not, the impedance spectrum of the as-prepared SnS 2 was measured and plotted according to Mott-Schottky principle as shown in Fig. 2A.The result reveals that the V fb of the sample is A 0.69 V ( A 0.445 V vs. NHE), indicating that the potential of the photo-induced electrons in the sample is about A0.445 V (vs.NHE) given that it has been well accepted that the potential values of the photo-excited carriers are approximately equal to that of the energy bands they reside in 16.This means the photo-induced electrons has a lower potential than the reduction potential of CO 2 ( A0.12 V vs. NHE) and likely play a part in the reaction with adsorbed CO 2 .As the process takes place at the surface of the sample, we still cannot make sure the induced electrons take part in the reaction of reduction of CO 2 unless it is ensured that there are electrons transferred to the surface of the SnS 2 sample.To prove that, the current-time curve of the SnS 2 was recorded and are shown in Fig. 2B.During the experiment, an external bias of 0.8 V was added under the period irradiation.When the lamp is on, the current enlarged to about 33 A 10 which is much higher than the current at the situation that the lamp was taken away.This reflects the commendable ability of responding visible light and transferring the photo-excited electrons of the SnS 2 .It should be noted that, after 1000 s on/off cycle, the photocurrent keeps steady as before and appears no decrease in value, which hints the excellent light stability of the as-obtained SnS 2 .The high current density and stability make SnS 2 be a better photocatalyst for CO 2 reduction.The onset potential of the current derived from the sample is around A 0.45 V ( A 0.205 V vs. NHE) as shown in Fig. 3A.This indicates that SnS 2 is capable of reducing the CO 2 to CO without applying external bias, although the current was quite small in the potential range detected (0.0015 mA at A 0.45 V).However, the application of lamp resulted in a slightly increase in the photocurrent owing to the promotion of the electrons concentration (Fig. 3B).Moreover, after the application of light irradiation, the improvements of the photocurrent at A 0.99 V and A 0.34 V (pointed by black arrows) were more pronounced than the rest of the range examined, which may be related to the intrinsic electric structure and favor the process of reducing CO 2 .Cyclic voltammetry (CV) experiments using SnS 2 - based electrode were also measured (Fig. 3C), in which the reduction peak at A 0.69 V was observed. The gas-phase CO 2 reduction was carried out in a sealed transparent cell (SnS 2 50 mg) with a quartz window and a cooling system.Prior to the irradiation of a Xe lamp, the reactor was purged with dry nitrogen and then was injected with CO 2 (390 ppm).During the whole photoreaction the temperature of the system was kept at 25 C, and the headspace gas was regularly sampled and then monitored by GC analysis.As shown in Fig. 3D, the CO 2 were gradually photoreduced and the amount of CO was increased bit by bit.In spite of negligible trace amount of CH 4 , the CO was primary product with almost 100 selectivity.The yield of CO over the SnS 2 sample reached 80 ppm after 8 h irradiation, which is very ideal output for pure semiconductor without any modifications.Notably, without the temperature control, the amount of CO increased sharply to nearly 200 ppm, indicating the dependency on temperature for the CO 2 reduction."}]}}

File: SolarChem-old/SolarChem-Generation-Pipeline/evidence/evidences_429.json (part 1 of 4)
{"DOI": "10.1039/C5CY00767D.", "paper_title": "Enhancement in the Photocatalytic Activity of Carbon Nitride through Hybridization with Light-sensitive AgCl for Carbon Dioxide Reduction to Methane", "human validator": "hybrid annotator", "annotation": {"catalyst": [{"llm generation": "Carbon Nitride", "source": "Enhancement in the Photocatalytic Activity of Carbon Nitride through Hybridization with Light-sensitive AgCl for Carbon Dioxide Reduction to Methane", "context": "Enhancement in the Photocatalytic Activity of Carbon Nitride through Hybridization with Light-sensitive AgCl for Carbon Dioxide Reduction to Methane"}, {"llm generation": "silver chloride (AgCl)/carbon nitride (CN) hybrid", "source": "In this contribution, an effective photocatalytic reduction of CO2 using silver chloride (AgCl)/carbon nitride (CN) hybrid was demonstrated.", "context": "The production of carbon-neutral CH4 solar fuel from CO2 using a photocatalyst is an ideal future energy source to combat energy crisis and global warming concomitantly.In this contribution, an effective photocatalytic reduction of CO2 using silver chloride (AgCl)/carbon nitride (CN) hybrid was demonstrated.The urea-derived CN was initially protonated to improve the subsequent dispersibility and anchorage of the AgCl particles.The nucleation process of AgCl was successively carried out by an in-situ deposition-precipitation approach.The as-prepared AgCl/CN photocatalyst at an optimized loading exhibited a much higher visible-light photoactivity, giving an up to 2.5 fold enhancement in comparison to pure CN.This enhanced photocatalytic activity is attributed to the enhance light absorption endowed by the surface plasmon resonance (SPR) of Ag 0 which was simultaneously reduced during the photocatalytic reaction and the hierarchical heterojunction system which favourably inhibits electron-hole recombination."}, {"llm generation": "AgCl-10/CN, AgCl-30/CN, AgCl-50/CN and AgCl-70/CN", "source": "This step was repeated to synthesize a series of catalyst which was denoted as AgCl-10/CN, AgCl-30/CN, AgCl-50/CN and AgCl-70/CN.", "context": "Urea ( 99.0), hydrochloric acid HCl (37), silver nitrate AgNO 3 ( 99.0), sodium chloride NaCl ( 99.0), ethanol (99) and Degussa P25 (99.5) were the chemicals used in the experiment.All reagents were of analytical-grade and used as per received with no additional purification.De-ionized water (18.2M cm resistivity) was used throughout the span of the experiment in the preparation of an aqueous solution. CN was similarly prepared as that from earlier publications by our research group. 23,24,25Bulk CN was synthesized through the thermal polycondensation of urea precursor.In brief, 3.2g of urea was packed into a ceramic crucible and was calcined to 520 o C at a rate of 10 o C/min for a duration of 2.5h.A lid was placed to minimize the loss of mass originating from the sublimation of urea.The ceramic crucible was then left to cool naturally and the final CN bulk product was collected after it was grounded to powder form.For the protonation of CN, formerly prepared bulk CN (1g) was acid treated under ultra-sonication for 1h in 250mL of 0.5M hydrochloric acid (HCl).This helps with the removal of the leftover unpolymerized molecules.The exfoliated CN was then subjected to additional 4h of stirring to allow further protonation.Finally the product was washed with de-ionized water, filtered and left to dry overnight at 70 o C. All samples were prepared via deposition-precipitation method.In a typical synthesis procedure, the as obtained acid pre-treated CN (0.4g) was added into 50mL de-ionized water and the resultant suspension was sonicated for 30 minutes.Then a solution of AgNO 3 (0.04g) was added to the suspension drop-wise and was stirred for 1hr to allow complete adsorption of Ag onto CN surface. Afterwards, NaCl was added drop-wise to the former mixture solution at a molar excess of 10.This gradual addition of precipitating agent, NaCl, is required in order to avoid the rapid nucleation of the precipitate in the solution but exclusively on the CN substrate surface.The mixture was then allowed to stir for another 4 hrs in the absence of light.The product was finally obtained by vacuum filtration, washed with ethanol and deionized water, and dried overnight at 70 o C. The samples were denoted as AgCl-X/CN, in which X is ascribed to the theoretical mass percentage of precursor silver nitrate (AgNO 3 ) to CN.This step was repeated to synthesize a series of catalyst which was denoted as AgCl-10/CN, AgCl-30/CN, AgCl-50/CN and AgCl-70/CN. The surface morphology were analyzed using Hitachi SU8010 Field Emission Scanning Electron Microscopy (FESEM).The crystallographic structure was investigated using X-Ray Diffraction (XRD) on Bruker D8 Discover X-Ray Diffractometer with Ni-filtered Cu K radiation (0.154056nm) at a scan rate of 0.02 o s -1 operated at 40kV and 40mA over the diffraction angle range 25 o -45 o . Elemental and chemical analysis was performed using Thermo-Nicolet iS10 Fourier Transform Infrared Spectroscopy (FTIR) using standard KBr pellet method in the range 400-4000cm -1 . The absorbance spectra of the sample was obtained using Cary 100 Ultraviolet-Visible (UV-Vis) spectrophotometer equipped with an integrated sphere.The optical properties were measured in the analysis range between 200nm and 800nm and at room temperature.The band gap energies of the photocatalysts were then determined from the Kubelka-Munk function, F(R) and the extrapolation of Tauc plot (F(R).hv 1/2 vs hv).The X-ray photoelectron spectroscopy (XPS) wide and narrow scan spectra was acquired using AXIS Ultra DLD, Kratos, equipped with an Al K X-ray source (1486.6 eV) at 10 mA, 15 kV, analyzing 300 mm x 700 mm area under 3.1 x 10-9 torr ultra vacuum environment.The spectra were analyzed using vision software which included vision manager and vision processing.All spectra were charge corrected by means of adventitious carbon signal (C 1s) at 284.6 eV.The linear method was used for background subtraction and curve fitting.The surface structure of charge carrier trapping is analysed using Photoluminescence (PL) at room temperature by 325 nm He-Cd laser as an excitation light source using Renishaw inVia Raman Microscope.The emission spectra were scanned from 350 to 750 nm.The width of excitation slit and emission slit were 10nm. Photocatalytic reduction of CO 2 was carried out in a continuous gasphase system, at ambient temperature and pressure, and using low power 15W energy-saving daylight lamp (Phillips, TORNADO WW E27 220-240V 1CT) as the light source.The light spectrum of this bulb is given in Figure S1 (Supplementary Information) which is largely in the visible light range (400-650 nm) and with an average light intensity which was measured to be 8.5 mW/cm 2 (Kipp and Zonen pyranometer CMP 6).The prepared catalyst was evenly coated on to glass rods for immobilization into a tubular fixed bed reactor configuration.The glass rods were fixated inside quartz tubes occurring in three consecutive series.The distance between bulb and the quartz was fixed to be 5cm.This setup was enclosed in a black box to minimize light interference from the surroundings. Prior to entering the reactor, highly pure CO 2 (99.999) gas was first bubbled into water (H 2 O) to generate a CO 2 and H 2 O gas mixture.The H 2 O/CO 2 molar ratio of the gas feed to the reactor was measured to be 0.043.Before each test, the reactor system was initially purged with CO 2 and water vapour at 50mL/min to Please do not adjust margins Please do not adjust margins evacuate impurity such as air for a full 30 minutes, while at the same time, allowed absorption-desorption equilibrium to be achieved on the catalyst surface.The flowrate was then reduced and maintained at 5 mL/min throughout the photocatalytic reaction duration of 10 hours and product gas was sampled hourly.Meanwhile, recyclability test was also performed using the best sample.The AgCl/CN sample underwent four consecutive test cycles with each lasting for 10 h.After the end of each cycle, the photoreactor was purged with N 2 overnight to remove the gaseous products completely and the cycle reiterates with CO 2 purging.An Agilent 780A Gas Chromatography (GC) was subsequently used to reveal product gas components and to quantify the methane yield.The mass loaded on the system was made to be consistent at approximately 50mg to ensure the reproducibility of the results and produce a fair comparison between the samples."}, {"llm generation": "AgCl/CN", "source": "Therefore, the high photocatalytic activity of this composite suggests that they are promising materials as a photocatalyst, not particularly constrained to CO 2 reduction, but also in other applications such as water splitting and environmental remediation purposes.", "context": "In summary, by using a protonation-assisted deposition precipitation approach, we have successfully grafted AgCl nanospheres onto CN substrate with diameters ranging within 20-100nm which varies depending on the loading percentage. Characterization studies have shown that AgCl nanoparticles are well dispersed on the surface of CN and the resultant heterostructured AgCl/CN nanojunction resulted in a more efficient transfer and separation of electron and holes.Furthermore, SPR effect from metallic Ag 0 formed during the photocatalytic reaction played a significant role by enhancing absorption of visible light to generate additional electron-hole pairs utilizable for CO 2 reduction.These effects commingle to lead to the significant enhancement in the photocatalytic reduction of CO 2 , offering a 2.5 fold enhancement over pure CN and a massive 30 fold over commercial P25 in the case of AgCl-30/CN.Therefore, the high photocatalytic activity of this composite suggests that they are promising materials as a photocatalyst, not particularly constrained to CO 2 reduction, but also in other applications such as water splitting and environmental remediation purposes. The gas components were separated through a Hayesep Q micropacked column at an operating oven temperature of 250 o C and were then analyzed by an FID detector to ensure high sensitivity.Helium gas was used as the carrier gas.The yield of CH 4 was taken in the unit of mol/g-catalyst for a given hour.The detailed schematic diagram of the gas-phase photocatalytic reactor is presented in Figure S2.The resultant methane evolution was obtained from the following equation methane evolution Amount of methane produced (mol hr ) Amount of photocatalyst used g Fig 1.Schematic diagram for the synthesis of AgCl/CN samples via sonication-assisted deposition-precipitation route. J. Name., 2012, 00, 1-3 This journal is The Royal Society of Chemistry 20xx Fig 2. FE-SEM image of (A) pure AgCl, (B) AgCl-10/CN, (C) AgCl-30/CN, (D) AgCl-50/CN, and (E) AgCl-70/CN.(F) TEM image of 30AgCl/CN sample.Table 1.Particle sizes of AgCl and AgCl/CN composites with different weight percentages (Mean SD) AgCl AgCl-10/CN Fig 4. XRD patterns of (a) pure CN, (b) AgCl-10/CN, (c) AgCl-30/CN, (d) AgCl-50/CN, and (e) AgCl-70/CN.Black and white dot represent reflections of CN and AgCl respectively. Figure 5 displayed the Fourier transform infrared spectroscopy (FTIR) of composite AgCl/CN and derivative CN.All AgCl/CN composites featured the characteristic peaks of CN, inferring that the chemical integrity of CN was sustained even after the habitation of AgCl nanoparticles.A distinguishable feature of CN was firstly the acute band occurring at 811cm -1 which arised from the symmetric breathing mode of tri-s-triazine unit.36, 37 The array of bands between 1200-1650cm -1 was due to the skeletal stretching vibration of C-N heterocycles with specific peaks positioned at 1250, 1327, 1420, 1572 and 1637cm -1 , signifying the presence of fully condensed trigonal N-(C) 3 and partially condensed bridging C-NH-C units.38, 39 This indicated the successful fabrication of the extended C-N-C network for all composites.The wide band in the range of 3000-3650cm -1 was attributable to the stretching of amino (N-H) in CN and the hydroxyl (O-H) groups for adsorbed water molecules.It was observed that in comparison to pure CN, the bands of AgCl/CN composite did not exhibit any pronounced shift.This suggests that AgCl particles were merely deposited onto CN support surface and no covalent interaction exist between the two.40 J. Name., 2012, 00, 1-3 This journal is The Royal Society of Chemistry 20xx Please do not adjust margins Please do not adjust margins Fig 6.High-resolution XPS spectra of (A) C1s (B) N1s (C) Ag3d (D) Cl2p Photochemical quantum yield () 8 mole of CH 4 production mole of photon absorbed by catalyst 100 (2) Fig 7. (A) Accumulative CH4 evolution in 10hrs duration for all samples; (B) CO2 photo-reduction control experiments: (1) no catalyst (CN) (2) no CO2 flow (3) no light (4) no H2O; (C) Hourly CH4 evolution for AgCl-30/CN composite (D) Accumulative CH4 evolution in 10h for 4 repeated cycling experiment. Fig. 8 UV-Vis spectra of (a) CN (b) AgCl-10/CN (c) AgCl-30/CN (d) AgCl-50/CN (e) AgCl-70/CN (f) AgCl Fig. 9 PL spectra of (a) CN (b) AgCl-10/CN (b) AgCl-30/CN (d) AgCl-50/CN (e) AgCl-70/CN CN after 4 runs displayed an apparent increase in intensity at ca. 368.6 eV and 374.6 eV which was designated to metallic Ag 0 .This inferred that a small share of AgCl undergo preliminary decomposition to metallic Ag 0 under light irradiation, but the resultant hybrid Ag/AgCl/CN nanostructure remained stable to ARTICLE Catalysis Science Technology 8 J. Name., 2012, 00, 1-3 This journal is The Royal Society of Chemistry 20xx Fig. 10 High-resolution XPS spectra of (a) Ag 3d (b) Cl 2p of spent AgCl-30/CN after 4 runs of recycling experiment. 5 eV and E g is the band gap of the semiconductor which was obtained from DRS measurements.Based on the equation, the VB and CB of AgCl was found to position at 1.95 eV and -1.05 eV respectively.Meanwhile, for CN, the VB and CB potentials were 1.6 eV and -1.15 respectively.On the basis of the band levels found in AgCl and CN, a likely mechanism of charge transfer in the overall Ag/AgCl/CN composite is elucidated in Figure11.The improved performance of Ag/AgCl/CN on photocatalytic CO 2 reduction was chiefly attributed to the efficient photo-generated electron-hole separation in the composites.Due to the wide spectrum of the light source (FigureS1).All CN, AgCl and Ag can generate photo-excited or plasmoninduced electron-hole pairs by absorbing light with photon energy equal to or greater than their bandgap energy.Electrons depart from the valence band (VB) to the conduction band (CB) of each respective material, leaving behind holes.Hereafter, the subsequent CO 2 transformation process is a successive combination of H 2 O oxidation and CO 2 reduction.Since CB potential of CN was more negative than that of AgCl, electrons should ideally flow from CN and to the anchored AgCl.Meanwhile the plasmon-induced electrons due to the SPR effect of Ag could also migrate to AgCl, enriching the electron on the AgCl surface.On the other hand, since VB potential of AgCl is more positive than CN, photo-induced holes moved in the opposite direction and were collected in CN.This spatially separated electrons and holes ensured that they are in large supply for CO 2 photo-reduction.Since the redox potentials for H /H 2 O and CO 2 /CH 4 are spanned within the VB of CN and CB of AgCl, this indicated that the AgCl/CN composites can react with surface-adsorbed H 2 O and CO 2 to form CH 4 .The major reaction steps are as listed below 8e CB - CO 2 8H CH 4 2H 2 O (9) Fig 11.CO2 photo-reduction mechanism and band structure alignment 2 to CH 4 .The CO 2 reduction experiment was conducted under (1) CO 2 /H 2 O flow and light but devoid of catalyst, (2) devoid of CO 2 , under N 2 /H 2 O flow (3) devoid of light radiation and (4) devoid H 2 O flow whereby all gave negligible-to-none CH 4 evolution as shown in Figure 7(B).Blank test without catalyst indicated that CO 2 was a stable molecule in which photolysis could be disregarded.Blank test (2) justified that CH 4 Published on 20 August 2015.Downloaded by Georgetown University Library on 20/08/2015 16:29:53.View Article Online DOI: 10.1039/C5CY00767D This work was funded by the Ministry of Education (MOE) under the Fundamental Research Grant Scheme (FRGS) (Ref.no.FRGS/1/2013/TK05/MUSM/02/1) and LRGS-NanoMite (Ref.no.203/PJKIMIA/6720009). This journal is The Royal Society of Chemistry 20xx J. Name., 2013, 00, 1-3 10 Please do not adjust margins Please do not adjust margins Please do not adjust margins Schematic illustration of the photocatalytic CO 2 reduction mechanism on the Ag/AgCl/CN hybrid nanostructure and their respective band structure alignment. Published on 20 August 2015.Downloaded by Georgetown University Library on 20/08/2015 16:29:53. View Article Online DOI: 10.1039/C5CY00767D"}], "co-catalyst": [{"llm generation": "AgCl", "source": "Enhancement in the Photocatalytic Activity of Carbon Nitride through Hybridization with Light-sensitive AgCl for Carbon Dioxide Reduction to Methane", "context": "Enhancement in the Photocatalytic Activity of Carbon Nitride through Hybridization with Light-sensitive AgCl for Carbon Dioxide Reduction to Methane"}, {"llm generation": "metallic Ag", "source": "Furthermore, SPR effect from metallic Ag 0 formed during the photocatalytic reaction played a significant role by enhancing absorption of visible light to generate additional electron-hole pairs utilizable for CO 2 reduction.", "context": "In summary, by using a protonation-assisted deposition precipitation approach, we have successfully grafted AgCl nanospheres onto CN substrate with diameters ranging within 20-100nm which varies depending on the loading percentage. Characterization studies have shown that AgCl nanoparticles are well dispersed on the surface of CN and the resultant heterostructured AgCl/CN nanojunction resulted in a more efficient transfer and separation of electron and holes.Furthermore, SPR effect from metallic Ag 0 formed during the photocatalytic reaction played a significant role by enhancing absorption of visible light to generate additional electron-hole pairs utilizable for CO 2 reduction.These effects commingle to lead to the significant enhancement in the photocatalytic reduction of CO 2 , offering a 2.5 fold enhancement over pure CN and a massive 30 fold over commercial P25 in the case of AgCl-30/CN.Therefore, the high photocatalytic activity of this composite suggests that they are promising materials as a photocatalyst, not particularly constrained to CO 2 reduction, but also in other applications such as water splitting and environmental remediation purposes. The gas components were separated through a Hayesep Q micropacked column at an operating oven temperature of 250 o C and were then analyzed by an FID detector to ensure high sensitivity.Helium gas was used as the carrier gas.The yield of CH 4 was taken in the unit of mol/g-catalyst for a given hour.The detailed schematic diagram of the gas-phase photocatalytic reactor is presented in Figure S2.The resultant methane evolution was obtained from the following equation methane evolution Amount of methane produced (mol hr ) Amount of photocatalyst used g Fig 1.Schematic diagram for the synthesis of AgCl/CN samples via sonication-assisted deposition-precipitation route. J. Name., 2012, 00, 1-3 This journal is The Royal Society of Chemistry 20xx Fig 2. FE-SEM image of (A) pure AgCl, (B) AgCl-10/CN, (C) AgCl-30/CN, (D) AgCl-50/CN, and (E) AgCl-70/CN.(F) TEM image of 30AgCl/CN sample.Table 1.Particle sizes of AgCl and AgCl/CN composites with different weight percentages (Mean SD) AgCl AgCl-10/CN Fig 4. XRD patterns of (a) pure CN, (b) AgCl-10/CN, (c) AgCl-30/CN, (d) AgCl-50/CN, and (e) AgCl-70/CN.Black and white dot represent reflections of CN and AgCl respectively. Figure 5 displayed the Fourier transform infrared spectroscopy (FTIR) of composite AgCl/CN and derivative CN.All AgCl/CN composites featured the characteristic peaks of CN, inferring that the chemical integrity of CN was sustained even after the habitation of AgCl nanoparticles.A distinguishable feature of CN was firstly the acute band occurring at 811cm -1 which arised from the symmetric breathing mode of tri-s-triazine unit.36, 37 The array of bands between 1200-1650cm -1 was due to the skeletal stretching vibration of C-N heterocycles with specific peaks positioned at 1250, 1327, 1420, 1572 and 1637cm -1 , signifying the presence of fully condensed trigonal N-(C) 3 and partially condensed bridging C-NH-C units.38, 39 This indicated the successful fabrication of the extended C-N-C network for all composites.The wide band in the range of 3000-3650cm -1 was attributable to the stretching of amino (N-H) in CN and the hydroxyl (O-H) groups for adsorbed water molecules.It was observed that in comparison to pure CN, the bands of AgCl/CN composite did not exhibit any pronounced shift.This suggests that AgCl particles were merely deposited onto CN support surface and no covalent interaction exist between the two.40 J. Name., 2012, 00, 1-3 This journal is The Royal Society of Chemistry 20xx Please do not adjust margins Please do not adjust margins Fig 6.High-resolution XPS spectra of (A) C1s (B) N1s (C) Ag3d (D) Cl2p Photochemical quantum yield () 8 mole of CH 4 production mole of photon absorbed by catalyst 100 (2) Fig 7. (A) Accumulative CH4 evolution in 10hrs duration for all samples; (B) CO2 photo-reduction control experiments: (1) no catalyst (CN) (2) no CO2 flow (3) no light (4) no H2O; (C) Hourly CH4 evolution for AgCl-30/CN composite (D) Accumulative CH4 evolution in 10h for 4 repeated cycling experiment. Fig. 8 UV-Vis spectra of (a) CN (b) AgCl-10/CN (c) AgCl-30/CN (d) AgCl-50/CN (e) AgCl-70/CN (f) AgCl Fig. 9 PL spectra of (a) CN (b) AgCl-10/CN (b) AgCl-30/CN (d) AgCl-50/CN (e) AgCl-70/CN CN after 4 runs displayed an apparent increase in intensity at ca. 368.6 eV and 374.6 eV which was designated to metallic Ag 0 .This inferred that a small share of AgCl undergo preliminary decomposition to metallic Ag 0 under light irradiation, but the resultant hybrid Ag/AgCl/CN nanostructure remained stable to ARTICLE Catalysis Science Technology 8 J. Name., 2012, 00, 1-3 This journal is The Royal Society of Chemistry 20xx Fig. 10 High-resolution XPS spectra of (a) Ag 3d (b) Cl 2p of spent AgCl-30/CN after 4 runs of recycling experiment. 5 eV and E g is the band gap of the semiconductor which was obtained from DRS measurements.Based on the equation, the VB and CB of AgCl was found to position at 1.95 eV and -1.05 eV respectively.Meanwhile, for CN, the VB and CB potentials were 1.6 eV and -1.15 respectively.On the basis of the band levels found in AgCl and CN, a likely mechanism of charge transfer in the overall Ag/AgCl/CN composite is elucidated in Figure11.The improved performance of Ag/AgCl/CN on photocatalytic CO 2 reduction was chiefly attributed to the efficient photo-generated electron-hole separation in the composites.Due to the wide spectrum of the light source (FigureS1).All CN, AgCl and Ag can generate photo-excited or plasmoninduced electron-hole pairs by absorbing light with photon energy equal to or greater than their bandgap energy.Electrons depart from the valence band (VB) to the conduction band (CB) of each respective material, leaving behind holes.Hereafter, the subsequent CO 2 transformation process is a successive combination of H 2 O oxidation and CO 2 reduction.Since CB potential of CN was more negative than that of AgCl, electrons should ideally flow from CN and to the anchored AgCl.Meanwhile the plasmon-induced electrons due to the SPR effect of Ag could also migrate to AgCl, enriching the electron on the AgCl surface.On the other hand, since VB potential of AgCl is more positive than CN, photo-induced holes moved in the opposite direction and were collected in CN.This spatially separated electrons and holes ensured that they are in large supply for CO 2 photo-reduction.Since the redox potentials for H /H 2 O and CO 2 /CH 4 are spanned within the VB of CN and CB of AgCl, this indicated that the AgCl/CN composites can react with surface-adsorbed H 2 O and CO 2 to form CH 4 .The major reaction steps are as listed below 8e CB - CO 2 8H CH 4 2H 2 O (9) Fig 11.CO2 photo-reduction mechanism and band structure alignment 2 to CH 4 .The CO 2 reduction experiment was conducted under (1) CO 2 /H 2 O flow and light but devoid of catalyst, (2) devoid of CO 2 , under N 2 /H 2 O flow (3) devoid of light radiation and (4) devoid H 2 O flow whereby all gave negligible-to-none CH 4 evolution as shown in Figure 7(B).Blank test without catalyst indicated that CO 2 was a stable molecule in which photolysis could be disregarded.Blank test (2) justified that CH 4 Published on 20 August 2015.Downloaded by Georgetown University Library on 20/08/2015 16:29:53.View Article Online DOI: 10.1039/C5CY00767D This work was funded by the Ministry of Education (MOE) under the Fundamental Research Grant Scheme (FRGS) (Ref.no.FRGS/1/2013/TK05/MUSM/02/1) and LRGS-NanoMite (Ref.no.203/PJKIMIA/6720009). This journal is The Royal Society of Chemistry 20xx J. Name., 2013, 00, 1-3 10 Please do not adjust margins Please do not adjust margins Please do not adjust margins Schematic illustration of the photocatalytic CO 2 reduction mechanism on the Ag/AgCl/CN hybrid nanostructure and their respective band structure alignment. Published on 20 August 2015.Downloaded by Georgetown University Library on 20/08/2015 16:29:53. View Article Online DOI: 10.1039/C5CY00767D"}], "light source": [{"llm generation": "visible-light", "source": "The as-prepared AgCl/CN photocatalyst at an optimized loading exhibited a much higher visible-light photoactivity, giving an up to 2.5 fold enhancement in comparison to pure CN.", "context": "The production of carbon-neutral CH4 solar fuel from CO2 using a photocatalyst is an ideal future energy source to combat energy crisis and global warming concomitantly.In this contribution, an effective photocatalytic reduction of CO2 using silver chloride (AgCl)/carbon nitride (CN) hybrid was demonstrated.The urea-derived CN was initially protonated to improve the subsequent dispersibility and anchorage of the AgCl particles.The nucleation process of AgCl was successively carried out by an in-situ deposition-precipitation approach.The as-prepared AgCl/CN photocatalyst at an optimized loading exhibited a much higher visible-light photoactivity, giving an up to 2.5 fold enhancement in comparison to pure CN.This enhanced photocatalytic activity is attributed to the enhance light absorption endowed by the surface plasmon resonance (SPR) of Ag 0 which was simultaneously reduced during the photocatalytic reaction and the hierarchical heterojunction system which favourably inhibits electron-hole recombination."}, {"llm generation": "daylight lamp", "source": "Photocatalytic reduction of CO 2 was carried out in a continuous gasphase system, at ambient temperature and pressure, and using low power 15W energy-saving daylight lamp (Phillips, TORNADO WW E27 220-240V 1CT) as the light source.", "context": "Urea ( 99.0), hydrochloric acid HCl (37), silver nitrate AgNO 3 ( 99.0), sodium chloride NaCl ( 99.0), ethanol (99) and Degussa P25 (99.5) were the chemicals used in the experiment.All reagents were of analytical-grade and used as per received with no additional purification.De-ionized water (18.2M cm resistivity) was used throughout the span of the experiment in the preparation of an aqueous solution. CN was similarly prepared as that from earlier publications by our research group. 23,24,25Bulk CN was synthesized through the thermal polycondensation of urea precursor.In brief, 3.2g of urea was packed into a ceramic crucible and was calcined to 520 o C at a rate of 10 o C/min for a duration of 2.5h.A lid was placed to minimize the loss of mass originating from the sublimation of urea.The ceramic crucible was then left to cool naturally and the final CN bulk product was collected after it was grounded to powder form.For the protonation of CN, formerly prepared bulk CN (1g) was acid treated under ultra-sonication for 1h in 250mL of 0.5M hydrochloric acid (HCl).This helps with the removal of the leftover unpolymerized molecules.The exfoliated CN was then subjected to additional 4h of stirring to allow further protonation.Finally the product was washed with de-ionized water, filtered and left to dry overnight at 70 o C. All samples were prepared via deposition-precipitation method.In a typical synthesis procedure, the as obtained acid pre-treated CN (0.4g) was added into 50mL de-ionized water and the resultant suspension was sonicated for 30 minutes.Then a solution of AgNO 3 (0.04g) was added to the suspension drop-wise and was stirred for 1hr to allow complete adsorption of Ag onto CN surface. Afterwards, NaCl was added drop-wise to the former mixture solution at a molar excess of 10.This gradual addition of precipitating agent, NaCl, is required in order to avoid the rapid nucleation of the precipitate in the solution but exclusively on the CN substrate surface.The mixture was then allowed to stir for another 4 hrs in the absence of light.The product was finally obtained by vacuum filtration, washed with ethanol and deionized water, and dried overnight at 70 o C. The samples were denoted as AgCl-X/CN, in which X is ascribed to the theoretical mass percentage of precursor silver nitrate (AgNO 3 ) to CN.This step was repeated to synthesize a series of catalyst which was denoted as AgCl-10/CN, AgCl-30/CN, AgCl-50/CN and AgCl-70/CN. The surface morphology were analyzed using Hitachi SU8010 Field Emission Scanning Electron Microscopy (FESEM).The crystallographic structure was investigated using X-Ray Diffraction (XRD) on Bruker D8 Discover X-Ray Diffractometer with Ni-filtered Cu K radiation (0.154056nm) at a scan rate of 0.02 o s -1 operated at 40kV and 40mA over the diffraction angle range 25 o -45 o . Elemental and chemical analysis was performed using Thermo-Nicolet iS10 Fourier Transform Infrared Spectroscopy (FTIR) using standard KBr pellet method in the range 400-4000cm -1 . The absorbance spectra of the sample was obtained using Cary 100 Ultraviolet-Visible (UV-Vis) spectrophotometer equipped with an integrated sphere.The optical properties were measured in the analysis range between 200nm and 800nm and at room temperature.The band gap energies of the photocatalysts were then determined from the Kubelka-Munk function, F(R) and the extrapolation of Tauc plot (F(R).hv 1/2 vs hv).The X-ray photoelectron spectroscopy (XPS) wide and narrow scan spectra was acquired using AXIS Ultra DLD, Kratos, equipped with an Al K X-ray source (1486.6 eV) at 10 mA, 15 kV, analyzing 300 mm x 700 mm area under 3.1 x 10-9 torr ultra vacuum environment.The spectra were analyzed using vision software which included vision manager and vision processing.All spectra were charge corrected by means of adventitious carbon signal (C 1s) at 284.6 eV.The linear method was used for background subtraction and curve fitting.The surface structure of charge carrier trapping is analysed using Photoluminescence (PL) at room temperature by 325 nm He-Cd laser as an excitation light source using Renishaw inVia Raman Microscope.The emission spectra were scanned from 350 to 750 nm.The width of excitation slit and emission slit were 10nm. Photocatalytic reduction of CO 2 was carried out in a continuous gasphase system, at ambient temperature and pressure, and using low power 15W energy-saving daylight lamp (Phillips, TORNADO WW E27 220-240V 1CT) as the light source.The light spectrum of this bulb is given in Figure S1 (Supplementary Information) which is largely in the visible light range (400-650 nm) and with an average light intensity which was measured to be 8.5 mW/cm 2 (Kipp and Zonen pyranometer CMP 6).The prepared catalyst was evenly coated on to glass rods for immobilization into a tubular fixed bed reactor configuration.The glass rods were fixated inside quartz tubes occurring in three consecutive series.The distance between bulb and the quartz was fixed to be 5cm.This setup was enclosed in a black box to minimize light interference from the surroundings. Prior to entering the reactor, highly pure CO 2 (99.999) gas was first bubbled into water (H 2 O) to generate a CO 2 and H 2 O gas mixture.The H 2 O/CO 2 molar ratio of the gas feed to the reactor was measured to be 0.043.Before each test, the reactor system was initially purged with CO 2 and water vapour at 50mL/min to Please do not adjust margins Please do not adjust margins evacuate impurity such as air for a full 30 minutes, while at the same time, allowed absorption-desorption equilibrium to be achieved on the catalyst surface.The flowrate was then reduced and maintained at 5 mL/min throughout the photocatalytic reaction duration of 10 hours and product gas was sampled hourly.Meanwhile, recyclability test was also performed using the best sample.The AgCl/CN sample underwent four consecutive test cycles with each lasting for 10 h.After the end of each cycle, the photoreactor was purged with N 2 overnight to remove the gaseous products completely and the cycle reiterates with CO 2 purging.An Agilent 780A Gas Chromatography (GC) was subsequently used to reveal product gas components and to quantify the methane yield.The mass loaded on the system was made to be consistent at approximately 50mg to ensure the reproducibility of the results and produce a fair comparison between the samples."}, {"llm generation": "visible light", "source": "The photocatalytic performance of AgCl/CN in gas-phase CO 2 photocatalytic reduction to CH 4 was investigated using a low-power 15W energy-saving daylight bulb as a visible light source and under ambient conditions.", "context": "Urea was initially used as a precursor since it is low cost and allegedly yield a more thin, flake-like and mesoporous structure due to releases of CO 2 and NH 3 during its pyrolysis. 26,27A TEM image of the as-prepared CN is provided in Fig S3 .Initially, the obtained bulk CN underwent sonication in 0.5M HCl acid solution.This triggered the delamination of the layered CN into individual sheets, which in effect, assist in furnishing larger contact area subjectable to protonation attack.In addition, this transformation from bulk CN to CN nanosheets is also vital to the photocatalytic efficiency.In the event of bulk CN, most of the strands in the inner bulk layers have redundant role and do not contribute to photocatalysis at all.These bounded sheets reduces the effective surface area and severely limits adsorption-desorption area and light harnessing sites.More importantly, photo-excited carriers in the bulk CN suffers from serious bulk recombination owing to the long travelling distance it requires in reaching the surface.This exfoliation of bulk CN to thin, 2D nanosheets is hence a necessity as it increases the probability of charge carriers in reaching the surface, where it can be consumed to drive photoreactions. 28On another note, acid treatment serves to increase the abundance of amino function groups onto CN sheets surface, which will successively play a key role in the adhesion of AgCl nanoparticles. 4,29 his formation was validated by FTIR analysis in which there exists the emergence of N-H bump corresponding to the peak at 3200cm -1 as depicted in Figure S4.The corresponding amine group will then play apart in acting as Lewis bases whereby the lone pairs of electrons on the N atom in the tri-s-triazine ring structure co-ordinates and bind strongly to metal Ag upon addition of reagent AgNO 3.This was then subsequently grown into AgCl nanoparticles through an in-situ nucleation mechanism by deposition-precipitation method under ambient room temperature.The schematic depiction of the synthesis strategy is presented in Figure 1. To attest the efficacy of the deposition-precipitation synthesis route, morphology and microstructure of the as-obtained AgCl/CN composite and unsupported AgCl were studied using Field Emissions Scanning Electron Microscope (FESEM) and Transmitting Electron Microscope (TEM).The relevant particle sizes for pure AgCl and other AgCl/CN composites were also investigated statistically and is summarized in Table 1.The morphology of pure AgCl manifested as irregular, almost-spherical particles with sizes ranging from 1000-3000 nm.Upon involvement of CN as a substrate, AgCl particles ripened to form nanospheres-like particles on the surface of CN.This is owing to the defects present in CN which function as nanoparticle nucleation sites and helped to suppress the growth rate of AgCl particles. 30This manifestation is illustrated in Figure 2, whereby the mean size of AgCl particles in its pure form and in AgCl/CN composite was reduced drastically from 2032 nm to 20-100 nm respectively.This nanocrystal formation is integral to the enhancement of photocatalytic CO 2 reduction activity since this correlates to more reactive sites and shorter electron migration path to surface-adsorbed molecules.All AgCl nanoparticles were strongly anchored on the surface of CN and the intimate contact between AgCl and CN form an efficient heterojunction for the charge separation during the photocatalytic process.Additionally, another trend which can be established from FESEM, was the dispersion state of AgCl with increasing mass percentage.As observed in Figure 2(A-F), it was evident that the higher the mass percentage of AgCl incorporated, the more AgCl nanoparticles were formed on the CN support.Most notably, the average particle sizes of AgCl were found to increase in conjunction to an increased loading percentage.On top of that, increasing loading also produced AgCl nanoparticles which exhibited a wider distribution and thus a progressively higher standard deviation (SD).For Please do not adjust margins Please do not adjust margins example, at the two loadings extremities, AgCl-10/CN yielded the smallest average particle size of 28.5 nm and a SD of 4.5 nm, whereas AgCl-70/CN yielded a considerably larger average particle size and a SD of 93.2 and 28.7 respectively.The complete particle size histograms for each pertaining mass percentages of AgCl/CN composites are provided in Figure S5(A-E).Furthermore, at higher loadings as illustrated in Figure 2(D-E), there was an apparent agglomeration of AgCl nanoparticles.This was owing to the excess number of AgCl on the CN sheet, which tend to agglomerate and form clumps, resulting in the poor dispersion of the nanoparticles. Overall, this revealed that the amount of AgCl incorporated in the composite is a highly influential parameter to the dispersion and the size of the AgCl nanoparticles deposited on the CN support.In addition to that, Energy-Dispersive X-Ray Spectroscopy (EDS) elemental mapping have also been performed.This is in order to examine the elemental distribution of the composite, which provided concrete evidence that all relevant elements (C, N, Ag and Cl) are highly dispersed with the spatial distribution as displayed in Figure 3. X-ray diffraction (XRD) was performed to investigate the phase structure of the as-synthesized CN, AgCl and AgCl/CN composite as depicted in Figure 4. Two apparent peaks indicative of CN could be distinctly identified (as annotated with ).The subtle peak at 13.2 o was assigned to the (100) in-plane structural packing motif of tri-striazine units at a separation distance of d0.68nm. 31Whereas a stronger peak at 27.3 o was indexed to (002) interspacing of the conjugated aromatic systems at a calculated distance d0.33, which indicated that CN sheets were densely stacked in nature. 32 200), ( 220), ( 311), ( 222), ( 400), ( 331) and (420) lattice planes of AgCl cubic crystal phase (JCPDS file, 31-1238). 34,35Added to
