Repository: OEG-Clark/solarchem-corpus

# SolarChemQA Benchmark & Dataset

This repository contains the benchmark and dataset for [SolarQA](https://github.com/oeg-upm/solar-qa) application. The SolarChemQA Benchmark is designed specifically for factual question answering benchmark based on solar chemistry academic papers. We intent to build an open-source benchmark & dataset for testing the performance of QA system when it comes to narrow-domain and in-depth questions. 

The SolarChemQA Benchmark addresses the critical need for domain-specific evaluation tools in scientific literature processing. It aims to:

- Build an open-source benchmark for testing QA system performance on narrow-domain, in-depth questions

File: SolarChem-old/SolarChem-Generation-Pipeline/evidence/evidences_479.json (part 1 of 3)
{"DOI": "10.1016/j.apcatb.2016.10.065", "paper_title": "Photocatalytic reduction of CO2 to CO over the Ti\u2013Highly dispersed HZSM-5 zeolite containing Fe", "human validator": "hybrid annotator", "annotation": {"catalyst": [{"llm generation": "Ti\u2013Highly dispersed HZSM-5 zeolite containing Fe", "source": "Photocatalytic reduction of CO2 to CO over the Ti\u2013Highly dispersed HZSM-5 zeolite containing Fe", "context": "Photocatalytic reduction of CO2 to CO over the Ti\u2013Highly dispersed HZSM-5 zeolite containing Fe"}, {"llm generation": "Iron-containing HZSM-5 zeolite", "source": "Iron-containing HZSM-5 zeolite, which was shown as an efficient and stable photocatalyst for photocatalytic CO 2 reduction in our previous research, was chosen to prepare a Ti-HZSM-5 hybrid via sol-gel method.", "context": "Iron-containing HZSM-5 zeolite, which was shown as an efficient and stable photocatalyst for photocatalytic CO 2 reduction in our previous research, was chosen to prepare a Ti-HZSM-5 hybrid via sol-gel method.The characterizations by XRD, UV-vis DRS, Raman, and XPS demonstrate that Ti species highly dispersed as nanoclusters or mono-sites on the HZSM-5 zeolite surface.Compared with the common TiO 2 -HZSM-5 composite sample, the as-prepared Ti-HZSM-5 sample exhibits an enhanced activity for photocatalytic CO 2 reduction due to higher concentration of excited state electrons and faster electron transfer rate.The Ti-HZSM-5 sample with 0.99 wt of Ti content is observed to have the highest rate for the photocatalytic CO 2 reduction.And the characterization results of photocurrent and ESR reveal that Ti species and Fe species work synergistically upon UV-light irradiation, therefore, we propose a possible reaction mechanism of CO 2 photoreduction on Ti-HZSM-5.This work highlights the promising prospect of hybridizing of the Fe-O species in zeolite with semiconductors for enhanced photocatalytic performance."}, {"llm generation": "Ti-HZSM-5", "source": "Compared with the common TiO 2 -HZSM-5 composite sample, the as-prepared Ti-HZSM-5 sample exhibits an enhanced activity for photocatalytic CO 2 reduction due to higher concentration of excited state electrons and faster electron transfer rate.", "context": "Iron-containing HZSM-5 zeolite, which was shown as an efficient and stable photocatalyst for photocatalytic CO 2 reduction in our previous research, was chosen to prepare a Ti-HZSM-5 hybrid via sol-gel method.The characterizations by XRD, UV-vis DRS, Raman, and XPS demonstrate that Ti species highly dispersed as nanoclusters or mono-sites on the HZSM-5 zeolite surface.Compared with the common TiO 2 -HZSM-5 composite sample, the as-prepared Ti-HZSM-5 sample exhibits an enhanced activity for photocatalytic CO 2 reduction due to higher concentration of excited state electrons and faster electron transfer rate.The Ti-HZSM-5 sample with 0.99 wt of Ti content is observed to have the highest rate for the photocatalytic CO 2 reduction.And the characterization results of photocurrent and ESR reveal that Ti species and Fe species work synergistically upon UV-light irradiation, therefore, we propose a possible reaction mechanism of CO 2 photoreduction on Ti-HZSM-5.This work highlights the promising prospect of hybridizing of the Fe-O species in zeolite with semiconductors for enhanced photocatalytic performance."}, {"llm generation": "Ti-HZSM-5, TiO2-HZSM-5", "source": "The as-synthesized samples were denoted as xTi-HZSM-5, where x represents the mass percentage of Ti in the sample.The sample prepared by mechanical mixing method was defined as xTiO 2 -HZSM-5, x indicated the mass percentage of Ti mixed with HZSM-5.", "context": "HZSM-5 (Si/Al 38) was obtained from Nankai University, China.Anatase TiO 2 (99, 5 nm APS power) was purchased from Alfa Aesar.Tetrabutyl titanate (Ti(OC 3 H 7 ) 4 ) and n-propanol were acquired from Sinopharm Chemical Reagent Co. Ltd. Ti-HZSM-5 was synthesized by sol-gel hydrolysis of tetrabutyl titanate on the HZSM-5 zeolites substrate.In a typical preparation procedure, 500 mg of HZSM-5 and a certain amount of tetrabutyl titanate were added to 100 mL of n-propanol solution, and stirred for 2 h.Then an n-propanol solution with 10 water was added dropwise with a burette to the above solution under stirring condition during 3 h.The resulting gel solution was maintained in the same stirring condition for 2 h.The solid was centrifuged, washed several times with distilled water, then dried at 353 K followed by calcined at 773 K for 4 h.The as-synthesized samples were denoted as xTi-HZSM-5, where x represents the mass percentage of Ti in the sample.The sample prepared by mechanical mixing method was defined as xTiO 2 -HZSM-5, x indicated the mass percentage of Ti mixed with HZSM-5. X-ray diffraction (XRD) patterns were obtained using a Bruker D8 Advance X-ray diffractometer operated at 40 kV and 40 mA with Ni-filtered Cu K irradiation ( 0.15406 nm).UV-vis diffuse reflectance spectra (DRS) were recorded on a Cary-500 UV-vis-NIR spectrometer, BaSO 4 powder was used as the internal standard.The content of Ti in the samples was measured by an inductively coupled plasma optical emission spectrometer (ICP-OES) (Ultima2, HORIBA Joboin Yvon).Raman spectra were recorded at room temperature using a confocal microscopy Raman spectrometer (inVia, Renishaw Co., Britain) in the backscattering geometry with a 532 nm diode laser as an excitation source.Nitrogen adsorption-desorption isotherms and CO 2 adsorption isotherms were measured respectively at 77 K and 273 K, with an ASAP2020 M apparatus (Micromeritics Instrument Corp., USA).Brunauer-Emmett-Teller (BET) surface areas of samples were calculated from the N 2 adsorption isotherm by standard method. X-ray photoelectron spectroscopy (XPS) measurements were conducted on a PHI Quantum 2000 XPS system equipped with an Al X-ray source (1486.6 eV).Electron spin resonance (ESR) spectra were measured by a Bruker A-300-EPR X-band spectrometer at 77 K. Photoelectrochemical measurements were conducted with a BAS Epsilon Electrochemical System in a conventional three electrode cell, using a Pt plate as the counter electrode and Ag/AgCl electrode (3 M KCl) as the reference electrode.The working electrode was prepared by cleaning a fluorine-doped tin oxide (FTO) glass.The photocatalyst was dispersed in ethanol, and the suspension was added dropwise directly onto 0.25 cm 2 of FTO glass substrate.Then the film was dried in air.The electrochemical measurement was carried out in a Na 2 SO 4 (0.2 M) electrolyte, which was purged with nitrogen gas for 2 h prior to the measurements. Photocatalytic reduction of CO 2 was conducted in a 40 mL quartz reactor with a silicone rubber septum. 1 mL of CO 2 -saturated aqueous solution, which had been prepared by bubbling with high purity CO 2 (99.999) gas to 5 mL H 2 O for 30 min, was added into the quartz reactor with 20 mg of catalyst.To remove air from the reactor and prevent water extraction, the reactor was cooled by an icewater bath to 273 K, then evacuated by a mechanical pump and filled with high purity CO 2 gas.The evacuation-filling operation was repeated three times.A 300 W commercial Xe lamp was used as an irradiation resource and vertically placed outside the reactor.The temperature of the reactor was kept at room temperature with an electronic fan.And the reaction mixture was stirred with a magnetic stirrer during the whole reaction process.After 3 h of irradiation, 0.5 mL of reactive gas was sampled with a syringe after different reaction time, and analyzed by a GC-7890B gas chromatograph equipped with a flame ionization detector (FID), a thermal conductivity detector (TCD) and a methanation reactor which can convert CO and CO 2 to CH 4 .The incident light intensity of Xe lamp was measured by using a SpectriLight ILT950 (Fig. S1).The Xe lamp has a continuous output spectrum in 330-800 nm and the main peak at ca. 410 nm."}, {"llm generation": "Ti-HZSM-5, TiO2, HZSM-5, 0.99TiO2-HZSM-5, 0.99Ti-HZSM-5", "source": "Fig. 1 shows the production rates of CO over the Ti-HZSM-5 samples with different Ti loading amount and the several reference samples such as the nude TiO 2 , the nude HZSM-5, and the 0.99TiO 2 -HZSM-5.", "context": "The photocatalytic reduction of CO 2 over the samples was performed under Xe lamp irradiation in the CO 2 -saturated aqueous solution without any sacrificial agent.CO was main product of the reaction, and beyond CO product, only a trace amount of CH 4 and H 2 was detected in the gas phase products.Fig. 1 shows the production rates of CO over the Ti-HZSM-5 samples with different Ti loading amount and the several reference samples such as the nude TiO 2 , the nude HZSM-5, and the 0.99TiO 2 -HZSM-5.Obviously, the 0.99Ti-HZSM-5 sample shows the highest production rate of CO in all the samples, reaching to 2.05 mol g -1 h -1 , which is 2.8 time higher than that of the 0.99TiO 2 -HZSM-5.This indicates that the loading Ti species could increase the photocatalytic activity of both TiO 2 and HZSM-5 for reduction of CO 2 to CO.However, the sample obtained by sol-gel hydrolysis (0.99Ti-HZSM-5) shows higher activity than the sample by mechanical mixing (0.99TiO 2 -HZSM-5).The difference of the samples in the photocatalytic activity should be related to the existence of Fe species in HZSM-5 and the chemical states of the introduced Ti species. Fig. 2 shows XRD patterns of the 0.99Ti-HZSM-5, 0.99TiO 2 -HZSM-5 and two reference samples TiO 2 and HZSM-5.Compared with that of the nude HZSM-5 sample, the Ti-containing samples show no any change in the position of XRD diffraction peaks, suggesting the introduction of Ti species did not destroy the MFI-type crystal structure of HZSM-5.However, for the mechanically mixed sample, 0.99TiO 2 -HZSM-5, relative intensities of the several main diffraction peaks seem to show notable change, and a small diffraction peak attributable to TiO 2 could be distinguished from the characteristic diffractions of HZSM-5 (see the inset in Fig. 2).This indicates heterogeneous dispersion of TiO 2 as small crystal particle over the pore surface of HZSM-5.By contrast, for the 0.99Ti-HZSM-5 sample, no any diffraction peak belonging to TiO 2 is observed, and the intensities of all diffraction peaks are almost comparable to that of the nude HZSM-5.This indicates that Ti species are highly dispersed on pore surface of HZSM-5 for 0.99Ti-HZSM-5. Visible Raman spectroscopy is sensitive to TiO 2 but not to HZSM-5 21, which was further applied to ascertain the difference in the chemical state of Ti species of these HZSM-5 samples.As shown in Fig. 3, TiO 2 (anatase) exhibits four Raman bands at 144, 390, 516, and 637 cm -1 , which are completely consistent with those reported in the literatures 22,23.The observed axial signal for 0.99TiO 2 -HZSM-5 is similar to the corresponding signal observed for TiO 2 (anatase).But no any Raman adsorption bands related to TiO 2 is found for the 0.99Ti-HZSM-5 sample.The Raman result supports the XRD result that the titanium oxide species can present as anatase phase nanoparticle in the 0.99TiO 2 -HZSM-5 samples, while present as a high disperse state in the 0.99Ti-HZSM-5 sample 24. It is well known that the UV absorption bands are a result of the ligand-to-metal charge transfer for metal oxides, and therefore it can be used to characterize the coordination chemistry of the metal ions in the materials containing metal species.Fig. 4 is UV-vis diffuse reflectance spectra (DRS) of these samples.The nude anatase TiO 2 shows a wide absorption band with the biggest absorption at ca. 310 nm and a ca.380 nm of absorption edges.Such wide absorption profile is completely in accord with that of the TiO 2 nanocrystals reported in literature, indicating diversity of the chemistry states of Ti atom in the TiO 2 nanocrystals.The nude HZSM-5 shows very weak DRS absorption feature compared to the TiO 2 , but it has actually three peaks in the range of 200-500 nm (see the inset in Fig. 4), the two bands at ca. 220 and 280 nm are assigned to the charge transfer from ligand to isolated framework Fe 3 , and the band at ca. 360 nm is related to d-d electron transition of Fe 3 in tetrahedral symmetry 25,26.Weaker UV peaks of the HZSM-5 could be due to lower content and lower absorption coefficient of Fe-O species than those of Ti-O species.Compared to the nude anatase TiO 2 , both the 0.99TiO 2 -HZSM-5 and the 0.99Ti-HZSM-5 show narrower absorption band, and the absorption edges of them are shifted toward short wavelength.Interestingly, the absorption band of 0.99Ti-HZSM-5 is narrower and the absorption wavelength of absorption edge is shorter.Since the absorption wavelength of metal atom is generally blue-shifted with decreasing coordination number of it 27, the DRS characterization suggests that the Ti atoms in the 0.99Ti-HZSM-5 should be mainly present as the Ti species with lower coordination numbers 24,28, while those in the 0.99TiO 2 -HZSM-5 should be present as the TiO 2 nanoparticles 29,30, which is agreed well with XRD and Raman results. X-ray Photoelectron Spectroscopy (XPS) was used to further characterize the difference in the chemical states of Ti species in two Ti-containing HZSM-5 materials.O1s and Ti2p photoelectron spectra of the samples are shown in Fig. 5.The O1s spectrum could be deconvolved into two peaks.The one at higher binding energy is attributed to the oxygen atom of HZSM-5 31, and the other one at lower binding energy is belonged to the oxygen atom of TiO 2 32.Compared with those of 0.99TiO 2 -HZSM-5, the O1s peak at high energy of the 0.99Ti-HZSM-5 shows almost unchanged, while O1s peak of 0.99Ti-HZSM-5 at low energy shifts ca.0.3 eV toward high binding energy.This shows that the oxygen atoms in the 0.99Ti-HZSM-5 sample have lower electron density than those in 0.99TiO 2 -HZSM-5.In contrast, the Ti2p 3/2 and Ti2p 1/2 binding energies of 0.99Ti-HZSM-5 sample shift ca.0.2 eV toward low binding energy, compared to that of 0.99TiO 2 -HZSM-5 sample.The results suggest that there are more electrons transfer from O to Ti in the 0.99Ti-HZSM-5 than in the 0.99TiO 2 -HZSM-5.This indicates that polarizability of Ti O bond occurs for the surface of 0.99Ti-HZSM-5 sample, which could be explained by the Ti species bonded chemically to the surface of HZSM-5.Our previous studies show that the HZSM-5 sample contains very low content of Fe (ca 0.03 wt) 26, this content is too low to be clearly detected by XPS. All the above results show that the 0.99Ti-HZSM-5 has chemical states of Ti species different from the 0.99TiO 2 -HZSM-5.On the 0.99Ti-HZSM-5 surface, the Ti atoms could bond to the surface of HZSM-5 by O bridge, and therefore has strong interaction with the surface Fe species, which can be essential reason for higher activity of 0.99Ti-HZSM-5 than 0.99TiO 2 -HZSM-5. Texture data of the HZSM-5 and the Ti-containing HZSM-5 samples were measured by the N 2 adsorption, as listed in Table 1.It can be seen that both the specific surface areas and pore diameter of 0.99TiO 2 -HZSM-5 sample are slightly lower than that of the HZSM-5, which may be due to the pores of HZSM-5 partly blocking by TiO 2 particles.In contrast, the specific surface areas of 0.99Ti-HZSM-5 sample is a bit higher than that of the HZSM-5, but its pore diameter is a bit lower than the HZSM-5, which could be understood also by the chemical bonding of Ti species to surface oxygen atoms of TiO 2. It should be noted that such a small change of specific surface area and pore size could not induce such a difference in the photocatalytic activity between Ti-HZSM-5 and TiO 2 -HZSM-5, which could be seen from the normalized rates on the two samples.Thus, specific surface area and CO 2 adsorption capacity are not responsible for the difference in photocatalytic activity. Fig. 6 shows the photocurrent response of the samples.The 0.99Ti-HZSM-5 sample exhibits the higher photocurrent than the 0.99TiO 2 -HZSM-5 and HZSM-5 samples, indicating that 0.99Ti-HZSM-5 catalyst possesses higher efficiency of the separation of photogenerated electron-hole pairs than the other samples. Electron spin resonance (ESR) spectroscopy was used to explore the electron transfer process during UV light irradiation over HZSM-5 and Ti-containing HZSM-5 catalysts.The ESR experiments were carried out at 77 K in order to slow down the rate of electron transfer.According to Fig. 7a andb, both the 0.99TiO 2 -HZSM-5 and the 0.99Ti-HZSM-5 show two wide ESR signals at g 4.27 and g 2.026-2.002, of which the former is attributed to Fe 3 333435, and the latter to O -species 29,3637383940.No Ti 3 signal is detected for two samples.For clearly, Fig. 7c shows amplifying ESR signals at g 2.026-2.002.The signal at g 2.002 can be attributed to O - species of Fe -O 40,41, and the ones at 2.013 and 2.026 can be assigned to O -species of Ti -O -Ti 36,37.Significantly, for the 0.99TiO 2 -HZSM-5, upon irradiation the signal intensity of Fe 3 is slightly decreased, but the signal of O -species (g 2.026-2.002) is considerably increased, implying that UV excitation lead to an electron transfer from O 2-to Ti 4 and to Fe 3 to form Ti 3 -O - and Fe 2 -O - over the 0.99TiO 2 -HZSM-5, respectively.But for 0.99Ti-HZSM-5, upon the UV irradiation, the intensity of Fe 3 signal keeps Table 1 Comparison of the physical properties and photocatalytic activity of different sample. BET surface area (m 2 g -1 ) Mean pore diameter (nm) A(CO2) (cm 3 g -1 ) a RCO 10 -3 (mol h -1 m -2 ) b R'CO (mol h The above results show that dependent on the introduction mode of Ti species, the resulting Ti-contained HZSM-5 samples show notable difference in the chemical states, texture, photocurrent response, and photoexcitation property.By combining with our previous data on the characterization for Fe species of HZSM-5, we suggest possible mechanism of photocatalytic reduction of CO 2 on the Ti-HZSM-5 in aqueous solution. The used HZSM-5 sample was characterized to contain ca 0.03 wt of Fe and the Fe atoms are present as tetrahedrally coordinated Fe-O species incorporated within the silica framework 26.When introduced of Ti species by sol-gel hydrolysis of tetrabutyl titanate on the HZSM-5, the Ti species is anchored to the HZSM-5 surface by coordination with the framework oxygen atoms.Because the Ti species and Fe species coexist on the surface of HZSM-5, the Fe-O and Ti-O excited states would be formed simultaneously when the sample is irradiated by UV light.The enhancement of photocatalytic performance over Ti-HZSM-5 sample is related closely to the coupling effect between the two excited states.The coupling would lead to increase in the concentration of excited electrons and acceleration of the electron transfer rate over Ti-HZSM-5.The possible mechanism of the CO 2 photoreduction over Ti-HZSM-5 is showed in Scheme 1. Firstly, CO"}], "co-catalyst": [{"llm generation": "Fe", "source": "Photocatalytic reduction of CO2 to CO over the Ti\u2013Highly dispersed HZSM-5 zeolite containing Fe", "context": "Photocatalytic reduction of CO2 to CO over the Ti\u2013Highly dispersed HZSM-5 zeolite containing Fe"}, {"llm generation": "Fe species", "source": "in the as-synthesized Ti-HZSM-5 sample, Ti species are highly dispersed as lower coordination state on HZSM-5 zeolite surface, which makes Ti species and Fe species work synergistically.", "context": "In summary, Ti atoms are successfully anchored on HZSM-5 zeolite containing iron species via an in situ loading method.The combined characterizations of Ti-HZSM-5 by XRD, UV-vis DRS, Raman and XPS demonstrate that in the as-synthesized Ti-HZSM-5 sample, Ti species are highly dispersed as lower coordination state on HZSM-5 zeolite surface, which makes Ti species and Fe species work synergistically.Such a surface feature enhances separation efficiency of the photogenerated electron-hole pairs.The Ti-HZSM-5 composite shows higher photocatalytic activity for CO 2 reduction to CO than the TiO 2 -HZSM-5 sample.Our work provides an effective method in direct constructing semiconductor/zeolite photocatalyst composite, which can effectively enhance the photocatalytic activity of the catalyst.This synthetic approach is expected to extend to the production of other heterojunction zeolite photocatalysts. Fig. 1.CO production rates obtained for photocatalytic reduction of CO2 by different catalysts. Fig. 2. XRD patterns of TiO2 (anatase) (a), 0.99TiO2-HZSM-5 (b), 0.99Ti-HZSM-5 (c), HZSM-5 (d). Fig. 3. Raman patterns ( ex 532 nm) of TiO2 (anatase) (a), 0.99TiO2-HZSM-5 (b), 0.99Ti-HZSM-5 (c) and HZSM-5 (d). Fig. 4. UV-vis diffuse reflectance spectra of TiO2 (anatase) (a), 0.99TiO2-HZSM-5 (b), 0.99Ti-HZSM-5 (c) and HZSM-5 (d). Fig. 5. High-resolution XPS spectra of the O1s (A) and Ti2p (B) of 0.99TiO2-HZSM-5 (a) and 0.99Ti-HZSM-5 (b). Fig. 6.Periodic on/off photocurrent response of HZSM-5 (a), 0.99TiO2-HZSM-5 (b) and 0.99Ti-HZSM-5 (c) electrodes in 0.2 M Na2SO4 electrolyte with zero bias versus Ag/AgCl. Fig. 7. ESR spectra of 0.99TiO2-HZSM-5 (a) and 0.99Ti-HZSM-5 (b) under dark at 77 K in vacuum.(c) the selected region ESR spectra of the 0.99TiO2-HZSM-5 (red), 0.99Ti-HZSM-5 (black) and HZSM-5 (blue) samples upon UV light irradiation.(For interpretation of the references to colour in this figure legend, the reader is referred to the web version of this article.) Scheme 1.The possible mechanism for photoreduction of CO2 with H2O on Ti-HZSM-5 composite.quickly transfer to O -species of Ti 3 -O -, which facilitates the separation and migration of photoexcited electrons.Ti 4 -O 2-hv Ti 3 -O - (1) Fe 3 -O 2-hv Fe 2 -O - (2)Ti 3 -O - Fe 2 -O - Ti 3 -O 2- Fe 3 -O - (3)Finally, CO 2 is reduced to CO by Ti 3 -O 2- species and H 2 O is oxidized to O 2 by Fe 3 -O - species.Reduction and oxidation reaction occurring at different photoactive center would decrease electron-hole recombination and reverse reaction. -1 cm -3 ) c a Adsorbed capacity of CO2.b Production rate of CO normalized with specific surface areas.c Production rate of CO normalized with CO2 adsorbed capacity. The work is financially supported by the National Natural Science Foundation of China (Grants No. U1305242), the Technology Project of Education Office of Fujian Province of PR China (JA14030) and Collaborative Innovation Center of Clean Coal Gasification Technology of Fujian (No. XK1401). Supplementary data associated with this article can be found, in the online version, at http://dx.doi.org/10.1016/j.apcatb.2016.10.065."}], "light source": [{"llm generation": "UV-Vis", "source": "The Xe lamp has a continuous output spectrum in 330-800 nm and the main peak at ca. 410 nm.", "context": "HZSM-5 (Si/Al 38) was obtained from Nankai University, China.Anatase TiO 2 (99, 5 nm APS power) was purchased from Alfa Aesar.Tetrabutyl titanate (Ti(OC 3 H 7 ) 4 ) and n-propanol were acquired from Sinopharm Chemical Reagent Co. Ltd. Ti-HZSM-5 was synthesized by sol-gel hydrolysis of tetrabutyl titanate on the HZSM-5 zeolites substrate.In a typical preparation procedure, 500 mg of HZSM-5 and a certain amount of tetrabutyl titanate were added to 100 mL of n-propanol solution, and stirred for 2 h.Then an n-propanol solution with 10 water was added dropwise with a burette to the above solution under stirring condition during 3 h.The resulting gel solution was maintained in the same stirring condition for 2 h.The solid was centrifuged, washed several times with distilled water, then dried at 353 K followed by calcined at 773 K for 4 h.The as-synthesized samples were denoted as xTi-HZSM-5, where x represents the mass percentage of Ti in the sample.The sample prepared by mechanical mixing method was defined as xTiO 2 -HZSM-5, x indicated the mass percentage of Ti mixed with HZSM-5. X-ray diffraction (XRD) patterns were obtained using a Bruker D8 Advance X-ray diffractometer operated at 40 kV and 40 mA with Ni-filtered Cu K irradiation ( 0.15406 nm).UV-vis diffuse reflectance spectra (DRS) were recorded on a Cary-500 UV-vis-NIR spectrometer, BaSO 4 powder was used as the internal standard.The content of Ti in the samples was measured by an inductively coupled plasma optical emission spectrometer (ICP-OES) (Ultima2, HORIBA Joboin Yvon).Raman spectra were recorded at room temperature using a confocal microscopy Raman spectrometer (inVia, Renishaw Co., Britain) in the backscattering geometry with a 532 nm diode laser as an excitation source.Nitrogen adsorption-desorption isotherms and CO 2 adsorption isotherms were measured respectively at 77 K and 273 K, with an ASAP2020 M apparatus (Micromeritics Instrument Corp., USA).Brunauer-Emmett-Teller (BET) surface areas of samples were calculated from the N 2 adsorption isotherm by standard method. X-ray photoelectron spectroscopy (XPS) measurements were conducted on a PHI Quantum 2000 XPS system equipped with an Al X-ray source (1486.6 eV).Electron spin resonance (ESR) spectra were measured by a Bruker A-300-EPR X-band spectrometer at 77 K. Photoelectrochemical measurements were conducted with a BAS Epsilon Electrochemical System in a conventional three electrode cell, using a Pt plate as the counter electrode and Ag/AgCl electrode (3 M KCl) as the reference electrode.The working electrode was prepared by cleaning a fluorine-doped tin oxide (FTO) glass.The photocatalyst was dispersed in ethanol, and the suspension was added dropwise directly onto 0.25 cm 2 of FTO glass substrate.Then the film was dried in air.The electrochemical measurement was carried out in a Na 2 SO 4 (0.2 M) electrolyte, which was purged with nitrogen gas for 2 h prior to the measurements. Photocatalytic reduction of CO 2 was conducted in a 40 mL quartz reactor with a silicone rubber septum. 1 mL of CO 2 -saturated aqueous solution, which had been prepared by bubbling with high purity CO 2 (99.999) gas to 5 mL H 2 O for 30 min, was added into the quartz reactor with 20 mg of catalyst.To remove air from the reactor and prevent water extraction, the reactor was cooled by an icewater bath to 273 K, then evacuated by a mechanical pump and filled with high purity CO 2 gas.The evacuation-filling operation was repeated three times.A 300 W commercial Xe lamp was used as an irradiation resource and vertically placed outside the reactor.The temperature of the reactor was kept at room temperature with an electronic fan.And the reaction mixture was stirred with a magnetic stirrer during the whole reaction process.After 3 h of irradiation, 0.5 mL of reactive gas was sampled with a syringe after different reaction time, and analyzed by a GC-7890B gas chromatograph equipped with a flame ionization detector (FID), a thermal conductivity detector (TCD) and a methanation reactor which can convert CO and CO 2 to CH 4 .The incident light intensity of Xe lamp was measured by using a SpectriLight ILT950 (Fig. S1).The Xe lamp has a continuous output spectrum in 330-800 nm and the main peak at ca. 410 nm."}, {"llm generation": "UV-Vis", "source": "The photocatalytic reduction of CO 2 over the samples was performed under Xe lamp irradiation in the CO 2 -saturated aqueous solution without any sacrificial agent.", "context": "The photocatalytic reduction of CO 2 over the samples was performed under Xe lamp irradiation in the CO 2 -saturated aqueous solution without any sacrificial agent.CO was main product of the reaction, and beyond CO product, only a trace amount of CH 4 and H 2 was detected in the gas phase products.Fig. 1 shows the production rates of CO over the Ti-HZSM-5 samples with different Ti loading amount and the several reference samples such as the nude TiO 2 , the nude HZSM-5, and the 0.99TiO 2 -HZSM-5.Obviously, the 0.99Ti-HZSM-5 sample shows the highest production rate of CO in all the samples, reaching to 2.05 mol g -1 h -1 , which is 2.8 time higher than that of the 0.99TiO 2 -HZSM-5.This indicates that the loading Ti species could increase the photocatalytic activity of both TiO 2 and HZSM-5 for reduction of CO 2 to CO.However, the sample obtained by sol-gel hydrolysis (0.99Ti-HZSM-5) shows higher activity than the sample by mechanical mixing (0.99TiO 2 -HZSM-5).The difference of the samples in the photocatalytic activity should be related to the existence of Fe species in HZSM-5 and the chemical states of the introduced Ti species. Fig. 2 shows XRD patterns of the 0.99Ti-HZSM-5, 0.99TiO 2 -HZSM-5 and two reference samples TiO 2 and HZSM-5.Compared with that of the nude HZSM-5 sample, the Ti-containing samples show no any change in the position of XRD diffraction peaks, suggesting the introduction of Ti species did not destroy the MFI-type crystal structure of HZSM-5.However, for the mechanically mixed sample, 0.99TiO 2 -HZSM-5, relative intensities of the several main diffraction peaks seem to show notable change, and a small diffraction peak attributable to TiO 2 could be distinguished from the characteristic diffractions of HZSM-5 (see the inset in Fig. 2).This indicates heterogeneous dispersion of TiO 2 as small crystal particle over the pore surface of HZSM-5.By contrast, for the 0.99Ti-HZSM-5 sample, no any diffraction peak belonging to TiO 2 is observed, and the intensities of all diffraction peaks are almost comparable to that of the nude HZSM-5.This indicates that Ti species are highly dispersed on pore surface of HZSM-5 for 0.99Ti-HZSM-5. Visible Raman spectroscopy is sensitive to TiO 2 but not to HZSM-5 21, which was further applied to ascertain the difference in the chemical state of Ti species of these HZSM-5 samples.As shown in Fig. 3, TiO 2 (anatase) exhibits four Raman bands at 144, 390, 516, and 637 cm -1 , which are completely consistent with those reported in the literatures 22,23.The observed axial signal for 0.99TiO 2 -HZSM-5 is similar to the corresponding signal observed for TiO 2 (anatase).But no any Raman adsorption bands related to TiO 2 is found for the 0.99Ti-HZSM-5 sample.The Raman result supports the XRD result that the titanium oxide species can present as anatase phase nanoparticle in the 0.99TiO 2 -HZSM-5 samples, while present as a high disperse state in the 0.99Ti-HZSM-5 sample 24. It is well known that the UV absorption bands are a result of the ligand-to-metal charge transfer for metal oxides, and therefore it can be used to characterize the coordination chemistry of the metal ions in the materials containing metal species.Fig. 4 is UV-vis diffuse reflectance spectra (DRS) of these samples.The nude anatase TiO 2 shows a wide absorption band with the biggest absorption at ca. 310 nm and a ca.380 nm of absorption edges.Such wide absorption profile is completely in accord with that of the TiO 2 nanocrystals reported in literature, indicating diversity of the chemistry states of Ti atom in the TiO 2 nanocrystals.The nude HZSM-5 shows very weak DRS absorption feature compared to the TiO 2 , but it has actually three peaks in the range of 200-500 nm (see the inset in Fig. 4), the two bands at ca. 220 and 280 nm are assigned to the charge transfer from ligand to isolated framework Fe 3 , and the band at ca. 360 nm is related to d-d electron transition of Fe 3 in tetrahedral symmetry 25,26.Weaker UV peaks of the HZSM-5 could be due to lower content and lower absorption coefficient of Fe-O species than those of Ti-O species.Compared to the nude anatase TiO 2 , both the 0.99TiO 2 -HZSM-5 and the 0.99Ti-HZSM-5 show narrower absorption band, and the absorption edges of them are shifted toward short wavelength.Interestingly, the absorption band of 0.99Ti-HZSM-5 is narrower and the absorption wavelength of absorption edge is shorter.Since the absorption wavelength of metal atom is generally blue-shifted with decreasing coordination number of it 27, the DRS characterization suggests that the Ti atoms in the 0.99Ti-HZSM-5 should be mainly present as the Ti species with lower coordination numbers 24,28, while those in the 0.99TiO 2 -HZSM-5 should be present as the TiO 2 nanoparticles 29,30, which is agreed well with XRD and Raman results. X-ray Photoelectron Spectroscopy (XPS) was used to further characterize the difference in the chemical states of Ti species in two Ti-containing HZSM-5 materials.O1s and Ti2p photoelectron spectra of the samples are shown in Fig. 5.The O1s spectrum could be deconvolved into two peaks.The one at higher binding energy is attributed to the oxygen atom of HZSM-5 31, and the other one at lower binding energy is belonged to the oxygen atom of TiO 2 32.Compared with those of 0.99TiO 2 -HZSM-5, the O1s peak at high energy of the 0.99Ti-HZSM-5 shows almost unchanged, while O1s peak of 0.99Ti-HZSM-5 at low energy shifts ca.0.3 eV toward high binding energy.This shows that the oxygen atoms in the 0.99Ti-HZSM-5 sample have lower electron density than those in 0.99TiO 2 -HZSM-5.In contrast, the Ti2p 3/2 and Ti2p 1/2 binding energies of 0.99Ti-HZSM-5 sample shift ca.0.2 eV toward low binding energy, compared to that of 0.99TiO 2 -HZSM-5 sample.The results suggest that there are more electrons transfer from O to Ti in the 0.99Ti-HZSM-5 than in the 0.99TiO 2 -HZSM-5.This indicates that polarizability of Ti O bond occurs for the surface of 0.99Ti-HZSM-5 sample, which could be explained by the Ti species bonded chemically to the surface of HZSM-5.Our previous studies show that the HZSM-5 sample contains very low content of Fe (ca 0.03 wt) 26, this content is too low to be clearly detected by XPS. All the above results show that the 0.99Ti-HZSM-5 has chemical states of Ti species different from the 0.99TiO 2 -HZSM-5.On the 0.99Ti-HZSM-5 surface, the Ti atoms could bond to the surface of HZSM-5 by O bridge, and therefore has strong interaction with the surface Fe species, which can be essential reason for higher activity of 0.99Ti-HZSM-5 than 0.99TiO 2 -HZSM-5. Texture data of the HZSM-5 and the Ti-containing HZSM-5 samples were measured by the N 2 adsorption, as listed in Table 1.It can be seen that both the specific surface areas and pore diameter of 0.99TiO 2 -HZSM-5 sample are slightly lower than that of the HZSM-5, which may be due to the pores of HZSM-5 partly blocking by TiO 2 particles.In contrast, the specific surface areas of 0.99Ti-HZSM-5 sample is a bit higher than that of the HZSM-5, but its pore diameter is a bit lower than the HZSM-5, which could be understood also by the chemical bonding of Ti species to surface oxygen atoms of TiO 2. It should be noted that such a small change of specific surface area and pore size could not induce such a difference in the photocatalytic activity between Ti-HZSM-5 and TiO 2 -HZSM-5, which could be seen from the normalized rates on the two samples.Thus, specific surface area and CO 2 adsorption capacity are not responsible for the difference in photocatalytic activity. Fig. 6 shows the photocurrent response of the samples.The 0.99Ti-HZSM-5 sample exhibits the higher photocurrent than the 0.99TiO 2 -HZSM-5 and HZSM-5 samples, indicating that 0.99Ti-HZSM-5 catalyst possesses higher efficiency of the separation of photogenerated electron-hole pairs than the other samples. Electron spin resonance (ESR) spectroscopy was used to explore the electron transfer process during UV light irradiation over HZSM-5 and Ti-containing HZSM-5 catalysts.The ESR experiments were carried out at 77 K in order to slow down the rate of electron transfer.According to Fig. 7a andb, both the 0.99TiO 2 -HZSM-5 and the 0.99Ti-HZSM-5 show two wide ESR signals at g 4.27 and g 2.026-2.002, of which the former is attributed to Fe 3 333435, and the latter to O -species 29,3637383940.No Ti 3 signal is detected for two samples.For clearly, Fig. 7c shows amplifying ESR signals at g 2.026-2.002.The signal at g 2.002 can be attributed to O - species of Fe -O 40,41, and the ones at 2.013 and 2.026 can be assigned to O -species of Ti -O -Ti 36,37.Significantly, for the 0.99TiO 2 -HZSM-5, upon irradiation the signal intensity of Fe 3 is slightly decreased, but the signal of O -species (g 2.026-2.002) is considerably increased, implying that UV excitation lead to an electron transfer from O 2-to Ti 4 and to Fe 3 to form Ti 3 -O - and Fe 2 -O - over the 0.99TiO 2 -HZSM-5, respectively.But for 0.99Ti-HZSM-5, upon the UV irradiation, the intensity of Fe 3 signal keeps Table 1 Comparison of the physical properties and photocatalytic activity of different sample. BET surface area (m 2 g -1 ) Mean pore diameter (nm) A(CO2) (cm 3 g -1 ) a RCO 10 -3 (mol h -1 m -2 ) b R'CO (mol h The above results show that dependent on the introduction mode of Ti species, the resulting Ti-contained HZSM-5 samples show notable difference in the chemical states, texture, photocurrent response, and photoexcitation property.By combining with our previous data on the characterization for Fe species of HZSM-5, we suggest possible mechanism of photocatalytic reduction of CO 2 on the Ti-HZSM-5 in aqueous solution. The used HZSM-5 sample was characterized to contain ca 0.03 wt of Fe and the Fe atoms are present as tetrahedrally coordinated Fe-O species incorporated within the silica framework 26.When introduced of Ti species by sol-gel hydrolysis of tetrabutyl titanate on the HZSM-5, the Ti species is anchored to the HZSM-5 surface by coordination with the framework oxygen atoms.Because the Ti species and Fe species coexist on the surface of HZSM-5, the Fe-O and Ti-O excited states would be formed simultaneously when the sample is irradiated by UV light.The enhancement of photocatalytic performance over Ti-HZSM-5 sample is related closely to the coupling effect between the two excited states.The coupling would lead to increase in the concentration of excited electrons and acceleration of the electron transfer rate over Ti-HZSM-5.The possible mechanism of the CO 2 photoreduction over Ti-HZSM-5 is showed in Scheme 1. Firstly, CO"}], "lamp": [{"llm generation": "Xenon", "source": "A 300 W commercial Xe lamp was used as an irradiation resource and vertically placed outside the reactor.", "context": "HZSM-5 (Si/Al 38) was obtained from Nankai University, China.Anatase TiO 2 (99, 5 nm APS power) was purchased from Alfa Aesar.Tetrabutyl titanate (Ti(OC 3 H 7 ) 4 ) and n-propanol were acquired from Sinopharm Chemical Reagent Co. Ltd. Ti-HZSM-5 was synthesized by sol-gel hydrolysis of tetrabutyl titanate on the HZSM-5 zeolites substrate.In a typical preparation procedure, 500 mg of HZSM-5 and a certain amount of tetrabutyl titanate were added to 100 mL of n-propanol solution, and stirred for 2 h.Then an n-propanol solution with 10 water was added dropwise with a burette to the above solution under stirring condition during 3 h.The resulting gel solution was maintained in the same stirring condition for 2 h.The solid was centrifuged, washed several times with distilled water, then dried at 353 K followed by calcined at 773 K for 4 h.The as-synthesized samples were denoted as xTi-HZSM-5, where x represents the mass percentage of Ti in the sample.The sample prepared by mechanical mixing method was defined as xTiO 2 -HZSM-5, x indicated the mass percentage of Ti mixed with HZSM-5. X-ray diffraction (XRD) patterns were obtained using a Bruker D8 Advance X-ray diffractometer operated at 40 kV and 40 mA with Ni-filtered Cu K irradiation ( 0.15406 nm).UV-vis diffuse reflectance spectra (DRS) were recorded on a Cary-500 UV-vis-NIR spectrometer, BaSO 4 powder was used as the internal standard.The content of Ti in the samples was measured by an inductively coupled plasma optical emission spectrometer (ICP-OES) (Ultima2, HORIBA Joboin Yvon).Raman spectra were recorded at room temperature using a confocal microscopy Raman spectrometer (inVia, Renishaw Co., Britain) in the backscattering geometry with a 532 nm diode laser as an excitation source.Nitrogen adsorption-desorption isotherms and CO 2 adsorption isotherms were measured respectively at 77 K and 273 K, with an ASAP2020 M apparatus (Micromeritics Instrument Corp., USA).Brunauer-Emmett-Teller (BET) surface areas of
