Repository: OEG-Clark/solarchem-corpus

# SolarChemQA Benchmark & Dataset

This repository contains the benchmark and dataset for [SolarQA](https://github.com/oeg-upm/solar-qa) application. The SolarChemQA Benchmark is designed specifically for factual question answering benchmark based on solar chemistry academic papers. We intent to build an open-source benchmark & dataset for testing the performance of QA system when it comes to narrow-domain and in-depth questions. 

The SolarChemQA Benchmark addresses the critical need for domain-specific evaluation tools in scientific literature processing. It aims to:

- Build an open-source benchmark for testing QA system performance on narrow-domain, in-depth questions

File: SolarQA-pipeline/domain_expert_annotation/annotated_annotation_1055.json
[{"paper_title": "Plasmon-induced carrier separation boosts high-selective photocatalytic CO2 reduction on dagger-axe-like Cu@Co core\u2013shell bimetal", "doi": "10.1016/j.cej.2021.129295", "validator": "domain expert 1", "category": "catalyst", "source": "Herein, among many plasmonic bimetals, dagger-axe-like CuCo core-shell bimetal exhibits excellent photocatalytic CO 2 reduction activity.", "context": "Designing plasmonic catalysts capable of efficient and selective photocatalytic CO 2 reduction is considerable important for future carbon energy utilization.Herein, among many plasmonic bimetals, dagger-axe-like CuCo core-shell bimetal exhibits excellent photocatalytic CO 2 reduction activity.The incorporation of Co layer into a Cu matrix constructs a core-shell structure, which could increase the CO 2 adsorption capacity of Cu, thus promoting faster CO 2 adsorption/activation.The electronic coupling of Co and Cu can also cause rapid interfacial charge-transfer dynamics.Therefore, the CuCo sample exhibits enhanced catalytic activity for the reduction of CO 2 to CO, and its CO production rate is 11043.33mol g -1 without photosensitizer and cocatalyst.Furthermore, CuCo proved ultra-high CO selectivity (98) and stability (48 h).This work offers a simple strategy to finely construct a fresh type of plasmonic photocatalyst for photocatalytic CO 2 reduction.", "vote": "1"}, {"paper_title": "Plasmon-induced carrier separation boosts high-selective photocatalytic CO2 reduction on dagger-axe-like Cu@Co core\u2013shell bimetal", "doi": "10.1016/j.cej.2021.129295", "validator": "domain expert 1", "category": "catalyst", "source": "Dagger-axe-like CuCo core-shell bimetal was prepared by a facile synthesis method.", "context": "Dagger-axe-like CuCo core-shell bimetal was prepared by a facile synthesis method.The as-obtained CuCo bimetal is as follows: 0.85 mmol copper acetate and 0.15 mmol CoCl 2 6H 2 O was added in 60 mL 2 M NaOH, and stirring at 30 min.Next, 1.5 mL of C 2 H 8 N 2 and 5 mmol NaH 2 PO 2 were dissolved in above solution, respectively.After stirring for 1 h, the solution was poured into 100 mL Teflon-lined autoclave and heated to 200 C for 15 h.The obtained nanoparticles were centrifuged and purified with H 2 O and absolute ethanol for several times, and then vacuum treatment at 45 C for 24 h.xCuCo (x -2, -1, 2, and 3) samples were prepared by the above preparation steps except that the molar ratio of Cu/Co is changed, which were 9.5 : 0.5, 9 : 1, 8 : 2, and 7 : 3, respectively.Cu and Co samples were respectively obtained through the above process without corresponding CoCl 2 6H 2 O and copper acetate.CoCu was prepared by the above preparation steps except that the as-prepared Co sample replaces CoCl 2 6H 2 O. Furthermore, CuNi, CuPb, CuPt, CuAu and CuRu samples were also prepared by the above preparation steps except that the corresponding metal ion can substitute Co ion. X-ray diffraction (XRD) measurements were recorded on a Bruker D8 Advance diffractometer with Cu-K radiation ( 1.5406A).Fourier transform infrared (FT-IR) spectra were recorded on a Bruker Tensor spectrometer.X-ray photoelectron spectroscopy was recorded on Thermo ESCALAB250 instrument with a monochromatized Al K line source (200 W).Microstructure was investigated by a transmission electron microscope (TEM) (JEM-2100F) and a scanning electron microscope (SEM) (FESEM, Hitachi, S-4800).Brunauer-Emmett-Teller (BET) specific surface area was tested at 77.4 K using a surface area analyzer (ASAP 2020, American) based on nitrogen adsorption and desorption isotherms.Prior to the experiments, the samples were dried and degassed under vacuum at 200 C for 12 h.Fourier transform infrared (FT-IR) spectra were recorded on a Bruker Tensor 27 spectrometer.In order to verify the behavior of the samples in the existence of CO 2 , the samples were analysed by temperature programmed CO desorption (TPD-CO 2 ).The UV-vis diffuse reflectance spectra (DRS, Hitachi U-3010 spectrophotometer) were recorded by the Kubelka-Munk approach with BaSO 4 as a reference.Transient PL lifetime and photoluminescence (PL) spectra were recorded on a fluorescence spectrophotometer (Edinburgh Instruments, FLSP-920).CO and CH 4 labelled by 13 C was detected with gas chromatography-mass spectrometer (Agilent 6890 N/5975, USA). The photocatalytic CO 2 production test was conducted in a Pyrex reactor with excellent air tightness.As a representative photocatalytic CO 2 reduction experiment, 10 mg sample was added with a magnetic stirrer in a 100 mL Pyrex reactor (4 mL H 2 O, 2 mL lactic acid).The reactor was completely evacuated, and then washed with CO 2 several times.Initially, the reactor was purged with CO 2 for 30 min and then sealed at 1 atm CO 2 .The reaction mixture was continuously stirred with a magnetic and irradiated under a 300 W Xe lamp (light intensity was 150 mW/cm 2 ).Meanwhile, the cooling water was used to maintain the room temperature.After the reaction, the CO and CH 4 were analyzed by a gas chromatograph of GC7900 (Tian Mei, Shanghai) with a FID detector and the H 2 was also detected by GC7900 with a TCD detector. Electrochemical measurements were conducted with a CHI660E electrochemical workstation in a conventional three electrode cell, using an Ag/AgCl electrode (3 M KCl) as the reference electrode and a Pt wire as the counter electrode.The working electrode was prepared on ITO conductive glass.The 50 mg sample was dispersed in 2 mL ethanol by sonication to produce a slurry.The slurry was spread onto ITO conductive glass using the doctor blade technique and dried at 80 C for 12 h.The working electrodes were irradiated by a 300 W Xe lamp (PLS-SXE300, Trusttech) in 0.1 M Na 2 SO 4 solution.Scheme 1. Illustration of the synthetic process of dagger-axe-like CuCo core-shell bimetal. H. Lai et al.", "vote": "1"}, {"paper_title": "Plasmon-induced carrier separation boosts high-selective photocatalytic CO2 reduction on dagger-axe-like Cu@Co core\u2013shell bimetal", "doi": "10.1016/j.cej.2021.129295", "validator": "domain expert 1", "category": "catalyst", "source": "The current work can stimulate the development of non-precious bimetal as plasmonic catalyst and provide different perspectives for weaving new types of photocatalysts for various photoreduction processes.", "context": "In summary, dagger-axe-like CuCo core-shell bimetal is obtained via using a facile preparation strategy, and the adsorption capacity in the nano-system can be adjusted by changing the position of Co.While greatly increasing the photocatalytic activity with hole scavenger in the absence of added photosensitizers and cocatalysts, the CO selectivity of CuCo sample is also greatly improved at the same time, which is rare in the reported literature.The photocatalytic activity accompanied by high activity and ultra-high selectivity was attributed to the fast migration of photoinduced charge carriers derived from the Co layer.Importantly, the Co layer can enhance the CO 2 adsorption capacity of Cu.The current work can stimulate the development of non-precious bimetal as plasmonic catalyst and provide different perspectives for weaving new types of photocatalysts for various photoreduction processes. Fig. 1.XRD patterns of Cu, Co, CoCu and CuCo samples. Fig. 3. SEM images of (a) Cu, (b) Co, (c) CoCu and(d, e) CuCo.TEM images (f) and HRTEM (g, o and p) of CuCo.The selected area electron diffraction (SAED) pattern (q) of CuCo.EDS spectrum (m) of CuCo.Elemental mappings of original image (n), Cu (k), and Co (j) for CuCo. Fig. 4. UV-vis diffuse reflectance spectra (DRS) of Cu, Co, CoCu and CuCo samples. Fig. 5. Photocatalytic CO 2 reduction activity: (a) the various bimetals (CuNi, CuPb, CuCo, CuPt, CuAu and CuRu); (b) photocatalytic CO 2 evolution curves over Cu, Co, CoCu and CuCo samples.(c) average photocatalytic activity of Cu, Co, CuCo and CoCu samples.(d) CO 2 photoreduction selectivity of CO, CH 4 and H 2 over Cu, Co, CoCu and CuCo samples. Fig. 6.(a) GC Chromatogram of CO and CH 4 accumulated for 12 h by the CuCo sample.(b) Mass spectra of 13 CO (m/z 29) produced over CuCo sample.(c) TPD-CO 2 profiles for the Cu, Co, CoCu and CuCo samples.(d) FT-IR characterization of CO 2 adsorption on CuCo sample. Fig. 7. (a) Steady-state photoluminescence (PL) spectra of Cu, Co, CoCu and CuCo samples.(b) Electrochemical impedance spectra (EIS) of Cu, Co, CoCu and CuCo samples.(c) Transient photocurrent responses of Cu, Co, CoCu and CuCo samples.(d) Time-resolved PL decay profiles for Cu and CuCo samples. Fig. 8.A possible mechanism for the photocatalytic CO 2 reduction about CuCo sample. . Lai et al. We are extremely grateful for the financial support of the research fund of the Xiangtan University startup grant (06KZ/KZ08082) and the Science and Technology Innovation Program of Hunan Province (2020RC2076). The authors declare that they have no known competing financial interests or personal relationships that could have appeared to influence the work reported in this paper. Supplementary data to this article can be found online at https://doi.org/10.1016/j.cej.2021.129295.", "vote": "0"}, {"paper_title": "Plasmon-induced carrier separation boosts high-selective photocatalytic CO2 reduction on dagger-axe-like Cu@Co core\u2013shell bimetal", "doi": "10.1016/j.cej.2021.129295", "validator": "domain expert 1", "category": "co-catalyst", "source": "Therefore, the CuCo sample exhibits enhanced catalytic activity for the reduction of CO 2 to CO, and its CO production rate is 11043.33mol g -1 without photosensitizer and cocatalyst.", "context": "Designing plasmonic catalysts capable of efficient and selective photocatalytic CO 2 reduction is considerable important for future carbon energy utilization.Herein, among many plasmonic bimetals, dagger-axe-like CuCo core-shell bimetal exhibits excellent photocatalytic CO 2 reduction activity.The incorporation of Co layer into a Cu matrix constructs a core-shell structure, which could increase the CO 2 adsorption capacity of Cu, thus promoting faster CO 2 adsorption/activation.The electronic coupling of Co and Cu can also cause rapid interfacial charge-transfer dynamics.Therefore, the CuCo sample exhibits enhanced catalytic activity for the reduction of CO 2 to CO, and its CO production rate is 11043.33mol g -1 without photosensitizer and cocatalyst.Furthermore, CuCo proved ultra-high CO selectivity (98) and stability (48 h).This work offers a simple strategy to finely construct a fresh type of plasmonic photocatalyst for photocatalytic CO 2 reduction.", "vote": "0"}, {"paper_title": "Plasmon-induced carrier separation boosts high-selective photocatalytic CO2 reduction on dagger-axe-like Cu@Co core\u2013shell bimetal", "doi": "10.1016/j.cej.2021.129295", "validator": "domain expert 1", "category": "co-catalyst", "source": "While greatly increasing the photocatalytic activity with hole scavenger in the absence of added photosensitizers and cocatalysts, the CO selectivity of CuCo sample is also greatly improved at the same time, which is rare in the reported literature.", "context": "In summary, dagger-axe-like CuCo core-shell bimetal is obtained via using a facile preparation strategy, and the adsorption capacity in the nano-system can be adjusted by changing the position of Co.While greatly increasing the photocatalytic activity with hole scavenger in the absence of added photosensitizers and cocatalysts, the CO selectivity of CuCo sample is also greatly improved at the same time, which is rare in the reported literature.The photocatalytic activity accompanied by high activity and ultra-high selectivity was attributed to the fast migration of photoinduced charge carriers derived from the Co layer.Importantly, the Co layer can enhance the CO 2 adsorption capacity of Cu.The current work can stimulate the development of non-precious bimetal as plasmonic catalyst and provide different perspectives for weaving new types of photocatalysts for various photoreduction processes. Fig. 1.XRD patterns of Cu, Co, CoCu and CuCo samples. Fig. 3. SEM images of (a) Cu, (b) Co, (c) CoCu and(d, e) CuCo.TEM images (f) and HRTEM (g, o and p) of CuCo.The selected area electron diffraction (SAED) pattern (q) of CuCo.EDS spectrum (m) of CuCo.Elemental mappings of original image (n), Cu (k), and Co (j) for CuCo. Fig. 4. UV-vis diffuse reflectance spectra (DRS) of Cu, Co, CoCu and CuCo samples. Fig. 5. Photocatalytic CO 2 reduction activity: (a) the various bimetals (CuNi, CuPb, CuCo, CuPt, CuAu and CuRu); (b) photocatalytic CO 2 evolution curves over Cu, Co, CoCu and CuCo samples.(c) average photocatalytic activity of Cu, Co, CuCo and CoCu samples.(d) CO 2 photoreduction selectivity of CO, CH 4 and H 2 over Cu, Co, CoCu and CuCo samples. Fig. 6.(a) GC Chromatogram of CO and CH 4 accumulated for 12 h by the CuCo sample.(b) Mass spectra of 13 CO (m/z 29) produced over CuCo sample.(c) TPD-CO 2 profiles for the Cu, Co, CoCu and CuCo samples.(d) FT-IR characterization of CO 2 adsorption on CuCo sample. Fig. 7. (a) Steady-state photoluminescence (PL) spectra of Cu, Co, CoCu and CuCo samples.(b) Electrochemical impedance spectra (EIS) of Cu, Co, CoCu and CuCo samples.(c) Transient photocurrent responses of Cu, Co, CoCu and CuCo samples.(d) Time-resolved PL decay profiles for Cu and CuCo samples. Fig. 8.A possible mechanism for the photocatalytic CO 2 reduction about CuCo sample. . Lai et al. We are extremely grateful for the financial support of the research fund of the Xiangtan University startup grant (06KZ/KZ08082) and the Science and Technology Innovation Program of Hunan Province (2020RC2076). The authors declare that they have no known competing financial interests or personal relationships that could have appeared to influence the work reported in this paper. Supplementary data to this article can be found online at https://doi.org/10.1016/j.cej.2021.129295.", "vote": "0"}, {"paper_title": "Plasmon-induced carrier separation boosts high-selective photocatalytic CO2 reduction on dagger-axe-like Cu@Co core\u2013shell bimetal", "doi": "10.1016/j.cej.2021.129295", "validator": "domain expert 1", "category": "light source", "source": "Fig. 4. UV-vis diffuse reflectance spectra (DRS) of Cu, Co, CoCu and CuCo samples.", "context": "In summary, dagger-axe-like CuCo core-shell bimetal is obtained via using a facile preparation strategy, and the adsorption capacity in the nano-system can be adjusted by changing the position of Co.While greatly increasing the photocatalytic activity with hole scavenger in the absence of added photosensitizers and cocatalysts, the CO selectivity of CuCo sample is also greatly improved at the same time, which is rare in the reported literature.The photocatalytic activity accompanied by high activity and ultra-high selectivity was attributed to the fast migration of photoinduced charge carriers derived from the Co layer.Importantly, the Co layer can enhance the CO 2 adsorption capacity of Cu.The current work can stimulate the development of non-precious bimetal as plasmonic catalyst and provide different perspectives for weaving new types of photocatalysts for various photoreduction processes. Fig. 1.XRD patterns of Cu, Co, CoCu and CuCo samples. Fig. 3. SEM images of (a) Cu, (b) Co, (c) CoCu and(d, e) CuCo.TEM images (f) and HRTEM (g, o and p) of CuCo.The selected area electron diffraction (SAED) pattern (q) of CuCo.EDS spectrum (m) of CuCo.Elemental mappings of original image (n), Cu (k), and Co (j) for CuCo. Fig. 4. UV-vis diffuse reflectance spectra (DRS) of Cu, Co, CoCu and CuCo samples. Fig. 5. Photocatalytic CO 2 reduction activity: (a) the various bimetals (CuNi, CuPb, CuCo, CuPt, CuAu and CuRu); (b) photocatalytic CO 2 evolution curves over Cu, Co, CoCu and CuCo samples.(c) average photocatalytic activity of Cu, Co, CuCo and CoCu samples.(d) CO 2 photoreduction selectivity of CO, CH 4 and H 2 over Cu, Co, CoCu and CuCo samples. Fig. 6.(a) GC Chromatogram of CO and CH 4 accumulated for 12 h by the CuCo sample.(b) Mass spectra of 13 CO (m/z 29) produced over CuCo sample.(c) TPD-CO 2 profiles for the Cu, Co, CoCu and CuCo samples.(d) FT-IR characterization of CO 2 adsorption on CuCo sample. Fig. 7. (a) Steady-state photoluminescence (PL) spectra of Cu, Co, CoCu and CuCo samples.(b) Electrochemical impedance spectra (EIS) of Cu, Co, CoCu and CuCo samples.(c) Transient photocurrent responses of Cu, Co, CoCu and CuCo samples.(d) Time-resolved PL decay profiles for Cu and CuCo samples. Fig. 8.A possible mechanism for the photocatalytic CO 2 reduction about CuCo sample. . Lai et al. We are extremely grateful for the financial support of the research fund of the Xiangtan University startup grant (06KZ/KZ08082) and the Science and Technology Innovation Program of Hunan Province (2020RC2076). The authors declare that they have no known competing financial interests or personal relationships that could have appeared to influence the work reported in this paper. Supplementary data to this article can be found online at https://doi.org/10.1016/j.cej.2021.129295.", "vote": "0"}, {"paper_title": "Plasmon-induced carrier separation boosts high-selective photocatalytic CO2 reduction on dagger-axe-like Cu@Co core\u2013shell bimetal", "doi": "10.1016/j.cej.2021.129295", "validator": "domain expert 1", "category": "lamp", "source": "The reaction mixture was continuously stirred with a magnetic and irradiated under a 300 W Xe lamp (light intensity was 150 mW/cm 2 ).", "context": "Dagger-axe-like CuCo core-shell bimetal was prepared by a facile synthesis method.The as-obtained CuCo bimetal is as follows: 0.85 mmol copper acetate and 0.15 mmol CoCl 2 6H 2 O was added in 60 mL 2 M NaOH, and stirring at 30 min.Next, 1.5 mL of C 2 H 8 N 2 and 5 mmol NaH 2 PO 2 were dissolved in above solution, respectively.After stirring for 1 h, the solution was poured into 100 mL Teflon-lined autoclave and heated to 200 C for 15 h.The obtained nanoparticles were centrifuged and purified with H 2 O and absolute ethanol for several times, and then vacuum treatment at 45 C for 24 h.xCuCo (x -2, -1, 2, and 3) samples were prepared by the above preparation steps except that the molar ratio of Cu/Co is changed, which were 9.5 : 0.5, 9 : 1, 8 : 2, and 7 : 3, respectively.Cu and Co samples were respectively obtained through the above process without corresponding CoCl 2 6H 2 O and copper acetate.CoCu was prepared by the above preparation steps except that the as-prepared Co sample replaces CoCl 2 6H 2 O. Furthermore, CuNi, CuPb, CuPt, CuAu and CuRu samples were also prepared by the above preparation steps except that the corresponding metal ion can substitute Co ion. X-ray diffraction (XRD) measurements were recorded on a Bruker D8 Advance diffractometer with Cu-K radiation ( 1.5406A).Fourier transform infrared (FT-IR) spectra were recorded on a Bruker Tensor spectrometer.X-ray photoelectron spectroscopy was recorded on Thermo ESCALAB250 instrument with a monochromatized Al K line source (200 W).Microstructure was investigated by a transmission electron microscope (TEM) (JEM-2100F) and a scanning electron microscope (SEM) (FESEM, Hitachi, S-4800).Brunauer-Emmett-Teller (BET) specific surface area was tested at 77.4 K using a surface area analyzer (ASAP 2020, American) based on nitrogen adsorption and desorption isotherms.Prior to the experiments, the samples were dried and degassed under vacuum at 200 C for 12 h.Fourier transform infrared (FT-IR) spectra were recorded on a Bruker Tensor 27 spectrometer.In order to verify the behavior of the samples in the existence of CO 2 , the samples were analysed by temperature programmed CO desorption (TPD-CO 2 ).The UV-vis diffuse reflectance spectra (DRS, Hitachi U-3010 spectrophotometer) were recorded by the Kubelka-Munk approach with BaSO 4 as a reference.Transient PL lifetime and photoluminescence (PL) spectra were recorded on a fluorescence spectrophotometer (Edinburgh Instruments, FLSP-920).CO and CH 4 labelled by 13 C was detected with gas chromatography-mass spectrometer (Agilent 6890 N/5975, USA). The photocatalytic CO 2 production test was conducted in a Pyrex reactor with excellent air tightness.As a representative photocatalytic CO 2 reduction experiment, 10 mg sample was added with a magnetic stirrer in a 100 mL Pyrex reactor (4 mL H 2 O, 2 mL lactic acid).The reactor was completely evacuated, and then washed with CO 2 several times.Initially, the reactor was purged with CO 2 for 30 min and then sealed at 1 atm CO 2 .The reaction mixture was continuously stirred with a magnetic and irradiated under a 300 W Xe lamp (light intensity was 150 mW/cm 2 ).Meanwhile, the cooling water was used to maintain the room temperature.After the reaction, the CO and CH 4 were analyzed by a gas chromatograph of GC7900 (Tian Mei, Shanghai) with a FID detector and the H 2 was also detected by GC7900 with a TCD detector. Electrochemical measurements were conducted with a CHI660E electrochemical workstation in a conventional three electrode cell, using an Ag/AgCl electrode (3 M KCl) as the reference electrode and a Pt wire as the counter electrode.The working electrode was prepared on ITO conductive glass.The 50 mg sample was dispersed in 2 mL ethanol by sonication to produce a slurry.The slurry was spread onto ITO conductive glass using the doctor blade technique and dried at 80 C for 12 h.The working electrodes were irradiated by a 300 W Xe lamp (PLS-SXE300, Trusttech) in 0.1 M Na 2 SO 4 solution.Scheme 1. Illustration of the synthetic process of dagger-axe-like CuCo core-shell bimetal. H. Lai et al.", "vote": "1"}, {"paper_title": "Plasmon-induced carrier separation boosts high-selective photocatalytic CO2 reduction on dagger-axe-like Cu@Co core\u2013shell bimetal", "doi": "10.1016/j.cej.2021.129295", "validator": "domain expert 1", "category": "reaction medium", "source": "As a representative photocatalytic CO 2 reduction experiment, 10 mg sample was added with a magnetic stirrer in a 100 mL Pyrex reactor (4 mL H 2 O, 2 mL lactic acid).", "context": "Dagger-axe-like CuCo core-shell bimetal was prepared by a facile synthesis method.The as-obtained CuCo bimetal is as follows: 0.85 mmol copper acetate and 0.15 mmol CoCl 2 6H 2 O was added in 60 mL 2 M NaOH, and stirring at 30 min.Next, 1.5 mL of C 2 H 8 N 2 and 5 mmol NaH 2 PO 2 were dissolved in above solution, respectively.After stirring for 1 h, the solution was poured into 100 mL Teflon-lined autoclave and heated to 200 C for 15 h.The obtained nanoparticles were centrifuged and purified with H 2 O and absolute ethanol for several times, and then vacuum treatment at 45 C for 24 h.xCuCo (x -2, -1, 2, and 3) samples were prepared by the above preparation steps except that the molar ratio of Cu/Co is changed, which were 9.5 : 0.5, 9 : 1, 8 : 2, and 7 : 3, respectively.Cu and Co samples were respectively obtained through the above process without corresponding CoCl 2 6H 2 O and copper acetate.CoCu was prepared by the above preparation steps except that the as-prepared Co sample replaces CoCl 2 6H 2 O. Furthermore, CuNi, CuPb, CuPt, CuAu and CuRu samples were also prepared by the above preparation steps except that the corresponding metal ion can substitute Co ion. X-ray diffraction (XRD) measurements were recorded on a Bruker D8 Advance diffractometer with Cu-K radiation ( 1.5406A).Fourier transform infrared (FT-IR) spectra were recorded on a Bruker Tensor spectrometer.X-ray photoelectron spectroscopy was recorded on Thermo ESCALAB250 instrument with a monochromatized Al K line source (200 W).Microstructure was investigated by a transmission electron microscope (TEM) (JEM-2100F) and a scanning electron microscope (SEM) (FESEM, Hitachi, S-4800).Brunauer-Emmett-Teller (BET) specific surface area was tested at 77.4 K using a surface area analyzer (ASAP 2020, American) based on nitrogen adsorption and desorption isotherms.Prior to the experiments, the samples were dried and degassed under vacuum at 200 C for 12 h.Fourier transform infrared (FT-IR) spectra were recorded on a Bruker Tensor 27 spectrometer.In order to verify the behavior of the samples in the existence of CO 2 , the samples were analysed by temperature programmed CO desorption (TPD-CO 2 ).The UV-vis diffuse reflectance spectra (DRS, Hitachi U-3010 spectrophotometer) were recorded by the Kubelka-Munk approach with BaSO 4 as a reference.Transient PL lifetime and photoluminescence (PL) spectra were recorded on a fluorescence spectrophotometer (Edinburgh Instruments, FLSP-920).CO and CH 4 labelled by 13 C was detected with gas chromatography-mass spectrometer (Agilent 6890 N/5975, USA). The photocatalytic CO 2 production test was conducted in a Pyrex reactor with excellent air tightness.As a representative photocatalytic CO 2 reduction experiment, 10 mg sample was added with a magnetic stirrer in a 100 mL Pyrex reactor (4 mL H 2 O, 2 mL lactic acid).The reactor was completely evacuated, and then washed with CO 2 several times.Initially, the reactor was purged with CO 2 for 30 min and then sealed at 1 atm CO 2 .The reaction mixture was continuously stirred with a magnetic and irradiated under a 300 W Xe lamp (light intensity was 150 mW/cm 2 ).Meanwhile, the cooling water was used to maintain the room temperature.After the reaction, the CO and CH 4 were analyzed by a gas chromatograph of GC7900 (Tian Mei, Shanghai) with a FID detector and the H 2 was also detected by GC7900 with a TCD detector. Electrochemical measurements were conducted with a CHI660E electrochemical workstation in a conventional three electrode cell, using an Ag/AgCl electrode (3 M KCl) as the reference electrode and a Pt wire as the counter electrode.The working electrode was prepared on ITO conductive glass.The 50 mg sample was dispersed in 2 mL ethanol by sonication to produce a slurry.The slurry was spread onto ITO conductive glass using the doctor blade technique and dried at 80 C for 12 h.The working electrodes were irradiated by a 300 W Xe lamp (PLS-SXE300, Trusttech) in 0.1 M Na 2 SO 4 solution.Scheme 1. Illustration of the synthetic process of dagger-axe-like CuCo core-shell bimetal. H. Lai et al.", "vote": "1"}, {"paper_title": "Plasmon-induced carrier separation boosts high-selective photocatalytic CO2 reduction on dagger-axe-like Cu@Co core\u2013shell bimetal", "doi": "10.1016/j.cej.2021.129295", "validator": "domain expert 1", "category": "reactor type", "source": "The photocatalytic CO 2 production test was conducted in a Pyrex reactor with excellent air tightness.", "context": "Dagger-axe-like CuCo core-shell bimetal was prepared by a facile synthesis method.The as-obtained CuCo bimetal is as follows: 0.85 mmol copper acetate and 0.15 mmol CoCl 2 6H 2 O was added in 60 mL 2 M NaOH, and stirring at 30 min.Next, 1.5 mL of C 2 H 8 N 2 and 5 mmol NaH 2 PO 2 were dissolved in above solution, respectively.After stirring for 1 h, the solution was poured into 100 mL Teflon-lined autoclave and heated to 200 C for 15 h.The obtained nanoparticles were centrifuged and purified with H 2 O and absolute ethanol for several times, and then vacuum treatment at 45 C for 24 h.xCuCo (x -2, -1, 2, and 3) samples were prepared by the above preparation steps except that the molar ratio of Cu/Co is changed, which were 9.5 : 0.5, 9 : 1, 8 : 2, and 7 : 3, respectively.Cu and Co samples were respectively obtained through the above process without corresponding CoCl 2 6H 2 O and copper acetate.CoCu was prepared by the above preparation steps except that the as-prepared Co sample replaces CoCl 2 6H 2 O. Furthermore, CuNi, CuPb, CuPt, CuAu and CuRu samples were also prepared by the above preparation steps except that the corresponding metal ion can substitute Co ion. X-ray diffraction (XRD) measurements were recorded on a Bruker D8 Advance diffractometer with Cu-K radiation ( 1.5406A).Fourier transform infrared (FT-IR) spectra were recorded on a Bruker Tensor spectrometer.X-ray photoelectron spectroscopy was recorded on Thermo ESCALAB250 instrument with a monochromatized Al K line source (200 W).Microstructure was investigated by a transmission electron microscope (TEM) (JEM-2100F) and a scanning electron microscope (SEM) (FESEM, Hitachi, S-4800).Brunauer-Emmett-Teller (BET) specific surface area was tested at 77.4 K using a surface area analyzer (ASAP 2020, American) based on nitrogen adsorption and desorption isotherms.Prior to the experiments, the samples were dried and degassed under vacuum at 200 C for 12 h.Fourier transform infrared (FT-IR) spectra were recorded on a Bruker Tensor 27 spectrometer.In order to verify the behavior of the samples in the existence of CO 2 , the samples were analysed by temperature programmed CO desorption (TPD-CO 2 ).The UV-vis diffuse reflectance spectra (DRS, Hitachi U-3010 spectrophotometer) were recorded by the Kubelka-Munk approach with BaSO 4 as a reference.Transient PL lifetime and photoluminescence (PL) spectra were recorded on a fluorescence spectrophotometer (Edinburgh Instruments, FLSP-920).CO and CH 4 labelled by 13 C was detected with gas chromatography-mass spectrometer (Agilent 6890 N/5975, USA). The photocatalytic CO 2 production test was conducted in a Pyrex reactor with excellent air tightness.As a representative photocatalytic CO 2 reduction experiment, 10 mg sample was added with a magnetic stirrer in a 100 mL Pyrex reactor (4 mL H 2 O, 2 mL lactic acid).The reactor was completely evacuated, and then washed with CO 2 several times.Initially, the reactor was purged with CO 2 for 30 min and then sealed at 1 atm CO 2 .The reaction mixture was continuously stirred with a magnetic and irradiated under a 300 W Xe lamp (light intensity was 150 mW/cm 2 ).Meanwhile, the cooling water was used to maintain the room temperature.After the reaction, the CO and CH 4 were analyzed by a gas chromatograph of GC7900 (Tian Mei, Shanghai) with a FID detector and the H 2 was also detected by GC7900 with a TCD detector. Electrochemical measurements were conducted with a CHI660E electrochemical workstation in a conventional three electrode cell, using an Ag/AgCl electrode (3 M KCl) as the reference electrode and a Pt wire as the counter electrode.The working electrode was prepared on ITO conductive glass.The 50 mg sample was dispersed in 2 mL ethanol by sonication to produce a slurry.The slurry was spread onto ITO conductive glass using the doctor blade technique and dried at 80 C for 12 h.The working electrodes were irradiated by a 300 W Xe lamp (PLS-SXE300, Trusttech) in 0.1 M Na 2 SO 4 solution.Scheme 1. Illustration of the synthetic process of dagger-axe-like CuCo core-shell bimetal. H. Lai et al.", "vote": "1"}, {"paper_title": "Plasmon-induced carrier separation boosts high-selective photocatalytic CO2 reduction on dagger-axe-like Cu@Co core\u2013shell bimetal", "doi": "10.1016/j.cej.2021.129295", "validator": "domain expert 1", "category": "operation mode", "source": "As a representative photocatalytic CO 2 reduction experiment, 10 mg sample was added with a magnetic stirrer in a 100 mL Pyrex reactor (4 mL H 2 O, 2 mL lactic acid).", "context": "Dagger-axe-like CuCo core-shell bimetal was prepared by a facile synthesis method.The as-obtained CuCo bimetal is as follows: 0.85 mmol copper acetate and 0.15 mmol CoCl 2 6H 2 O was added in 60 mL 2 M NaOH, and stirring at 30 min.Next, 1.5 mL of C 2 H 8 N 2 and 5 mmol NaH 2 PO 2 were dissolved in above solution, respectively.After stirring for 1 h, the solution was poured into 100 mL Teflon-lined autoclave and heated to 200 C for 15 h.The obtained nanoparticles were centrifuged and purified with H 2 O and absolute ethanol for several times, and then vacuum treatment at 45 C for 24 h.xCuCo (x -2, -1, 2, and 3) samples were prepared by the above preparation steps except that the molar ratio of Cu/Co is changed, which were 9.5 : 0.5, 9 : 1, 8 : 2, and 7 : 3, respectively.Cu and Co samples were respectively obtained through the above process without corresponding CoCl 2 6H 2 O and copper acetate.CoCu was prepared by the above preparation steps except that the as-prepared Co sample replaces CoCl 2 6H 2 O. Furthermore, CuNi, CuPb, CuPt, CuAu and CuRu samples were also prepared by the above preparation steps except that the corresponding metal ion can substitute Co ion. X-ray diffraction (XRD) measurements were recorded on a Bruker D8 Advance diffractometer with Cu-K radiation ( 1.5406A).Fourier transform infrared (FT-IR) spectra were recorded on a Bruker Tensor spectrometer.X-ray photoelectron spectroscopy was recorded on Thermo ESCALAB250 instrument with a monochromatized Al K line source (200 W).Microstructure was investigated by a transmission electron microscope (TEM) (JEM-2100F) and a scanning electron microscope (SEM) (FESEM, Hitachi, S-4800).Brunauer-Emmett-Teller (BET) specific surface area was tested at 77.4 K using a surface area analyzer (ASAP 2020, American) based on nitrogen adsorption and desorption isotherms.Prior to the experiments, the samples were dried and degassed under vacuum at 200 C for 12 h.Fourier transform infrared (FT-IR) spectra were recorded on a Bruker Tensor 27 spectrometer.In order to verify the behavior of the samples in the existence of CO 2 , the samples were analysed by temperature programmed CO desorption (TPD-CO 2 ).The UV-vis diffuse reflectance spectra (DRS, Hitachi U-3010 spectrophotometer) were recorded by the Kubelka-Munk approach with BaSO 4 as a reference.Transient PL lifetime and photoluminescence (PL) spectra were recorded on a fluorescence spectrophotometer (Edinburgh Instruments, FLSP-920).CO and CH 4 labelled by 13 C was detected with gas chromatography-mass spectrometer (Agilent 6890 N/5975, USA). The photocatalytic CO 2 production test was conducted in a Pyrex reactor with excellent air tightness.As a representative photocatalytic CO 2 reduction experiment, 10 mg sample was added with a magnetic stirrer in a 100 mL Pyrex reactor (4 mL H 2 O, 2 mL lactic acid).The reactor was completely evacuated, and then washed with CO 2 several times.Initially, the reactor was purged with CO 2 for 30 min and then sealed at 1 atm CO 2 .The reaction mixture was continuously stirred with a magnetic and irradiated under a 300 W Xe lamp (light intensity was 150 mW/cm 2 ).Meanwhile, the cooling water was used to maintain the room temperature.After the reaction, the CO and CH 4 were analyzed by a gas chromatograph of GC7900 (Tian Mei, Shanghai) with a FID detector and the H 2 was also detected by GC7900 with a TCD detector. Electrochemical measurements were conducted with a CHI660E electrochemical workstation in a conventional three electrode cell, using an Ag/AgCl electrode (3 M KCl) as the reference electrode and a Pt wire as the counter electrode.The working electrode was prepared on ITO conductive glass.The 50 mg sample was dispersed in 2 mL ethanol by sonication to produce a slurry.The slurry was spread onto ITO conductive glass using the doctor blade technique and dried at 80 C for 12 h.The working electrodes were irradiated by a 300 W Xe lamp (PLS-SXE300, Trusttech) in 0.1 M Na 2 SO 4 solution.Scheme 1. Illustration of the synthetic process of dagger-axe-like CuCo core-shell bimetal. H. Lai et al.", "vote": "0"}]

File: SolarQA-pipeline/domain_expert_annotation/annotated_annotation_1064.json (part 1 of 2)
[{"paper_title": "Independent Cr2O3 functions as efficient cocatalyst on the crystal facets engineered TiO2 for photocatalytic CO2 reduction", "doi": "10.1016/j.apsusc.2021.149634", "validator": "domain expert 1", "category": "catalyst", "source": "In the present work, we construct independent Cr 2 O 3 as an efficient cocatalyst on the crystal facets engineered TiO 2 for photocatalytic CO 2 reduction for the first time.", "context": "Implanting cocatalysts on semiconductor photocatalysts is considered as an essential strategy to promote reaction activity.However, the development of highly efficient cocatalysts remains challenging.In the present work, we construct independent Cr 2 O 3 as an efficient cocatalyst on the crystal facets engineered TiO 2 for photocatalytic CO 2 reduction for the first time.Moreover, a combined strategy of crystal facets engineering of TiO 2 and loading of Cr 2 O 3 cocatalyst is adopted to further promote the charge carriers' separation/transfer.In comparison with the cocatalyst-free TiO 2 without facets engineering, 2HF-TiO 2 /0.2Cr 2 O 3 exhibits near 30-fold enhancement on the CO 2 conversion efficiency.The enhanced photocatalytic activity is attributed to the maximal synergy of crystal facets engineering and cocatalyst loading for well-matched CO 2 reduction half-reaction and H 2 O oxidation halfreaction.These findings not only provide new insights for understanding the role of Cr 2 O 3 in photocatalytic systems but also may shed light on the design of photocatalysts from the perspective of overall photocatalytic CO 2 reduction.", "vote": "1"}, {"paper_title": "Independent Cr2O3 functions as efficient cocatalyst on the crystal facets engineered TiO2 for photocatalytic CO2 reduction", "doi": "10.1016/j.apsusc.2021.149634", "validator": "domain expert 1", "category": "catalyst", "source": "Moreover, a combined strategy of crystal facets engineering of TiO 2 and loading of Cr 2 O 3 cocatalyst is adopted to further promote the charge carriers' separation/transfer.", "context": "Implanting cocatalysts on semiconductor photocatalysts is considered as an essential strategy to promote reaction activity.However, the development of highly efficient cocatalysts remains challenging.In the present work, we construct independent Cr 2 O 3 as an efficient cocatalyst on the crystal facets engineered TiO 2 for photocatalytic CO 2 reduction for the first time.Moreover, a combined strategy of crystal facets engineering of TiO 2 and loading of Cr 2 O 3 cocatalyst is adopted to further promote the charge carriers' separation/transfer.In comparison with the cocatalyst-free TiO 2 without facets engineering, 2HF-TiO 2 /0.2Cr 2 O 3 exhibits near 30-fold enhancement on the CO 2 conversion efficiency.The enhanced photocatalytic activity is attributed to the maximal synergy of crystal facets engineering and cocatalyst loading for well-matched CO 2 reduction half-reaction and H 2 O oxidation halfreaction.These findings not only provide new insights for understanding the role of Cr 2 O 3 in photocatalytic systems but also may shed light on the design of photocatalysts from the perspective of overall photocatalytic CO 2 reduction.", "vote": "1"}, {"paper_title": "Independent Cr2O3 functions as efficient cocatalyst on the crystal facets engineered TiO2 for photocatalytic CO2 reduction", "doi": "10.1016/j.apsusc.2021.149634", "validator": "domain expert 1", "category": "catalyst", "source": "In comparison with the cocatalyst-free TiO 2 without facets engineering, 2HF-TiO 2 /0.2Cr 2 O 3 exhibits near 30-fold enhancement on the CO 2 conversion efficiency.", "context": "Implanting cocatalysts on semiconductor photocatalysts is considered as an essential strategy to promote reaction activity.However, the development of highly efficient cocatalysts remains challenging.In the present work, we construct independent Cr 2 O 3 as an efficient cocatalyst on the crystal facets engineered TiO 2 for photocatalytic CO 2 reduction for the first time.Moreover, a combined strategy of crystal facets engineering of TiO 2 and loading of Cr 2 O 3 cocatalyst is adopted to further promote the charge carriers' separation/transfer.In comparison with the cocatalyst-free TiO 2 without facets engineering, 2HF-TiO 2 /0.2Cr 2 O 3 exhibits near 30-fold enhancement on the CO 2 conversion efficiency.The enhanced photocatalytic activity is attributed to the maximal synergy of crystal facets engineering and cocatalyst loading for well-matched CO 2 reduction half-reaction and H 2 O oxidation halfreaction.These findings not only provide new insights for understanding the role of Cr 2 O 3 in photocatalytic systems but also may shed light on the design of photocatalysts from the perspective of overall photocatalytic CO 2 reduction.", "vote": "1"}, {"paper_title": "Independent Cr2O3 functions as efficient cocatalyst on the crystal facets engineered TiO2 for photocatalytic CO2 reduction", "doi": "10.1016/j.apsusc.2021.149634", "validator": "domain expert 1", "category": "catalyst", "source": "Anatase TiO 2 nanoparticles with different crystal facets ratios were prepared by the solvothermal method 35.", "context": "Anatase TiO 2 nanoparticles with different crystal facets ratios were prepared by the solvothermal method 35.Typically, 30 mL of Ti (OC 4 H 9 ) 4 as souse of Ti and a certain amount of hydrofluoric acid (HF) with a concentration of 40 wt as crystal control agent were mixed under stirring to produce a homogeneous solution.The solution was transferred into a dried Teflon-lined autoclave with a capacity of 100 mL at room temperature and then kept at 180 C for 48 h.After the hydrothermal reaction, the white precipitates were collected by centrifugation, washed with ethanol and distilled water three times, and then dried in an oven at 80 C for 12 h.According to the adding amount of HF (200, 140, 70, and 0 mmol) used in the synthesis, the as-obtained samples were labeled as xHF-TiO 2 (x 3, 2, 1, 0).As the value of x increases, the percentage of exposed 0 0 1 facets increases. Cr 2 O 3 was implanted on the as-prepared xHF-TiO 2 (x 3, 2, 1, 0) by photodeposition under UV-visible light irradiation.K 2 CrO 4 solution was used as the source of Cr.In a typical preparation, 0.15 g of xHF-TiO 2 and a certain concentration of K 2 CrO 4 aqueous solution were dispersed in 100 mL of an aqueous solution, which was then degassed completely and irradiated with a 300 W Xe lamp (CEL-HXUV300E, Beijing CEAULIGHT Technology Co., Ltd.) under stirring for 4 h.The obtained photocatalysts were collected by centrifugation, washed with ethanol and distilled water, and dried at -50 C in a lyophilizer for 24 h.The samples were denoted as xHF-TiO 2 /yCr 2 O 3 , where y indicates the apparent loading amounts of Cr 2 O 3 (y 0-1.5).For example, when 3HF-TiO 2 was applied for Cr 2 O 3 implanting, 0.05 wt, 0.1 wt, and 0.5 wt of Cr precursor were fed, the corresponding as-obtained samples were then labelled as 3HF-TiO 2 /0.05Cr 2 O 3 , 3HF-TiO 2 /0.1Cr 2 O 3 , and 3HF-TiO 2 /0.5Cr 2 O 3 , respectively.All the other samples were denoted in the same manner. X-ray diffraction (XRD) was carried out to determine the crystalline structures of the samples by an X-ray diffractometer (TTRIII, Rigaku) with Cu K radiation at a scan rate of 10 /min.Raman spectral (LabRam HR Raman spectrometer) was used to estimate the percentage of certain exposed facets.The excitation wavelength is 532 nm.The morphology of samples was characterized by transmission electron microscopy (TEM, JEM-2011F) and scanning electron microscope (Genimi SEM 500).To further identify the location and distribution of Cr 2 O 3 on TiO 2 , highresolution transmission electron microscopy (HRTEM, Talos F200X) was applied.Synchrotron-radiation vacuum ultraviolet photoionization mass spectrometry (SVUV-PIMS) was carried out at BL03U beamline at the National Synchrotron Radiation Laboratory (NSRL).High resolution X-ray photoelectron spectroscopy (XPS) was recorded at beamline BL10B in NSRL.The Cr content was determined by inductively coupled plasma-atomic emission spectrometry (ICP-AES) (VG, USA).UV-visible diffuse reflectance spectra (UV-Vis DRS) were measured by a UVvisible absorption spectrophotometer (Shimadzu UV-2600, Japan) in the wavelength range of 300-700 nm, using BaSO 4 as the reference.The CO 2 adsorption isotherms tests and Brunauer-Emmett-Teller (BET) surface area were conducted on ASAP 2020 automatic adsorption apparatus (Micromeritics, USA).The photoluminescence (PL) spectra were measured by a steady-state fluorescence spectrometer (JY Fluorolog-3-Tou, France).The excitation wavelength was 340 nm.Time-resolved PL spectra were measured by using Edinburgh Photonics FLS980 fluorescence spectrophotometer based on the time-correlated single-photon counting technology. The photoelectrochemical analyses were performed by a conventional three-electrode system, under the irradiation of a 300 W Xe lamp (PLS-SXE 300, Perfect Light, China).During the test, its intensity was adjusted to 100 mW/cm 2 .A working electrode was prepared as follows: 5 mg of samples and 5 L of 5 wt Nafion were dispersed in an aqueous solution containing 1 mL water-ethanol solution with a volume ratio of 1:1.120 L of the mixture was coated onto a 1 1 cm 2 fluorine-doped tin oxide (FTO) glass and then dried at 80 C for 1 h.A Pt mesh was used as a counter electrode and an Ag/AgCl electrode as the reference electrode.1 M NaOH aqueous solution (pH 13.6) was used as the electrolytes.All the measured potentials were converted to RHE (E RHE E Ag/AgCl 0.197 0.0591 pH, E Ag/AgCl 0.1976 V vs. NHE at 25 C).Amperometric I-t curves were measured under chopped light irradiation with on/off interval of 30 s at 1.23 V vs. RHE.The electrochemical impedance spectra (EIS) were tested at frequencies from 100 kHz to Hz. The photocatalytic CO 2 reduction performance tests were carried out on the equipment of the CEL-SPH2N system supplied by Beijing CEAULIGHT Technology Co., Ltd.50 mg xHF-TiO 2 /yCr 2 O 3 photocatalyst with 0.4 mL H 2 O was well-distributed onto a groove of a circular glass dish with a radius of 3 cm.Then put the glass dish in a reaction cell with a total volume of 550 mL.300 W Xe lamp (CEL-HXUV300E, Beijing CEAULIGHT Technology Co., Ltd.) was used as the light source.The system was vacuumed and purged with high purity CO 2 gas several times to ensure that no air remained in the reaction vessel, then the pure CO 2 gas was injected into the reaction setup until reaching a certain pressure.All samples were tested under UV-visible irradiation for 6 h.mL of mixed gas was taken out from the reactor at fixed intervals (1 h) during the reaction and analyzed by using a gas chromatograph (GC-1690, Hangzhou Kexiao Scientific Instruments Co. Ltd.) equipped with a flame ionized detector (FID) with a methane reformer.The reaction products were also analyzed by another gas chromatography (GC-7920, Beijing CEAULIGHT Technology Co., Ltd.) with a TCD detector (argon used as carrier gas).", "vote": "0"}, {"paper_title": "Independent Cr2O3 functions as efficient cocatalyst on the crystal facets engineered TiO2 for photocatalytic CO2 reduction", "doi": "10.1016/j.apsusc.2021.149634", "validator": "domain expert 1", "category": "catalyst", "source": "Through adopting the combined strategy of crystal facets engineering and cocatalyst loading, the photocatalytic CO reduction activity over the optimized photocatalyst (2HF-TiO 2 / 0.2Cr 2 O 3 ) was promoted near 30 times in comparison with that over cocatalyst-free TiO 2 without facets engineering (0HT-TiO 2 ).", "context": "In summary, independent Cr 2 O 3 has been uncovered as an efficient cocatalysts on crystal facets engineered TiO 2 for photocatalytic CO reduction for the first time.Through adopting the combined strategy of crystal facets engineering and cocatalyst loading, the photocatalytic CO reduction activity over the optimized photocatalyst (2HF-TiO 2 / 0.2Cr 2 O 3 ) was promoted near 30 times in comparison with that over cocatalyst-free TiO 2 without facets engineering (0HT-TiO 2 ).The superior photocatalytic performance was attributed to the maximal synergy of loading Cr 2 O 3 cocatalyst and TiO 2 crystal facets engineering.It was revealed that the maximal synergy dramatically facilitated the photogenerated electrons' transfer from TiO 2 to Cr 2 O 3 , endowing more photogenerated electrons and holes to participate in the following wellmatched CO 2 reduction half-reaction and H 2 O oxidation half-reaction.This study may not only provide inspiration for the deepened understanding of the role of Cr 2 O 3 in photocatalytic systems but also shed light on the design of highly-efficient photocatalysts. Fig. 1.(a) XRD patterns of 3HF-TiO 2 /0.1Cr 2 O 3 and 3HF-TiO 2 ; (b) High resolution XPS in Cr 2p region of 3HF-TiO 2 /0.1Cr 2 O 3 ; (c) High resolution XPS in Ti 2p region of 3HF-TiO 2 /0.1Cr 2 O 3 and 3HF-TiO 2 ; (d) High resolution XPS in O 1s region of 3HF-TiO 2 /0.1Cr 2 O 3 and 3HF-TiO 2 . Fig. 2. (a)(c) HRTEM images of 3HF-TiO 2 /0.1Cr 2 O 3 and 3HF-TiO 2 , respectively; (b)(d) the magnificent images of the yellow box area in (a) and (c), respectively; (e) HAADF image of 3HF-TiO 2 /0.1Cr 2 O 3 ; (f)(g)(h) the corresponding EDS mapping of Cr, Ti, and O, respectively.(For interpretation of the references to colour in this figure legend, the reader is referred to the web version of this article.) Fig. 3. (a) The photocatalytic activity of CO 2 reduction over 3HF-TiO 2 /yCr 2 O 3 (y 0, 0.05, 0.1, and 0.5).Pure Cr 2 O 3 powders, no photocatalyst and no irradiation were conducted as control experiments.The inset is the SVUV-PIMS spectrum of the products after 13 CO 2 photoreduction over 3HF-TiO 2 /0.1Cr 2 O 3 ; (b) UV-Vis DRS of 3HF-TiO 2 and 3HF-TiO 2 /0.1Cr 2 O 3 ; (c) PL spectra of 3HF-TiO 2 and 3HF-TiO 2 /0.1Cr 2 O 3 . Dong: Conceptualization, Methodology, Investigation.Zhiyu Wang: Investigation, Validation.Heng Cao: Investigation, Validation.Jiawei Xue: Resources, Writing -review editing.Chengyuan Liu: Resources, Formal analysis.Song Sun: Writing -review editing, Funding acquisition.Chen Gao: Writing -review editing, Funding acquisition.Xiaodi Zhu: Supervision, Data curation, Writing -original draft, Funding acquisition.Jun Bao: Supervision, Writing -review Fig. 4. (a)(b)(c) HRTEM images of 0HF-TiO 2 /0.5Cr 2 O 3 , 1HF-TiO 2 /0.3Cr 2 O 3 and 2HF-TiO 2 /0.2Cr 2 O 3 , respectively; (d) The photocatalytic activity of CO 2 reduction over 0HF-TiO 2 /0.5Cr 2 O 3 , 1HF-TiO 2 /0.3Cr 2 O 3 , 2HF-TiO 2 /0.2Cr 2 O 3 and 3HF-TiO 2 /0.1Cr 2 O 3 ; (e) The comparison of photocatalytic activity among 0HF-TiO 2 (TiO modulated with neither facets engineering nor cocatalysts loading), 3HF-TiO 2 (TiO 2 singly modulated with crystal facets engineering), 0HF-TiO 2 /0.5Cr 2 O 3 (TiO singly modulated with the optimal cocatalysts loading) and 2HF-TiO 2 /0.2Cr 2 O 3 (TiO 2 co-modulated with crystal facets engineering and cocatalysts loading). Fig. 5. (a) The LSV curves in 1 M NaOH solution under 300 W Xe lamp illumination (100 mW/cm 2 ); (b) Amperometric I-t curves under chopped light irradiation with on/off interval of 30 s at 1.23 V vs. RHE; (c) EIS spectra; and (d) The time-resolved PL spectra of 0HF-TiO 2 , 2HF-TiO 2 , 3HF-TiO 2 , 0HF-TiO 2 /0.5Cr 2 O 3 and 2HF-TiO 2 /0.2Cr 2 O 3 . This work was supported by the National Key Research and Development Program of China (2016YFB0700205, 2017YFA0403402, 2019YFA0405602), National Natural Science Foundation of China (52002367, 21673214, U1632273, U1732272, U1832165), the foundation from Users with Excellence Program of Hefei Science Center CAS (2020HSC-UE001) and the Fundamental Research Funds for the Central Universities (WK2310000093).We also thank the support supports from the beamline BL10B and beamline BL03U at the National Synchrotron Radiation Laboratory (NSRL) of the University of Science and Technology of China. The authors declare that they have no known competing financial interests or personal relationships that could have appeared to influence the work reported in this paper. Supplementary data to this article can be found online at https://doi.org/10.1016/j.apsusc.2021.149634.", "vote": "0"}, {"paper_title": "Independent Cr2O3 functions as efficient cocatalyst on the crystal facets engineered TiO2 for photocatalytic CO2 reduction", "doi": "10.1016/j.apsusc.2021.149634", "validator": "domain expert 1", "category": "co-catalyst", "source": "In the present work, we construct independent Cr 2 O 3 as an efficient cocatalyst on the crystal facets engineered TiO 2 for photocatalytic CO 2 reduction for the first time.", "context": "Implanting cocatalysts on semiconductor photocatalysts is considered as an essential strategy to promote reaction activity.However, the development of highly efficient cocatalysts remains challenging.In the present work, we construct independent Cr 2 O 3 as an efficient cocatalyst on the crystal facets engineered TiO 2 for photocatalytic CO 2 reduction for the first time.Moreover, a combined strategy of crystal facets engineering of TiO 2 and loading of Cr 2 O 3 cocatalyst is adopted to further promote the charge carriers' separation/transfer.In comparison with the cocatalyst-free TiO 2 without facets engineering, 2HF-TiO 2 /0.2Cr 2 O 3 exhibits near 30-fold enhancement on the CO 2 conversion efficiency.The enhanced photocatalytic activity is attributed to the maximal synergy of crystal facets engineering and cocatalyst loading for well-matched CO 2 reduction half-reaction and H 2 O oxidation halfreaction.These findings not only provide new insights for understanding the role of Cr 2 O 3 in photocatalytic systems but also may shed light on the design of photocatalysts from the perspective of overall photocatalytic CO 2 reduction.", "vote": "1"}, {"paper_title": "Independent Cr2O3 functions as efficient cocatalyst on the crystal facets engineered TiO2 for photocatalytic CO2 reduction", "doi": "10.1016/j.apsusc.2021.149634", "validator": "domain expert 1", "category": "co-catalyst", "source": "Moreover, a combined strategy of crystal facets engineering of TiO 2 and loading of Cr 2 O 3 cocatalyst is adopted to further promote the charge carriers' separation/transfer.", "context": "Implanting cocatalysts on semiconductor photocatalysts is considered as an essential strategy to promote reaction activity.However, the development of highly efficient cocatalysts remains challenging.In the present work, we construct independent Cr 2 O 3 as an efficient cocatalyst on the crystal facets engineered TiO 2 for photocatalytic CO 2 reduction for the first time.Moreover, a combined strategy of crystal facets engineering of TiO 2 and loading of Cr 2 O 3 cocatalyst is adopted to further promote the charge carriers' separation/transfer.In comparison with the cocatalyst-free TiO 2 without facets engineering, 2HF-TiO 2 /0.2Cr 2 O 3 exhibits near 30-fold enhancement on the CO 2 conversion efficiency.The enhanced photocatalytic activity is attributed to the maximal synergy of crystal facets engineering and cocatalyst loading for well-matched CO 2 reduction half-reaction and H 2 O oxidation halfreaction.These findings not only provide new insights for understanding the role of Cr 2 O 3 in photocatalytic systems but also may shed light on the design of photocatalysts from the perspective of overall photocatalytic CO 2 reduction.", "vote": "1"}, {"paper_title": "Independent Cr2O3 functions as efficient cocatalyst on the crystal facets engineered TiO2 for photocatalytic CO2 reduction", "doi": "10.1016/j.apsusc.2021.149634", "validator": "domain expert 1", "category": "co-catalyst", "source": "Cr 2 O 3 was implanted on the as-prepared xHF-TiO 2 (x 3, 2, 1, 0) by photodeposition under UV-visible light irradiation.", "context": "Anatase TiO 2 nanoparticles with different crystal facets ratios were prepared by the solvothermal method 35.Typically, 30 mL of Ti (OC 4 H 9 ) 4 as souse of Ti and a certain amount of hydrofluoric acid (HF) with a concentration of 40 wt as crystal control agent were mixed under stirring to produce a homogeneous solution.The solution was transferred into a dried Teflon-lined autoclave with a capacity of 100 mL at room temperature and then kept at 180 C for 48 h.After the hydrothermal reaction, the white precipitates were collected by centrifugation, washed with ethanol and distilled water three times, and then dried in an oven at 80 C for 12 h.According to the adding amount of HF (200, 140, 70, and 0 mmol) used in the synthesis, the as-obtained samples were labeled as xHF-TiO 2 (x 3, 2, 1, 0).As the value of x increases, the percentage of exposed 0 0 1 facets increases. Cr 2 O 3 was implanted on the as-prepared xHF-TiO 2 (x 3, 2, 1, 0) by photodeposition under UV-visible light irradiation.K 2 CrO 4 solution was used as the source of Cr.In a typical preparation, 0.15 g of xHF-TiO 2 and a certain concentration of K 2 CrO 4 aqueous solution were dispersed in 100 mL of an aqueous solution, which was then degassed completely and irradiated with a 300 W Xe lamp (CEL-HXUV300E, Beijing CEAULIGHT Technology Co., Ltd.) under stirring for 4 h.The obtained photocatalysts were collected by centrifugation, washed with ethanol and distilled water, and dried at -50 C in a lyophilizer for 24 h.The samples were denoted as xHF-TiO 2 /yCr 2 O 3 , where y indicates the apparent loading amounts of Cr 2 O 3 (y 0-1.5).For example, when 3HF-TiO 2 was applied for Cr 2 O 3 implanting, 0.05 wt, 0.1 wt, and 0.5 wt of Cr precursor were fed, the corresponding as-obtained samples were then labelled as 3HF-TiO 2 /0.05Cr 2 O 3 , 3HF-TiO 2 /0.1Cr 2 O 3 , and 3HF-TiO 2 /0.5Cr 2 O 3 , respectively.All the other samples were denoted in the same manner. X-ray diffraction (XRD) was carried out to determine the crystalline structures of the samples by an X-ray diffractometer (TTRIII, Rigaku) with Cu K radiation at a scan rate of 10 /min.Raman spectral (LabRam HR Raman spectrometer) was used to estimate the percentage of certain exposed facets.The excitation wavelength is 532 nm.The morphology of samples was characterized by transmission electron microscopy (TEM, JEM-2011F) and scanning electron microscope (Genimi SEM 500).To further identify the location and distribution of Cr 2 O 3 on TiO 2 , highresolution transmission electron microscopy (HRTEM, Talos F200X) was applied.Synchrotron-radiation vacuum ultraviolet photoionization mass spectrometry (SVUV-PIMS) was carried out at BL03U beamline at the National Synchrotron Radiation Laboratory (NSRL).High resolution X-ray photoelectron spectroscopy (XPS) was recorded at beamline BL10B in NSRL.The Cr content was determined by inductively coupled plasma-atomic emission spectrometry (ICP-AES) (VG, USA).UV-visible diffuse reflectance spectra (UV-Vis DRS) were measured by a UVvisible absorption spectrophotometer (Shimadzu UV-2600, Japan) in the wavelength range of 300-700 nm, using BaSO 4 as the reference.The CO 2 adsorption isotherms tests and Brunauer-Emmett-Teller (BET) surface area were conducted on ASAP 2020 automatic adsorption apparatus (Micromeritics, USA).The photoluminescence (PL) spectra were measured by a steady-state fluorescence spectrometer (JY Fluorolog-3-Tou, France).The excitation wavelength was 340 nm.Time-resolved PL spectra were measured by using Edinburgh Photonics FLS980 fluorescence spectrophotometer based on the time-correlated single-photon counting technology. The photoelectrochemical analyses were performed by a conventional three-electrode system, under the irradiation of a 300 W Xe lamp (PLS-SXE 300, Perfect Light, China).During the test, its intensity was adjusted to 100 mW/cm 2 .A working electrode was prepared as follows: 5 mg of samples and 5 L of 5 wt Nafion were dispersed in an aqueous solution containing 1 mL water-ethanol solution with a volume ratio of 1:1.120 L of the mixture was coated onto a 1 1 cm 2 fluorine-doped tin oxide (FTO) glass and then dried at 80 C for 1 h.A Pt mesh was used as a counter electrode and an Ag/AgCl electrode as the reference electrode.1 M NaOH aqueous solution (pH 13.6) was used as the electrolytes.All the measured potentials were converted to RHE (E RHE E Ag/AgCl 0.197 0.0591 pH, E Ag/AgCl 0.1976 V vs. NHE at 25 C).Amperometric I-t curves were measured under chopped light irradiation with on/off interval of 30 s at 1.23 V vs. RHE.The electrochemical impedance spectra (EIS) were tested at frequencies from 100 kHz to Hz. The photocatalytic CO 2 reduction performance tests were carried out on the equipment of the CEL-SPH2N system supplied by Beijing CEAULIGHT Technology Co., Ltd.50 mg xHF-TiO 2 /yCr 2 O 3 photocatalyst with 0.4 mL H 2 O was well-distributed onto a groove of a circular glass dish with a radius of 3 cm.Then put the glass dish in a reaction cell with a total volume of 550 mL.300 W Xe lamp (CEL-HXUV300E, Beijing CEAULIGHT Technology Co., Ltd.) was used as the light source.The system was vacuumed and purged with high purity CO 2 gas several times to ensure that no air remained in the reaction vessel, then the pure CO 2 gas was injected into the reaction setup until reaching a certain pressure.All samples were tested under UV-visible irradiation for 6 h.mL of mixed gas was taken out from the reactor at fixed intervals (1 h) during the reaction and analyzed by using a gas chromatograph (GC-1690, Hangzhou Kexiao Scientific Instruments Co. Ltd.) equipped with a flame ionized detector (FID) with a methane reformer.The reaction products were also analyzed by another gas chromatography (GC-7920, Beijing CEAULIGHT Technology Co., Ltd.) with a TCD detector (argon used as carrier gas).", "vote": "0"}, {"paper_title": "Independent Cr2O3 functions as efficient cocatalyst on the crystal facets engineered TiO2 for photocatalytic CO2 reduction", "doi": "10.1016/j.apsusc.2021.149634", "validator": "domain expert 1", "category": "co-catalyst", "source": "In summary, independent Cr 2 O 3 has been uncovered as an efficient cocatalysts on crystal facets engineered TiO 2 for photocatalytic CO reduction for the first time.", "context": "In summary, independent Cr 2 O 3 has been uncovered as an efficient cocatalysts on crystal facets engineered TiO 2 for photocatalytic CO reduction for the first time.Through adopting the combined strategy of crystal facets engineering and cocatalyst loading, the photocatalytic CO reduction activity over the optimized photocatalyst (2HF-TiO 2 / 0.2Cr 2 O 3 ) was promoted near 30 times in comparison with that over cocatalyst-free TiO 2 without facets engineering (0HT-TiO 2 ).The superior photocatalytic performance was attributed to the maximal synergy of loading Cr 2 O 3 cocatalyst and TiO 2 crystal facets engineering.It was revealed that the maximal synergy dramatically facilitated the photogenerated electrons' transfer from TiO 2 to Cr 2 O 3 , endowing more photogenerated electrons and holes to participate in the following wellmatched CO 2 reduction half-reaction and H 2 O oxidation half-reaction.This study may not only provide inspiration for the deepened understanding of the role of Cr 2 O 3 in photocatalytic systems but also shed light on the design of highly-efficient photocatalysts. Fig. 1.(a) XRD patterns of 3HF-TiO 2 /0.1Cr 2 O 3 and 3HF-TiO 2 ; (b) High resolution XPS in Cr 2p region of 3HF-TiO 2 /0.1Cr 2 O 3 ; (c) High resolution XPS in Ti 2p region of 3HF-TiO 2 /0.1Cr 2 O 3 and 3HF-TiO 2 ; (d) High resolution XPS in O 1s region of 3HF-TiO 2 /0.1Cr 2 O 3 and 3HF-TiO 2 . Fig. 2. (a)(c) HRTEM images of 3HF-TiO 2 /0.1Cr 2 O 3 and 3HF-TiO 2 , respectively; (b)(d) the magnificent images of the yellow box area in (a) and (c), respectively; (e) HAADF image of 3HF-TiO 2 /0.1Cr 2 O 3 ; (f)(g)(h) the corresponding EDS mapping of Cr, Ti, and O, respectively.(For interpretation of the references to colour in this figure legend, the reader is referred to the web version of this article.) Fig. 3. (a) The photocatalytic activity of CO 2 reduction over 3HF-TiO 2 /yCr 2 O 3 (y 0, 0.05, 0.1, and 0.5).Pure Cr 2 O 3 powders, no photocatalyst and no irradiation were conducted as control experiments.The inset is the SVUV-PIMS spectrum of the products after 13 CO 2 photoreduction over 3HF-TiO 2 /0.1Cr 2 O 3 ; (b) UV-Vis DRS of 3HF-TiO 2 and 3HF-TiO 2 /0.1Cr 2 O 3 ; (c) PL spectra of 3HF-TiO 2 and 3HF-TiO 2 /0.1Cr 2 O 3 . Dong: Conceptualization, Methodology, Investigation.Zhiyu Wang: Investigation, Validation.Heng Cao: Investigation, Validation.Jiawei Xue: Resources, Writing -review editing.Chengyuan Liu: Resources, Formal analysis.Song Sun: Writing -review editing, Funding acquisition.Chen Gao: Writing -review editing, Funding acquisition.Xiaodi Zhu: Supervision, Data curation, Writing -original draft, Funding acquisition.Jun Bao: Supervision, Writing -review Fig. 4. (a)(b)(c) HRTEM images of 0HF-TiO 2 /0.5Cr 2 O 3 , 1HF-TiO 2 /0.3Cr 2 O 3 and 2HF-TiO 2 /0.2Cr 2 O 3 , respectively; (d) The photocatalytic activity of CO 2 reduction over 0HF-TiO 2 /0.5Cr 2 O 3 , 1HF-TiO 2 /0.3Cr 2 O 3 , 2HF-TiO 2 /0.2Cr 2 O 3 and 3HF-TiO 2 /0.1Cr 2 O 3 ; (e) The comparison of photocatalytic activity among 0HF-TiO 2 (TiO modulated with neither facets engineering nor cocatalysts loading), 3HF-TiO 2 (TiO 2 singly modulated with crystal facets engineering), 0HF-TiO 2 /0.5Cr 2 O 3 (TiO singly modulated with the optimal cocatalysts loading) and 2HF-TiO 2 /0.2Cr 2 O 3 (TiO 2 co-modulated with crystal facets engineering and cocatalysts loading). Fig. 5. (a) The LSV curves in 1 M NaOH solution under 300 W Xe lamp illumination (100 mW/cm 2 ); (b) Amperometric I-t curves under chopped light irradiation with on/off interval of 30 s at 1.23 V vs. RHE; (c) EIS spectra; and (d) The time-resolved PL spectra of 0HF-TiO 2 , 2HF-TiO 2 , 3HF-TiO 2 , 0HF-TiO 2 /0.5Cr 2 O 3 and 2HF-TiO 2 /0.2Cr 2 O 3 . This work was supported by the National Key Research and Development Program of China (2016YFB0700205, 2017YFA0403402, 2019YFA0405602), National Natural Science Foundation of China (52002367, 21673214, U1632273, U1732272, U1832165), the foundation from Users with Excellence Program of Hefei Science Center CAS (2020HSC-UE001) and the Fundamental Research Funds for the Central Universities (WK2310000093).We also thank the support supports from the beamline BL10B and beamline BL03U at the National Synchrotron Radiation Laboratory (NSRL) of the University of Science and Technology of China. The authors declare that they have no known competing financial interests or personal relationships that could have appeared to influence the work reported in this paper. Supplementary data to this article can be found online at https://doi.org/10.1016/j.apsusc.2021.149634.", "vote": "1"}, {"paper_title": "Independent Cr2O3 functions as efficient cocatalyst on the crystal facets engineered TiO2 for photocatalytic CO2 reduction", "doi": "10.1016/j.apsusc.2021.149634", "validator": "domain expert 1", "category": "light source", "source": "Cr 2 O 3 was implanted on the as-prepared xHF-TiO 2 (x 3, 2, 1, 0) by photodeposition under UV-visible light irradiation.", "context": "Anatase TiO 2 nanoparticles with different crystal facets ratios were prepared by the solvothermal method 35.Typically, 30 mL of Ti (OC 4 H 9 ) 4 as souse of Ti and a certain amount of hydrofluoric acid (HF) with a concentration of 40 wt as crystal control agent were mixed under stirring to produce a homogeneous solution.The solution was transferred into a dried Teflon-lined autoclave with a capacity of 100 mL at room temperature and then kept at 180 C for 48 h.After the hydrothermal reaction, the white precipitates were collected by centrifugation, washed with ethanol and distilled water three times, and then dried in an oven at 80 C for 12 h.According to the adding amount of HF (200, 140, 70, and 0 mmol) used in the synthesis, the as-obtained samples were labeled as xHF-TiO 2 (x 3, 2, 1, 0).As the value of x increases, the percentage of exposed 0 0 1 facets increases. Cr 2 O 3 was implanted on the as-prepared xHF-TiO 2 (x 3, 2, 1, 0) by photodeposition under UV-visible light irradiation.K 2 CrO 4 solution was used as the source of Cr.In a typical preparation, 0.15 g of xHF-TiO 2 and a certain concentration of K 2 CrO 4 aqueous solution were dispersed in 100 mL of an aqueous solution, which was then degassed completely and irradiated with a 300 W Xe lamp (CEL-HXUV300E, Beijing CEAULIGHT Technology Co., Ltd.) under stirring for 4 h.The obtained photocatalysts were collected by centrifugation, washed with ethanol and distilled water, and dried at -50 C in a lyophilizer for 24 h.The samples were denoted as xHF-TiO 2 /yCr 2 O 3 , where y indicates the apparent loading amounts of Cr 2 O 3 (y 0-1.5).For example, when 3HF-TiO 2 was applied for Cr 2 O 3 implanting, 0.05 wt, 0.1 wt, and 0.5 wt of Cr precursor were fed, the corresponding as-obtained samples were then labelled as 3HF-TiO 2 /0.05Cr 2 O 3 , 3HF-TiO 2 /0.1Cr 2 O 3 , and 3HF-TiO 2 /0.5Cr 2 O 3 , respectively.All the other samples were denoted in the same manner. X-ray diffraction (XRD) was carried out to determine the crystalline structures of the samples by an X-ray diffractometer (TTRIII, Rigaku) with Cu K radiation at a scan rate of 10 /min.Raman spectral (LabRam HR Raman spectrometer) was used to estimate the percentage of certain exposed facets.The excitation wavelength is 532 nm.The morphology of samples was characterized by transmission electron microscopy (TEM, JEM-2011F) and scanning electron microscope (Genimi SEM 500).To further identify the location and distribution of Cr 2 O 3 on TiO 2 , highresolution transmission electron microscopy (HRTEM, Talos F200X) was applied.Synchrotron-radiation vacuum ultraviolet photoionization mass spectrometry (SVUV-PIMS) was carried out at BL03U beamline at the National Synchrotron Radiation Laboratory (NSRL).High resolution X-ray photoelectron spectroscopy (XPS) was recorded at beamline BL10B in NSRL.The Cr content was determined by inductively coupled plasma-atomic emission spectrometry (ICP-AES) (VG, USA).UV-visible diffuse reflectance spectra (UV-Vis DRS) were measured by a UVvisible absorption spectrophotometer (Shimadzu UV-2600, Japan) in the wavelength range of 300-700 nm, using BaSO 4 as the reference.The CO 2 adsorption isotherms tests and Brunauer-Emmett-Teller (BET) surface area were conducted on ASAP 2020 automatic adsorption apparatus (Micromeritics, USA).The photoluminescence (PL) spectra were measured by a steady-state fluorescence spectrometer (JY Fluorolog-3-Tou, France).The excitation wavelength was 340 nm.Time-resolved PL spectra were measured by using Edinburgh Photonics FLS980 fluorescence spectrophotometer based on the time-correlated single-photon counting technology. The photoelectrochemical analyses were performed by a conventional three-electrode system, under the irradiation of a 300 W Xe lamp (PLS-SXE 300, Perfect Light, China).During the test, its intensity was adjusted to 100 mW/cm 2 .A working electrode was prepared as follows: 5 mg of samples and 5 L of 5 wt Nafion were dispersed in an aqueous solution containing 1 mL water-ethanol solution with a volume ratio of 1:1.120 L of the mixture was coated onto a 1 1 cm 2 fluorine-doped tin oxide (FTO) glass and then dried at 80 C for 1 h.A Pt mesh was used as a counter electrode and an Ag/AgCl electrode as the reference electrode.1 M NaOH aqueous solution (pH 13.6) was used as the electrolytes.All the measured potentials were converted to RHE (E RHE E Ag/AgCl 0.197 0.0591 pH, E Ag/AgCl 0.1976 V vs. NHE at 25 C).Amperometric I-t curves were measured under chopped light irradiation with on/off interval of 30 s at 1.23 V vs. RHE.The electrochemical impedance spectra (EIS) were tested at frequencies from 100 kHz to Hz. The photocatalytic CO 2 reduction performance tests were carried out on the equipment of the CEL-SPH2N system supplied by Beijing CEAULIGHT Technology Co., Ltd.50 mg xHF-TiO 2 /yCr 2 O 3 photocatalyst with 0.4 mL H 2 O was well-distributed onto a groove of a circular glass dish with a radius of 3 cm.Then put the glass dish in a reaction cell with a total volume of 550 mL.300 W Xe lamp (CEL-HXUV300E, Beijing CEAULIGHT Technology Co., Ltd.) was used as the light source.The system was vacuumed and purged with high purity CO 2 gas several times to ensure that no air remained in the reaction vessel, then the pure CO 2 gas was injected into the reaction setup until reaching a certain pressure.All samples were tested under UV-visible irradiation for 6 h.mL of mixed gas was taken out from the reactor at fixed intervals (1 h) during the reaction and analyzed by using a gas chromatograph (GC-1690, Hangzhou Kexiao Scientific Instruments Co. Ltd.) equipped with a flame ionized detector (FID) with a methane reformer.The reaction products were also analyzed by another gas chromatography (GC-7920, Beijing CEAULIGHT Technology Co., Ltd.) with a TCD detector (argon used as carrier gas).", "vote": "1"}, {"paper_title": "Independent Cr2O3 functions as efficient cocatalyst on the crystal facets engineered TiO2 for photocatalytic CO2 reduction", "doi": "10.1016/j.apsusc.2021.149634", "validator": "domain expert 1", "category": "lamp", "source": "In a typical preparation, 0.15 g of xHF-TiO 2 and a certain concentration of K 2 CrO 4 aqueous solution were dispersed in 100 mL of an aqueous solution, which was then degassed completely and irradiated with a 300 W Xe lamp (CEL-HXUV300E, Beijing CEAULIGHT Technology Co., Ltd.) under stirring for 4 h.", "context": "Anatase TiO 2 nanoparticles with different crystal facets ratios were prepared by the solvothermal method 35.Typically, 30 mL of Ti (OC 4 H 9 ) 4 as souse of Ti and a certain amount of hydrofluoric acid (HF) with a concentration of 40 wt as crystal control agent were mixed under stirring to produce a homogeneous solution.The solution was transferred into a dried Teflon-lined autoclave with a capacity of 100 mL at room temperature and then kept at 180 C for 48 h.After the hydrothermal reaction, the white precipitates were collected by centrifugation, washed with ethanol and distilled water three times, and then dried in an oven at 80 C for 12 h.According to the adding amount of HF (200, 140, 70, and 0 mmol) used in the synthesis, the as-obtained samples were labeled as xHF-TiO 2 (x 3, 2, 1, 0).As the value of x increases, the percentage of exposed 0 0 1 facets increases. Cr 2 O 3 was implanted on the as-prepared xHF-TiO 2 (x 3, 2, 1, 0) by photodeposition under UV-visible light irradiation.K 2 CrO 4 solution was used as the source of Cr.In a typical preparation, 0.15 g of xHF-TiO 2 and a certain concentration of K 2 CrO 4 aqueous solution were dispersed in 100 mL of an aqueous solution, which was then degassed completely and irradiated with a 300 W Xe lamp (CEL-HXUV300E, Beijing CEAULIGHT Technology Co., Ltd.) under stirring for 4 h.The obtained photocatalysts were collected by centrifugation, washed with ethanol and distilled water, and dried at -50 C in a lyophilizer for 24 h.The samples were denoted as xHF-TiO 2 /yCr 2 O 3 , where y indicates the apparent loading amounts of Cr 2 O 3 (y 0-1.5).For example, when 3HF-TiO 2 was applied for Cr 2 O 3 implanting, 0.05 wt, 0.1 wt, and 0.5 wt of Cr precursor were fed, the corresponding as-obtained samples were then labelled as 3HF-TiO 2 /0.05Cr 2 O 3 , 3HF-TiO 2 /0.1Cr 2 O 3 , and 3HF-TiO 2 /0.5Cr 2 O 3 , respectively.All the other samples were denoted in the same manner. X-ray diffraction (XRD) was carried out to determine the crystalline structures of the samples by an X-ray diffractometer (TTRIII, Rigaku) with Cu K radiation at a scan rate of 10 /min.Raman spectral (LabRam HR Raman spectrometer) was used to estimate the percentage of certain exposed facets.The excitation wavelength is 532 nm.The morphology of samples was characterized by transmission electron microscopy (TEM, JEM-2011F) and scanning electron microscope (Genimi SEM 500).To further
