Repository: OEG-Clark/solarchem-corpus

# SolarChemQA Benchmark & Dataset

This repository contains the benchmark and dataset for [SolarQA](https://github.com/oeg-upm/solar-qa) application. The SolarChemQA Benchmark is designed specifically for factual question answering benchmark based on solar chemistry academic papers. We intent to build an open-source benchmark & dataset for testing the performance of QA system when it comes to narrow-domain and in-depth questions. 

The SolarChemQA Benchmark addresses the critical need for domain-specific evaluation tools in scientific literature processing. It aims to:

- Build an open-source benchmark for testing QA system performance on narrow-domain, in-depth questions

File: SolarQA-pipeline/domain_expert_annotation/annotated_annotation_244.json (part 1 of 2)
[{"paper_title": "Turning lipophilic phthalocyanines/TiO2 composites into efficient photocatalysts for the conversion of CO2 into formic acid under UV\u2013vis light irradiation", "doi": "10.1016/j.apcata.2014.05.008", "validator": "domain expert 1", "category": "catalyst", "source": "CuPc/TiO 2 is catalyst of choice, allowing to reach a maximum yield of HCO 2 H, unequalled by any other similar catalytic systems.", "context": "Metal-free, Cu(II)-or Zn(II) tetrakis 4-(2,4-bis-(1,1-dimethylpropyl)phenoxy)phthalocyanines loaded over TiO 2 (anatase) proved to be active in the photoreduction of CO 2 to formic acid (HCO 2 H) in water under UV-vis light.CuPc/TiO 2 is catalyst of choice, allowing to reach a maximum yield of HCO 2 H, unequalled by any other similar catalytic systems.Because of their low environmental impact, low potential cost, and efficient power conversion, these multipurpose materials show promise in the setup of sustainable methods for CO 2 valorization.", "vote": "1"}, {"paper_title": "Turning lipophilic phthalocyanines/TiO2 composites into efficient photocatalysts for the conversion of CO2 into formic acid under UV\u2013vis light irradiation", "doi": "10.1016/j.apcata.2014.05.008", "validator": "domain expert 1", "category": "catalyst", "source": "Titanium dioxide (pure anatase phase, specific surface area 8 m 2 /g) was kindly provided by Tioxide Huntsman.", "context": "1 H and 13 C spectra were recorded on a Varian-400 Inova at room temperature.Formic acid analysis was performed by Ion Chromatograph Dionex DX120 (Ion Pac ICE-AS6 Analytical Column); 0.8 mM heptafluorobutyric acid (Sigma-Aldrich) was used as eluent (flow 1.00 ml/min) and 5.0 mM tetrabutylammonium hydrate (Sigma-Aldrich) as regenerating eluent (flow 4.5 ml/min).Formic acid 99 (Sigma Aldrich) was employed as standard for building IC calibration curves.The analyses were carried out by using a sample loop of 25 l, with a column pressure less than 640 PSI and a background of 35-40 S. UV spectra of sensitizers were obtained by using a Shimadzu UV 2401PC spectrometer dissolving the samples in Chloroform (CHCl 3 ).Commercial phosphoric acid 95 (H 3 PO 4 ) (Carlo Erba) and sodium hydroxide (NaOH) (Carlo Erba) were used for the preparation of the solutions.Titanium dioxide (pure anatase phase, specific surface area 8 m 2 /g) was kindly provided by Tioxide Huntsman.Formic acid, 2,4-bis-(1,1-dimethylpropyl)-phenol, 4-nitrophtha-lonitrile and 1,8-diazabicyclo 5.4.0 undec-7-ene (DBU) were purchased from Sigma-Aldrich and were used without further purification. phenoxy-phthalonitrile was prepared following a procedure reported in literature 15.2.75 g (0.02 mol) of finely ground anhydrous K 2 CO 3 was added gradually (0.55 g at intervals of 0.5-1 h) under N 2 atmosphere and by stirring to a dry DMSO solution (100 ml) containing 3.5 g (0.015 mol) of 2,4-bis-(1,1-dimethyl-propyl)-phenol and 2.6 g (0.015 mol) of 4nitrophthalonitrile.The reaction mixture after 1 day of stirring was filtered, added to 60 ml of water, extracted with CH 2 Cl 2 and dried on anhydrous sodium sulfate. The crude product of the reaction, obtained after evaporation of the solvent, was purified by column chromatography (silica, CHCl 3 ) and recovered in 80 yields; mp 89-90 C. 1 H NMR (CDCl 3 ) : 7.72 (d, J 8.6 Hz, 1H), 7.40-7.15(m, 4H), 6.75 (d, J 8.4 Hz, 1H), 1.68 (q, J 7.5 Hz, 2H), 1.65 (q, J 7.4, 2H), 1.31 (s, 6H), 0.70 (t, J 7.4, 3H), 0.64 (t, J 7.5, 3H) ppm. 13C NMR (CDCl3) : 161.9, 149.8, 146.8, 139.0, 135.3, 127.1, 125.2, 121.5, 121.4,120.7, 117.4,115.4,115.0, 108.2, 38.4,37.8, 36.9, 34.2, 28.4,28.1, 9.3, 9.0 ppm. The preparation of the Cu(II) tetrakis4-(2,4-bis-(1,1dimethylpropyl)phenoxy) phthalocyanine (CuPc) was previously reported 15.A solution of 4-2,4-bis-(1,1-dimethyl-propyl)phenoxy-phthalonitrile (1.8 g, 0.005 mol), 1,8-diazabicyclo5.4.0 undec-7-ene (DBU) (0.75 g, 0.0049 mol), and CuCl 2 (0.239 g, 0.0014 mol) in 12.5 ml of absolute ethanol was refluxed for 24 h under N 2 atmosphere.The organic layer enabled the separation of a blue solid which was purified by chromatography (silica, toluene) and gave a mixture of isomers of the Cu(II)-tetrakis 4-(2,4-bis-(1,1-dimethyl-propyl)-phenoxy) phthalocyanine in 60 yields.Their structure was consistent with the following characterizations: UV-vis (CHCl 3 ) max 287, 339, 391, 617, 686 nm.A solution of 4-2,4-bis-(1,1-dimethyl-propyl)-phenoxyphthalonitrile (300 mg, 0.83 mmol), 1,8-diazabicyclo 5.4.0 undec-7-ene (DBU) (124 mg g, 0.81 mmol), and Zn(OAc) 2 (33 mg, 0.25 mmol) in 5 ml of absolute ethanol (previously distilled from Mg) was refluxed for 24 h under N 2 atmosphere.The organic layer enabled the separation of a blue-green solid, which was purified by chromatography (silica, ethyl acetate/hexane 1:9) and gave a mixture of isomers of the Zn(II)-tetrakis 4-(2,4-bis-(1,1dimethyl-propyl)-phenoxy) phthalocyanine in 50 yields.Their structure was consistent with the following characterizations: UV-vis (CHCl 3 ) max : 679, 615, 347, 284.5, 248. The (H 2 Pc) was prepared by following a procedure similar to that reported in literature 18. ZnPc (126 mg, 0.08 mmol) was dissolved in 10 ml of Pyridine and HCl (in molar ratio 4:1).The solution was continuously stirred for 36 h at 120 C and monitored by TLC (thin-layer chromatography).The reaction mixture was extracted by CH 2 Cl 2 and the crude product of the reaction, obtained after evaporation of solvent, purified by chromatography (silica, ethyl acetate/hexane 0.5:9.5).A dark green solid (H 2 Pc) was recovered in 40 yield. The composite materials used as photocatalysts for the photoreactivity experiments were prepared by impregnating TiO 2 (Tioxide, anatase phase) with 6.65 mol of sensitizers (CuPc, H 2 Pc or ZnPc) per gram of TiO 2 .Typically, the opportune amount of sensitizers were dissolved in 5 ml of CH 2 Cl 2 and 500 mg of finely ground TiO 2 (previously sonicated for 30 min) was added to this solution.The mixture was stirred for 6 h and the solvent was removed under vacuum. The apparatus used for the photocatalytic experiments (Fig. S1, SuppoInfo), consisted of a three necked Pyrex batch photoreactor of cylindrical shape containing 50 ml of aqueous suspension at various pH.The photoreactor was provided with a jacket for cooling water circulation and ports in its upper section for the inlet and outlet of gases, for sampling and for pH and temperature measurements.A HRC UV-VIS lamp 300 W (Sanolux) and Xe-Halogen lamp 400 W (Radium) (the emission spectra are reported in Fig. S2 SuppoInfo) were placed in proximity (5-6 cm) of the reactor.CO 2 was bubbled into the suspensions for approximately 0.5 h before switching on the lamps to saturate the reaction mixture.The amount of catalyst used for the optimization of the reaction was between 50 and 300 mg.The amount of catalyst used to study of effect of the pH, the macrocycle, the metal and the quantity of sensitizers on the formation of formic acid was 50 mg.The initial pH, except in the basic (0.1 M NaOH) and neutral solution, was adjusted to 2.8 by addition of H 3 PO 4 .The temperature inside the reactor was held at approximately 300 K by a continuous circulation of water in the jacket around the photoreactor.The photoreactivity runs lasted 8.0 h and formic acid was detected by Ion Chromatography as reported in Fig S3 (SuppoInfo).", "vote": "0"}, {"paper_title": "Turning lipophilic phthalocyanines/TiO2 composites into efficient photocatalysts for the conversion of CO2 into formic acid under UV\u2013vis light irradiation", "doi": "10.1016/j.apcata.2014.05.008", "validator": "domain expert 1", "category": "catalyst", "source": "The composite materials used as photocatalysts for the photoreactivity experiments were prepared by impregnating TiO 2 (Tioxide, anatase phase) with 6.65 mol of sensitizers (CuPc, H 2 Pc or ZnPc) per gram of TiO 2 .", "context": "1 H and 13 C spectra were recorded on a Varian-400 Inova at room temperature.Formic acid analysis was performed by Ion Chromatograph Dionex DX120 (Ion Pac ICE-AS6 Analytical Column); 0.8 mM heptafluorobutyric acid (Sigma-Aldrich) was used as eluent (flow 1.00 ml/min) and 5.0 mM tetrabutylammonium hydrate (Sigma-Aldrich) as regenerating eluent (flow 4.5 ml/min).Formic acid 99 (Sigma Aldrich) was employed as standard for building IC calibration curves.The analyses were carried out by using a sample loop of 25 l, with a column pressure less than 640 PSI and a background of 35-40 S. UV spectra of sensitizers were obtained by using a Shimadzu UV 2401PC spectrometer dissolving the samples in Chloroform (CHCl 3 ).Commercial phosphoric acid 95 (H 3 PO 4 ) (Carlo Erba) and sodium hydroxide (NaOH) (Carlo Erba) were used for the preparation of the solutions.Titanium dioxide (pure anatase phase, specific surface area 8 m 2 /g) was kindly provided by Tioxide Huntsman.Formic acid, 2,4-bis-(1,1-dimethylpropyl)-phenol, 4-nitrophtha-lonitrile and 1,8-diazabicyclo 5.4.0 undec-7-ene (DBU) were purchased from Sigma-Aldrich and were used without further purification. phenoxy-phthalonitrile was prepared following a procedure reported in literature 15.2.75 g (0.02 mol) of finely ground anhydrous K 2 CO 3 was added gradually (0.55 g at intervals of 0.5-1 h) under N 2 atmosphere and by stirring to a dry DMSO solution (100 ml) containing 3.5 g (0.015 mol) of 2,4-bis-(1,1-dimethyl-propyl)-phenol and 2.6 g (0.015 mol) of 4nitrophthalonitrile.The reaction mixture after 1 day of stirring was filtered, added to 60 ml of water, extracted with CH 2 Cl 2 and dried on anhydrous sodium sulfate. The crude product of the reaction, obtained after evaporation of the solvent, was purified by column chromatography (silica, CHCl 3 ) and recovered in 80 yields; mp 89-90 C. 1 H NMR (CDCl 3 ) : 7.72 (d, J 8.6 Hz, 1H), 7.40-7.15(m, 4H), 6.75 (d, J 8.4 Hz, 1H), 1.68 (q, J 7.5 Hz, 2H), 1.65 (q, J 7.4, 2H), 1.31 (s, 6H), 0.70 (t, J 7.4, 3H), 0.64 (t, J 7.5, 3H) ppm. 13C NMR (CDCl3) : 161.9, 149.8, 146.8, 139.0, 135.3, 127.1, 125.2, 121.5, 121.4,120.7, 117.4,115.4,115.0, 108.2, 38.4,37.8, 36.9, 34.2, 28.4,28.1, 9.3, 9.0 ppm. The preparation of the Cu(II) tetrakis4-(2,4-bis-(1,1dimethylpropyl)phenoxy) phthalocyanine (CuPc) was previously reported 15.A solution of 4-2,4-bis-(1,1-dimethyl-propyl)phenoxy-phthalonitrile (1.8 g, 0.005 mol), 1,8-diazabicyclo5.4.0 undec-7-ene (DBU) (0.75 g, 0.0049 mol), and CuCl 2 (0.239 g, 0.0014 mol) in 12.5 ml of absolute ethanol was refluxed for 24 h under N 2 atmosphere.The organic layer enabled the separation of a blue solid which was purified by chromatography (silica, toluene) and gave a mixture of isomers of the Cu(II)-tetrakis 4-(2,4-bis-(1,1-dimethyl-propyl)-phenoxy) phthalocyanine in 60 yields.Their structure was consistent with the following characterizations: UV-vis (CHCl 3 ) max 287, 339, 391, 617, 686 nm.A solution of 4-2,4-bis-(1,1-dimethyl-propyl)-phenoxyphthalonitrile (300 mg, 0.83 mmol), 1,8-diazabicyclo 5.4.0 undec-7-ene (DBU) (124 mg g, 0.81 mmol), and Zn(OAc) 2 (33 mg, 0.25 mmol) in 5 ml of absolute ethanol (previously distilled from Mg) was refluxed for 24 h under N 2 atmosphere.The organic layer enabled the separation of a blue-green solid, which was purified by chromatography (silica, ethyl acetate/hexane 1:9) and gave a mixture of isomers of the Zn(II)-tetrakis 4-(2,4-bis-(1,1dimethyl-propyl)-phenoxy) phthalocyanine in 50 yields.Their structure was consistent with the following characterizations: UV-vis (CHCl 3 ) max : 679, 615, 347, 284.5, 248. The (H 2 Pc) was prepared by following a procedure similar to that reported in literature 18. ZnPc (126 mg, 0.08 mmol) was dissolved in 10 ml of Pyridine and HCl (in molar ratio 4:1).The solution was continuously stirred for 36 h at 120 C and monitored by TLC (thin-layer chromatography).The reaction mixture was extracted by CH 2 Cl 2 and the crude product of the reaction, obtained after evaporation of solvent, purified by chromatography (silica, ethyl acetate/hexane 0.5:9.5).A dark green solid (H 2 Pc) was recovered in 40 yield. The composite materials used as photocatalysts for the photoreactivity experiments were prepared by impregnating TiO 2 (Tioxide, anatase phase) with 6.65 mol of sensitizers (CuPc, H 2 Pc or ZnPc) per gram of TiO 2 .Typically, the opportune amount of sensitizers were dissolved in 5 ml of CH 2 Cl 2 and 500 mg of finely ground TiO 2 (previously sonicated for 30 min) was added to this solution.The mixture was stirred for 6 h and the solvent was removed under vacuum. The apparatus used for the photocatalytic experiments (Fig. S1, SuppoInfo), consisted of a three necked Pyrex batch photoreactor of cylindrical shape containing 50 ml of aqueous suspension at various pH.The photoreactor was provided with a jacket for cooling water circulation and ports in its upper section for the inlet and outlet of gases, for sampling and for pH and temperature measurements.A HRC UV-VIS lamp 300 W (Sanolux) and Xe-Halogen lamp 400 W (Radium) (the emission spectra are reported in Fig. S2 SuppoInfo) were placed in proximity (5-6 cm) of the reactor.CO 2 was bubbled into the suspensions for approximately 0.5 h before switching on the lamps to saturate the reaction mixture.The amount of catalyst used for the optimization of the reaction was between 50 and 300 mg.The amount of catalyst used to study of effect of the pH, the macrocycle, the metal and the quantity of sensitizers on the formation of formic acid was 50 mg.The initial pH, except in the basic (0.1 M NaOH) and neutral solution, was adjusted to 2.8 by addition of H 3 PO 4 .The temperature inside the reactor was held at approximately 300 K by a continuous circulation of water in the jacket around the photoreactor.The photoreactivity runs lasted 8.0 h and formic acid was detected by Ion Chromatography as reported in Fig S3 (SuppoInfo).", "vote": "1"}, {"paper_title": "Turning lipophilic phthalocyanines/TiO2 composites into efficient photocatalysts for the conversion of CO2 into formic acid under UV\u2013vis light irradiation", "doi": "10.1016/j.apcata.2014.05.008", "validator": "domain expert 1", "category": "catalyst", "source": "In this work, we have shown that metal-free, Cu(II)-or Zn(II) tetrakis 4-(2,4-bis-(1,1-dimethylpropyl)phenoxy)phthalocyanines loaded over TiO 2 (anatase), already known for their high photocatalytic activity in the photodegradation of organic pollutants in water, catalyze as much efficiently the reduction of CO 2 to formic acid in water under UV-vis irradiation.", "context": "In this work, we have shown that metal-free, Cu(II)-or Zn(II) tetrakis 4-(2,4-bis-(1,1-dimethylpropyl)phenoxy)phthalocyanines loaded over TiO 2 (anatase), already known for their high photocatalytic activity in the photodegradation of organic pollutants in water, catalyze as much efficiently the reduction of CO 2 to formic acid in water under UV-vis irradiation.Cu(II)Pc/TiO 2 shows the best catalytic performance in terms of formic acid yields, surpassing in efficiency other similar catalytic systems. Additional benefits are the high stability of composites, the mild conditions under which reactions are run (room temperature, moderate acidic pH), and the avoidance of organic additives (e.g., radical scavengers) that are usually necessary to increase the catalytic efficiency 17. In view of their low environmental impact, low potential cost, and efficient power conversion, these multipurpose materials show promise in the search for sustainable methods for CO 2 valorization.It is obviously needed to widen the study to other different MPcs supported on TiO 2 for the sake of comparison and to try to clarify the mechanistic aspects in the light of these surprising experimental results. Fig. 1.Structure of H2Pc and MPcs. Synthesis of the Zn(II) tetrakis4-(2,4-bis-(1,1-dimethylpropyl)-phenoxy)phthalocyanine (ZnPc) Scheme 1. Photocatalytic reduction of CO2. Effect of sensitizer, pH of the medium and light source on the yield of formic acid produced by photocatalytic reduction of CO2.Catalyst loading is 0.05 g and the amount of sensitizer 6.65 mol/g TiO2 (Tioxide Huntsman).bS SANOLUX HRC UV-VIS lamp 300 W; H RADIUM Xe-Halogen lamp 400 W. Irradiation time 8 h. a L. P. and G. M. wish to acknowledge MIUR for economical support (PON01 02257); G. V. and G. M. wish to thank to PONa3 00334 \"2HE\" for financial support.L. D., C. F. and C. A. wish to thanks CNR ICCOM for economical support.D. Benedetti is acknowledged for his technical assistance.Regione Puglia MIUR PON Ricerca e Competitivita 2007-2013 Avviso 254/Ric.del 18/05/2011, Project PONa3 00369 \"Laboratorio SISTEMA\". Supplementary material related to this article can be found, in the online version, at http://dx.doi.org/10.1016/j.apcata.2014.05.008.", "vote": "1"}, {"paper_title": "Turning lipophilic phthalocyanines/TiO2 composites into efficient photocatalysts for the conversion of CO2 into formic acid under UV\u2013vis light irradiation", "doi": "10.1016/j.apcata.2014.05.008", "validator": "domain expert 1", "category": "co-catalyst", "source": "A solution of 4-2,4-bis-(1,1-dimethyl-propyl)phenoxy-phthalonitrile (1.8 g, 0.005 mol), 1,8-diazabicyclo5.4.0 undec-7-ene (DBU) (0.75 g, 0.0049 mol), and CuCl 2 (0.239 g, 0.0014 mol) in 12.5 ml of absolute ethanol was refluxed for 24 h under N 2 atmosphere.", "context": "1 H and 13 C spectra were recorded on a Varian-400 Inova at room temperature.Formic acid analysis was performed by Ion Chromatograph Dionex DX120 (Ion Pac ICE-AS6 Analytical Column); 0.8 mM heptafluorobutyric acid (Sigma-Aldrich) was used as eluent (flow 1.00 ml/min) and 5.0 mM tetrabutylammonium hydrate (Sigma-Aldrich) as regenerating eluent (flow 4.5 ml/min).Formic acid 99 (Sigma Aldrich) was employed as standard for building IC calibration curves.The analyses were carried out by using a sample loop of 25 l, with a column pressure less than 640 PSI and a background of 35-40 S. UV spectra of sensitizers were obtained by using a Shimadzu UV 2401PC spectrometer dissolving the samples in Chloroform (CHCl 3 ).Commercial phosphoric acid 95 (H 3 PO 4 ) (Carlo Erba) and sodium hydroxide (NaOH) (Carlo Erba) were used for the preparation of the solutions.Titanium dioxide (pure anatase phase, specific surface area 8 m 2 /g) was kindly provided by Tioxide Huntsman.Formic acid, 2,4-bis-(1,1-dimethylpropyl)-phenol, 4-nitrophtha-lonitrile and 1,8-diazabicyclo 5.4.0 undec-7-ene (DBU) were purchased from Sigma-Aldrich and were used without further purification. phenoxy-phthalonitrile was prepared following a procedure reported in literature 15.2.75 g (0.02 mol) of finely ground anhydrous K 2 CO 3 was added gradually (0.55 g at intervals of 0.5-1 h) under N 2 atmosphere and by stirring to a dry DMSO solution (100 ml) containing 3.5 g (0.015 mol) of 2,4-bis-(1,1-dimethyl-propyl)-phenol and 2.6 g (0.015 mol) of 4nitrophthalonitrile.The reaction mixture after 1 day of stirring was filtered, added to 60 ml of water, extracted with CH 2 Cl 2 and dried on anhydrous sodium sulfate. The crude product of the reaction, obtained after evaporation of the solvent, was purified by column chromatography (silica, CHCl 3 ) and recovered in 80 yields; mp 89-90 C. 1 H NMR (CDCl 3 ) : 7.72 (d, J 8.6 Hz, 1H), 7.40-7.15(m, 4H), 6.75 (d, J 8.4 Hz, 1H), 1.68 (q, J 7.5 Hz, 2H), 1.65 (q, J 7.4, 2H), 1.31 (s, 6H), 0.70 (t, J 7.4, 3H), 0.64 (t, J 7.5, 3H) ppm. 13C NMR (CDCl3) : 161.9, 149.8, 146.8, 139.0, 135.3, 127.1, 125.2, 121.5, 121.4,120.7, 117.4,115.4,115.0, 108.2, 38.4,37.8, 36.9, 34.2, 28.4,28.1, 9.3, 9.0 ppm. The preparation of the Cu(II) tetrakis4-(2,4-bis-(1,1dimethylpropyl)phenoxy) phthalocyanine (CuPc) was previously reported 15.A solution of 4-2,4-bis-(1,1-dimethyl-propyl)phenoxy-phthalonitrile (1.8 g, 0.005 mol), 1,8-diazabicyclo5.4.0 undec-7-ene (DBU) (0.75 g, 0.0049 mol), and CuCl 2 (0.239 g, 0.0014 mol) in 12.5 ml of absolute ethanol was refluxed for 24 h under N 2 atmosphere.The organic layer enabled the separation of a blue solid which was purified by chromatography (silica, toluene) and gave a mixture of isomers of the Cu(II)-tetrakis 4-(2,4-bis-(1,1-dimethyl-propyl)-phenoxy) phthalocyanine in 60 yields.Their structure was consistent with the following characterizations: UV-vis (CHCl 3 ) max 287, 339, 391, 617, 686 nm.A solution of 4-2,4-bis-(1,1-dimethyl-propyl)-phenoxyphthalonitrile (300 mg, 0.83 mmol), 1,8-diazabicyclo 5.4.0 undec-7-ene (DBU) (124 mg g, 0.81 mmol), and Zn(OAc) 2 (33 mg, 0.25 mmol) in 5 ml of absolute ethanol (previously distilled from Mg) was refluxed for 24 h under N 2 atmosphere.The organic layer enabled the separation of a blue-green solid, which was purified by chromatography (silica, ethyl acetate/hexane 1:9) and gave a mixture of isomers of the Zn(II)-tetrakis 4-(2,4-bis-(1,1dimethyl-propyl)-phenoxy) phthalocyanine in 50 yields.Their structure was consistent with the following characterizations: UV-vis (CHCl 3 ) max : 679, 615, 347, 284.5, 248. The (H 2 Pc) was prepared by following a procedure similar to that reported in literature 18. ZnPc (126 mg, 0.08 mmol) was dissolved in 10 ml of Pyridine and HCl (in molar ratio 4:1).The solution was continuously stirred for 36 h at 120 C and monitored by TLC (thin-layer chromatography).The reaction mixture was extracted by CH 2 Cl 2 and the crude product of the reaction, obtained after evaporation of solvent, purified by chromatography (silica, ethyl acetate/hexane 0.5:9.5).A dark green solid (H 2 Pc) was recovered in 40 yield. The composite materials used as photocatalysts for the photoreactivity experiments were prepared by impregnating TiO 2 (Tioxide, anatase phase) with 6.65 mol of sensitizers (CuPc, H 2 Pc or ZnPc) per gram of TiO 2 .Typically, the opportune amount of sensitizers were dissolved in 5 ml of CH 2 Cl 2 and 500 mg of finely ground TiO 2 (previously sonicated for 30 min) was added to this solution.The mixture was stirred for 6 h and the solvent was removed under vacuum. The apparatus used for the photocatalytic experiments (Fig. S1, SuppoInfo), consisted of a three necked Pyrex batch photoreactor of cylindrical shape containing 50 ml of aqueous suspension at various pH.The photoreactor was provided with a jacket for cooling water circulation and ports in its upper section for the inlet and outlet of gases, for sampling and for pH and temperature measurements.A HRC UV-VIS lamp 300 W (Sanolux) and Xe-Halogen lamp 400 W (Radium) (the emission spectra are reported in Fig. S2 SuppoInfo) were placed in proximity (5-6 cm) of the reactor.CO 2 was bubbled into the suspensions for approximately 0.5 h before switching on the lamps to saturate the reaction mixture.The amount of catalyst used for the optimization of the reaction was between 50 and 300 mg.The amount of catalyst used to study of effect of the pH, the macrocycle, the metal and the quantity of sensitizers on the formation of formic acid was 50 mg.The initial pH, except in the basic (0.1 M NaOH) and neutral solution, was adjusted to 2.8 by addition of H 3 PO 4 .The temperature inside the reactor was held at approximately 300 K by a continuous circulation of water in the jacket around the photoreactor.The photoreactivity runs lasted 8.0 h and formic acid was detected by Ion Chromatography as reported in Fig S3 (SuppoInfo).", "vote": "0"}, {"paper_title": "Turning lipophilic phthalocyanines/TiO2 composites into efficient photocatalysts for the conversion of CO2 into formic acid under UV\u2013vis light irradiation", "doi": "10.1016/j.apcata.2014.05.008", "validator": "domain expert 1", "category": "light source", "source": "Metal-free, Cu(II)-or Zn(II) tetrakis 4-(2,4-bis-(1,1-dimethylpropyl)phenoxy)phthalocyanines loaded over TiO 2 (anatase) proved to be active in the photoreduction of CO 2 to formic acid (HCO 2 H) in water under UV-vis light.", "context": "Metal-free, Cu(II)-or Zn(II) tetrakis 4-(2,4-bis-(1,1-dimethylpropyl)phenoxy)phthalocyanines loaded over TiO 2 (anatase) proved to be active in the photoreduction of CO 2 to formic acid (HCO 2 H) in water under UV-vis light.CuPc/TiO 2 is catalyst of choice, allowing to reach a maximum yield of HCO 2 H, unequalled by any other similar catalytic systems.Because of their low environmental impact, low potential cost, and efficient power conversion, these multipurpose materials show promise in the setup of sustainable methods for CO 2 valorization.", "vote": "1"}, {"paper_title": "Turning lipophilic phthalocyanines/TiO2 composites into efficient photocatalysts for the conversion of CO2 into formic acid under UV\u2013vis light irradiation", "doi": "10.1016/j.apcata.2014.05.008", "validator": "domain expert 1", "category": "light source", "source": "In this work, we have shown that metal-free, Cu(II)-or Zn(II) tetrakis 4-(2,4-bis-(1,1-dimethylpropyl)phenoxy)phthalocyanines loaded over TiO 2 (anatase), already known for their high photocatalytic activity in the photodegradation of organic pollutants in water, catalyze as much efficiently the reduction of CO 2 to formic acid in water under UV-vis irradiation.", "context": "In this work, we have shown that metal-free, Cu(II)-or Zn(II) tetrakis 4-(2,4-bis-(1,1-dimethylpropyl)phenoxy)phthalocyanines loaded over TiO 2 (anatase), already known for their high photocatalytic activity in the photodegradation of organic pollutants in water, catalyze as much efficiently the reduction of CO 2 to formic acid in water under UV-vis irradiation.Cu(II)Pc/TiO 2 shows the best catalytic performance in terms of formic acid yields, surpassing in efficiency other similar catalytic systems. Additional benefits are the high stability of composites, the mild conditions under which reactions are run (room temperature, moderate acidic pH), and the avoidance of organic additives (e.g., radical scavengers) that are usually necessary to increase the catalytic efficiency 17. In view of their low environmental impact, low potential cost, and efficient power conversion, these multipurpose materials show promise in the search for sustainable methods for CO 2 valorization.It is obviously needed to widen the study to other different MPcs supported on TiO 2 for the sake of comparison and to try to clarify the mechanistic aspects in the light of these surprising experimental results. Fig. 1.Structure of H2Pc and MPcs. Synthesis of the Zn(II) tetrakis4-(2,4-bis-(1,1-dimethylpropyl)-phenoxy)phthalocyanine (ZnPc) Scheme 1. Photocatalytic reduction of CO2. Effect of sensitizer, pH of the medium and light source on the yield of formic acid produced by photocatalytic reduction of CO2.Catalyst loading is 0.05 g and the amount of sensitizer 6.65 mol/g TiO2 (Tioxide Huntsman).bS SANOLUX HRC UV-VIS lamp 300 W; H RADIUM Xe-Halogen lamp 400 W. Irradiation time 8 h. a L. P. and G. M. wish to acknowledge MIUR for economical support (PON01 02257); G. V. and G. M. wish to thank to PONa3 00334 \"2HE\" for financial support.L. D., C. F. and C. A. wish to thanks CNR ICCOM for economical support.D. Benedetti is acknowledged for his technical assistance.Regione Puglia MIUR PON Ricerca e Competitivita 2007-2013 Avviso 254/Ric.del 18/05/2011, Project PONa3 00369 \"Laboratorio SISTEMA\". Supplementary material related to this article can be found, in the online version, at http://dx.doi.org/10.1016/j.apcata.2014.05.008.", "vote": "1"}, {"paper_title": "Turning lipophilic phthalocyanines/TiO2 composites into efficient photocatalysts for the conversion of CO2 into formic acid under UV\u2013vis light irradiation", "doi": "10.1016/j.apcata.2014.05.008", "validator": "domain expert 1", "category": "lamp", "source": "A HRC UV-VIS lamp 300 W (Sanolux) and Xe-Halogen lamp 400 W (Radium) (the emission spectra are reported in Fig. S2 SuppoInfo) were placed in proximity (5-6 cm) of the reactor.", "context": "1 H and 13 C spectra were recorded on a Varian-400 Inova at room temperature.Formic acid analysis was performed by Ion Chromatograph Dionex DX120 (Ion Pac ICE-AS6 Analytical Column); 0.8 mM heptafluorobutyric acid (Sigma-Aldrich) was used as eluent (flow 1.00 ml/min) and 5.0 mM tetrabutylammonium hydrate (Sigma-Aldrich) as regenerating eluent (flow 4.5 ml/min).Formic acid 99 (Sigma Aldrich) was employed as standard for building IC calibration curves.The analyses were carried out by using a sample loop of 25 l, with a column pressure less than 640 PSI and a background of 35-40 S. UV spectra of sensitizers were obtained by using a Shimadzu UV 2401PC spectrometer dissolving the samples in Chloroform (CHCl 3 ).Commercial phosphoric acid 95 (H 3 PO 4 ) (Carlo Erba) and sodium hydroxide (NaOH) (Carlo Erba) were used for the preparation of the solutions.Titanium dioxide (pure anatase phase, specific surface area 8 m 2 /g) was kindly provided by Tioxide Huntsman.Formic acid, 2,4-bis-(1,1-dimethylpropyl)-phenol, 4-nitrophtha-lonitrile and 1,8-diazabicyclo 5.4.0 undec-7-ene (DBU) were purchased from Sigma-Aldrich and were used without further purification. phenoxy-phthalonitrile was prepared following a procedure reported in literature 15.2.75 g (0.02 mol) of finely ground anhydrous K 2 CO 3 was added gradually (0.55 g at intervals of 0.5-1 h) under N 2 atmosphere and by stirring to a dry DMSO solution (100 ml) containing 3.5 g (0.015 mol) of 2,4-bis-(1,1-dimethyl-propyl)-phenol and 2.6 g (0.015 mol) of 4nitrophthalonitrile.The reaction mixture after 1 day of stirring was filtered, added to 60 ml of water, extracted with CH 2 Cl 2 and dried on anhydrous sodium sulfate. The crude product of the reaction, obtained after evaporation of the solvent, was purified by column chromatography (silica, CHCl 3 ) and recovered in 80 yields; mp 89-90 C. 1 H NMR (CDCl 3 ) : 7.72 (d, J 8.6 Hz, 1H), 7.40-7.15(m, 4H), 6.75 (d, J 8.4 Hz, 1H), 1.68 (q, J 7.5 Hz, 2H), 1.65 (q, J 7.4, 2H), 1.31 (s, 6H), 0.70 (t, J 7.4, 3H), 0.64 (t, J 7.5, 3H) ppm. 13C NMR (CDCl3) : 161.9, 149.8, 146.8, 139.0, 135.3, 127.1, 125.2, 121.5, 121.4,120.7, 117.4,115.4,115.0, 108.2, 38.4,37.8, 36.9, 34.2, 28.4,28.1, 9.3, 9.0 ppm. The preparation of the Cu(II) tetrakis4-(2,4-bis-(1,1dimethylpropyl)phenoxy) phthalocyanine (CuPc) was previously reported 15.A solution of 4-2,4-bis-(1,1-dimethyl-propyl)phenoxy-phthalonitrile (1.8 g, 0.005 mol), 1,8-diazabicyclo5.4.0 undec-7-ene (DBU) (0.75 g, 0.0049 mol), and CuCl 2 (0.239 g, 0.0014 mol) in 12.5 ml of absolute ethanol was refluxed for 24 h under N 2 atmosphere.The organic layer enabled the separation of a blue solid which was purified by chromatography (silica, toluene) and gave a mixture of isomers of the Cu(II)-tetrakis 4-(2,4-bis-(1,1-dimethyl-propyl)-phenoxy) phthalocyanine in 60 yields.Their structure was consistent with the following characterizations: UV-vis (CHCl 3 ) max 287, 339, 391, 617, 686 nm.A solution of 4-2,4-bis-(1,1-dimethyl-propyl)-phenoxyphthalonitrile (300 mg, 0.83 mmol), 1,8-diazabicyclo 5.4.0 undec-7-ene (DBU) (124 mg g, 0.81 mmol), and Zn(OAc) 2 (33 mg, 0.25 mmol) in 5 ml of absolute ethanol (previously distilled from Mg) was refluxed for 24 h under N 2 atmosphere.The organic layer enabled the separation of a blue-green solid, which was purified by chromatography (silica, ethyl acetate/hexane 1:9) and gave a mixture of isomers of the Zn(II)-tetrakis 4-(2,4-bis-(1,1dimethyl-propyl)-phenoxy) phthalocyanine in 50 yields.Their structure was consistent with the following characterizations: UV-vis (CHCl 3 ) max : 679, 615, 347, 284.5, 248. The (H 2 Pc) was prepared by following a procedure similar to that reported in literature 18. ZnPc (126 mg, 0.08 mmol) was dissolved in 10 ml of Pyridine and HCl (in molar ratio 4:1).The solution was continuously stirred for 36 h at 120 C and monitored by TLC (thin-layer chromatography).The reaction mixture was extracted by CH 2 Cl 2 and the crude product of the reaction, obtained after evaporation of solvent, purified by chromatography (silica, ethyl acetate/hexane 0.5:9.5).A dark green solid (H 2 Pc) was recovered in 40 yield. The composite materials used as photocatalysts for the photoreactivity experiments were prepared by impregnating TiO 2 (Tioxide, anatase phase) with 6.65 mol of sensitizers (CuPc, H 2 Pc or ZnPc) per gram of TiO 2 .Typically, the opportune amount of sensitizers were dissolved in 5 ml of CH 2 Cl 2 and 500 mg of finely ground TiO 2 (previously sonicated for 30 min) was added to this solution.The mixture was stirred for 6 h and the solvent was removed under vacuum. The apparatus used for the photocatalytic experiments (Fig. S1, SuppoInfo), consisted of a three necked Pyrex batch photoreactor of cylindrical shape containing 50 ml of aqueous suspension at various pH.The photoreactor was provided with a jacket for cooling water circulation and ports in its upper section for the inlet and outlet of gases, for sampling and for pH and temperature measurements.A HRC UV-VIS lamp 300 W (Sanolux) and Xe-Halogen lamp 400 W (Radium) (the emission spectra are reported in Fig. S2 SuppoInfo) were placed in proximity (5-6 cm) of the reactor.CO 2 was bubbled into the suspensions for approximately 0.5 h before switching on the lamps to saturate the reaction mixture.The amount of catalyst used for the optimization of the reaction was between 50 and 300 mg.The amount of catalyst used to study of effect of the pH, the macrocycle, the metal and the quantity of sensitizers on the formation of formic acid was 50 mg.The initial pH, except in the basic (0.1 M NaOH) and neutral solution, was adjusted to 2.8 by addition of H 3 PO 4 .The temperature inside the reactor was held at approximately 300 K by a continuous circulation of water in the jacket around the photoreactor.The photoreactivity runs lasted 8.0 h and formic acid was detected by Ion Chromatography as reported in Fig S3 (SuppoInfo).", "vote": "1"}, {"paper_title": "Turning lipophilic phthalocyanines/TiO2 composites into efficient photocatalysts for the conversion of CO2 into formic acid under UV\u2013vis light irradiation", "doi": "10.1016/j.apcata.2014.05.008", "validator": "domain expert 1", "category": "lamp", "source": "A HRC UV-VIS lamp 300 W (Sanolux) and Xe-Halogen lamp 400 W (Radium) (the emission spectra are reported in Fig. S2 SuppoInfo) were placed in proximity (5-6 cm) of the reactor.", "context": "1 H and 13 C spectra were recorded on a Varian-400 Inova at room temperature.Formic acid analysis was performed by Ion Chromatograph Dionex DX120 (Ion Pac ICE-AS6 Analytical Column); 0.8 mM heptafluorobutyric acid (Sigma-Aldrich) was used as eluent (flow 1.00 ml/min) and 5.0 mM tetrabutylammonium hydrate (Sigma-Aldrich) as regenerating eluent (flow 4.5 ml/min).Formic acid 99 (Sigma Aldrich) was employed as standard for building IC calibration curves.The analyses were carried out by using a sample loop of 25 l, with a column pressure less than 640 PSI and a background of 35-40 S. UV spectra of sensitizers were obtained by using a Shimadzu UV 2401PC spectrometer dissolving the samples in Chloroform (CHCl 3 ).Commercial phosphoric acid 95 (H 3 PO 4 ) (Carlo Erba) and sodium hydroxide (NaOH) (Carlo Erba) were used for the preparation of the solutions.Titanium dioxide (pure anatase phase, specific surface area 8 m 2 /g) was kindly provided by Tioxide Huntsman.Formic acid, 2,4-bis-(1,1-dimethylpropyl)-phenol, 4-nitrophtha-lonitrile and 1,8-diazabicyclo 5.4.0 undec-7-ene (DBU) were purchased from Sigma-Aldrich and were used without further purification. phenoxy-phthalonitrile was prepared following a procedure reported in literature 15.2.75 g (0.02 mol) of finely ground anhydrous K 2 CO 3 was added gradually (0.55 g at intervals of 0.5-1 h) under N 2 atmosphere and by stirring to a dry DMSO solution (100 ml) containing 3.5 g (0.015 mol) of 2,4-bis-(1,1-dimethyl-propyl)-phenol and 2.6 g (0.015 mol) of 4nitrophthalonitrile.The reaction mixture after 1 day of stirring was filtered, added to 60 ml of water, extracted with CH 2 Cl 2 and dried on anhydrous sodium sulfate. The crude product of the reaction, obtained after evaporation of the solvent, was purified by column chromatography (silica, CHCl 3 ) and recovered in 80 yields; mp 89-90 C. 1 H NMR (CDCl 3 ) : 7.72 (d, J 8.6 Hz, 1H), 7.40-7.15(m, 4H), 6.75 (d, J 8.4 Hz, 1H), 1.68 (q, J 7.5 Hz, 2H), 1.65 (q, J 7.4, 2H), 1.31 (s, 6H), 0.70 (t, J 7.4, 3H), 0.64 (t, J 7.5, 3H) ppm. 13C NMR (CDCl3) : 161.9, 149.8, 146.8, 139.0, 135.3, 127.1, 125.2, 121.5, 121.4,120.7, 117.4,115.4,115.0, 108.2, 38.4,37.8, 36.9, 34.2, 28.4,28.1, 9.3, 9.0 ppm. The preparation of the Cu(II) tetrakis4-(2,4-bis-(1,1dimethylpropyl)phenoxy) phthalocyanine (CuPc) was previously reported 15.A solution of 4-2,4-bis-(1,1-dimethyl-propyl)phenoxy-phthalonitrile (1.8 g, 0.005 mol), 1,8-diazabicyclo5.4.0 undec-7-ene (DBU) (0.75 g, 0.0049 mol), and CuCl 2 (0.239 g, 0.0014 mol) in 12.5 ml of absolute ethanol was refluxed for 24 h under N 2 atmosphere.The organic layer enabled the separation of a blue solid which was purified by chromatography (silica, toluene) and gave a mixture of isomers of the Cu(II)-tetrakis 4-(2,4-bis-(1,1-dimethyl-propyl)-phenoxy) phthalocyanine in 60 yields.Their structure was consistent with the following characterizations: UV-vis (CHCl 3 ) max 287, 339, 391, 617, 686 nm.A solution of 4-2,4-bis-(1,1-dimethyl-propyl)-phenoxyphthalonitrile (300 mg, 0.83 mmol), 1,8-diazabicyclo 5.4.0 undec-7-ene (DBU) (124 mg g, 0.81 mmol), and Zn(OAc) 2 (33 mg, 0.25 mmol) in 5 ml of absolute ethanol (previously distilled from Mg) was refluxed for 24 h under N 2 atmosphere.The organic layer enabled the separation of a blue-green solid, which was purified by chromatography (silica, ethyl acetate/hexane 1:9) and gave a mixture of isomers of the Zn(II)-tetrakis 4-(2,4-bis-(1,1dimethyl-propyl)-phenoxy) phthalocyanine in 50 yields.Their structure was consistent with the following characterizations: UV-vis (CHCl 3 ) max : 679, 615, 347, 284.5, 248. The (H 2 Pc) was prepared by following a procedure similar to that reported in literature 18. ZnPc (126 mg, 0.08 mmol) was dissolved in 10 ml of Pyridine and HCl (in molar ratio 4:1).The solution was continuously stirred for 36 h at 120 C and monitored by TLC (thin-layer chromatography).The reaction mixture was extracted by CH 2 Cl 2 and the crude product of the reaction, obtained after evaporation of solvent, purified by chromatography (silica, ethyl acetate/hexane 0.5:9.5).A dark green solid (H 2 Pc) was recovered in 40 yield. The composite materials used as photocatalysts for the photoreactivity experiments were prepared by impregnating TiO 2 (Tioxide, anatase phase) with 6.65 mol of sensitizers (CuPc, H 2 Pc or ZnPc) per gram of TiO 2 .Typically, the opportune amount of sensitizers were dissolved in 5 ml of CH 2 Cl 2 and 500 mg of finely ground TiO 2 (previously sonicated for 30 min) was added to this solution.The mixture was stirred for 6 h and the solvent was removed under vacuum. The apparatus used for the photocatalytic experiments (Fig. S1, SuppoInfo), consisted of a three necked Pyrex batch photoreactor of cylindrical shape containing 50 ml of aqueous suspension at various pH.The photoreactor was provided with a jacket for cooling water circulation and ports in its upper section for the inlet and outlet of gases, for sampling and for pH and temperature measurements.A HRC UV-VIS lamp 300 W (Sanolux) and Xe-Halogen lamp 400 W (Radium) (the emission spectra are reported in Fig. S2 SuppoInfo) were placed in proximity (5-6 cm) of the reactor.CO 2 was bubbled into the suspensions for approximately 0.5 h before switching on the lamps to saturate the reaction mixture.The amount of catalyst used for the optimization of the reaction was between 50 and 300 mg.The amount of catalyst used to study of effect of the pH, the macrocycle, the metal and the quantity of sensitizers on the formation of formic acid was 50 mg.The initial pH, except in the basic (0.1 M NaOH) and neutral solution, was adjusted to 2.8 by addition of H 3 PO 4 .The temperature inside the reactor was held at approximately 300 K by a continuous circulation of water in the jacket around the
