Repository: OEG-Clark/solarchem-corpus

# SolarChemQA Benchmark & Dataset

This repository contains the benchmark and dataset for [SolarQA](https://github.com/oeg-upm/solar-qa) application. The SolarChemQA Benchmark is designed specifically for factual question answering benchmark based on solar chemistry academic papers. We intent to build an open-source benchmark & dataset for testing the performance of QA system when it comes to narrow-domain and in-depth questions. 

The SolarChemQA Benchmark addresses the critical need for domain-specific evaluation tools in scientific literature processing. It aims to:

- Build an open-source benchmark for testing QA system performance on narrow-domain, in-depth questions

File: SolarQA-pipeline/domain_expert_annotation/annotated_annotation_305.json (part 1 of 2)
[{"paper_title": "Sulfur-doped g-C3N4 with enhanced photocatalytic CO2-reduction performance", "doi": "10.1016/j.apcatb.2015.03.045", "validator": "domain expert 1", "category": "catalyst", "source": "In this study, sulfur-doped g-C 3 N 4 was fabricated by simply calcinating thiourea at 520 C.", "context": "Graphitic carbon nitride (g-C 3 N 4 ) is the most stable phase of all carbon nitride allotropes under ambient conditions.In this study, sulfur-doped g-C 3 N 4 was fabricated by simply calcinating thiourea at 520 C. Sulfur-doped g-C 3 N 4 (TCN) was found to absorb light up to 475 nm corresponding to a band gap of 2.63 eV, which was narrower than that of un-doped g-C 3 N 4 (MCN) with a band gap of 2.7 eV. Firstprinciple calculations based on spin-polarized density functional theory were utilized to investigate the theoretical partial density of states of the TCN and MCN, indicating that the band gaps of TCN and MCN were the same, but impurities existed in the TCN sample.Consequently, photogenerated electrons could easily jump from the impurity state to the conduction band or from the valence band to the impurity state.Photocatalytic CO 2 reduction was further used to evaluate the photoactivity of samples, and the CH 3 OH yield using TCN and MCN were 1.12 and 0.81 mol g -1 , respectively.PL spectrum analysis and transient photocurrent responses were also carried out to verify the suggested photocatalysis mechanism.", "vote": "1"}, {"paper_title": "Sulfur-doped g-C3N4 with enhanced photocatalytic CO2-reduction performance", "doi": "10.1016/j.apcatb.2015.03.045", "validator": "domain expert 1", "category": "catalyst", "source": "The g-C 3 N 4 was synthesized by simply heating thiourea and melamine in the muffle furnace.", "context": "All of the chemical reagents used in this paper were of analytical grade and were used without further purification.The g-C 3 N 4 was synthesized by simply heating thiourea and melamine in the muffle furnace.Afterwards, 10 g of thiourea or melamine powder as precursor was heated to 520 C at a heating rate of 5 C/min in a covered alumina crucible.The temperature was kept at 520 C for 2 h and then cooled to room temperature 12,30.Then, a yellow product of g-C 3 N 4 was obtained and were ground to a fine powder.The as-prepared samples by heating thiourea and melamine were labeled as TCN and MCN, respectively. Powder X-ray diffraction (XRD) patterns were obtained on a D/Max-RB X-ray diffractometer (Rigaku, Japan), utilizing Cu K radiation at a scan rate (2A) of 0.05 s -1 .The accelerating voltage and applied current were 40 kV and 80 mA, respectively.Transmission electron microscopy (TEM) analysis was carried out on a Tecnai G 2 F20 S-TWIN microscope in the condition of an accelerating voltage of 200 kV.X-ray photoelectron spectroscopy (XPS) spectra were conducted by using an ultra-high-vacuum VG ESCALAB 210 electron spectrometer equipped with a multichannel detector.The samples were excited using Mg K radiation of two anodes in the constant analyzer energy mode, and XPS was operating at 200 W.All the binding energies were referenced to the C 1s peak at 284.6 eV which are adventitious carbon signals resulting from instrument or from the surface of the catalyst.The content of C, N, and S was analyzed by the CHNSO elemental analyzer (Vario EL cube, Elementar Analysensysteme GmbH, Germany) equipped with a balance which is accurate up to one over one million.UV-vis diffuse reflection spectra (DRS) were obtained by using a dry-pressed disk sample with a UV-vis spectrophotometer (UV-2550, Shimadzu, Japan), and BaSO 4 is used as reflectance standard.The Fourier transform infrared (FTIR) spectra of the samples were obtained by using an IRAffinity-1 FTIR spectrometer which uses conventional KBr pellets in the frequency range of 4000 cm -1 to 500 cm -1 at room temperature.Micromeritics ASAP 2020 nitrogen adsorption apparatus (USA) was used to record Brunauer-Emmett-Teller (BET) specific surface area (S BET ) of photocatalysts and all of the samples were degassed at 180 C before analysis.The pore size distributions were evaluated using desorption data with Barret-Joyner-Halender (BJH) method.The BET surface area was determined by a multipoint BET method to analyze the adsorption data in the relative pressure (P/P 0 ) range from 0.05 to 0.25.Photoluminescence (PL) spectra were obtained on a Fluorescence Spectrophotometer (F-7000, Hitachi, Japan) at room temperature.The Photo Multiplier Tube (PMT) voltage was 700 V, the scanning speed was 1200 nm/min, and the excitation wavelength was 380 nm.The widths used for the excitation and emission slit were both 1.0 nm. The first-principle calculation based on spin-polarized DFT and the Perdew-Burke-Eznerhof generalized gradient approximation (PBE-GGA) was carried out to investigate the doping effect on the band structure of g-C 3 N 4 31.The projector augmented wave scheme was incorporated into Vienna ab initio simulation package, and such incorporation was used in the study.The Monkhorst and Pack scheme of k-point sampling was used for integration over the first Brillouin zone.A 2 2 3 grid for k-point sampling for geometry optimization and an energy cutoff of 450 eV were consistently used in our calculations.The density of states (DOS) have been obtained with a 4 4 6 mesh.A good convergence was obtained with these parameters, and total energy converged was 2.0 10 -5 eV/atom 32,33.The unit cells of pure g-C 3 N 4 and S-doped C 3 N 4 used in the calculations are shown in Fig. 1. The catalytic activity of g-C 3 N 4 was examined by photocatalytic reduction of CO 2 in a 200-mL home-made Pyrex top-irradiation reactor at ambient temperature and atmospheric pressure.The two openings of the reactor were sealed using silicone rubber septum, forming a closed system, and a 300-W simulated solar Xe arc lamp was positioned 10 cm above from the reactor as a light resource.In a typical photocatalytic experiment, 100 mg powder sample, 10 mL deionized water, and 6 drops of H 2 PtCl 6 aqueous solution (1 g H 2 PtCl 6 6H 2 O/100 mL) corresponding to 1 wt Pt cocatalyst were mixed together in the glass reactor and then dispersed by ultrasound for about 30 min to form a suspension.The suspension was placed under the simulated solar Xe arc lamp for 1 h to form Pt nanoparticle.The reactor with suspension inside was placed in an oven, preheated to 80 C, for 2 h to evaporate water, and the sample was deposited on the bottom of the reactor in the form of thin films.To ensure that the reaction system was under anaerobic conditions, the reactor was purged with nitrogen for 30 min before the light irradiation.Carbon and hydrogen resources were CO 2 and H 2 O vapor, which were produced by the reaction of 0.12 g NaHCO 3 (introduced into the reactor before sealing) and 0.25 mL 4 M HCl solution (introduced into the reactor by a syringe).After 1 h irradiation, 1 mL of mixed gas was obtained from the reactor and examined using a gas chromatograph (GC-2014C, Shimadzu) equipped with a flame ionized detector and methanizer for subsequent gas concentration analysis.High-purity nitrogen was used as carrier gas in the GC-2014C.The products generated in the experiment were calibrated with a standard gas mixture and its retention time was determined.The product was also analyzed by another gas chromatograph (GC-14C, Shimadzu, Japan, thermal conductivity detector (TCD), 5 A molecular sieve column).The control experiment was carried out to ensure that the product was formed by photocatalytic reduction of CO 2 . Photocurrent measurements were performed using an electrochemical analyzer (CHI 660D electrochemical workstation, Chenhua Instrument, Shanghai, China) in a conventional threeelectrode configuration with working electrode, counter electrode, and reference electrode.The working electrodes prepared with samples have an active area of 0.5 cm 2 , and a Pt wire and Ag/AgCl (saturating KCl) were used as the counter electrode and reference electrode, respectively.A low power LED (3 W, 365 nm) (Shenzhen LAMPLIC Science Co., Ltd., China) was utilized as the light source with a focused intensity of 80.0 mWcm -2 .1M Na 2 SO 4 aqueous solution was used as the electrolyte in the photocurrent measurement.For working electrodes, 0.2 g of as-obtained photocatalyst (TCN and MCN) was ground together with 0.08 g of polyethylene glycol (molecular weight 20 000) and 2 mL of water to form a slurry.The slurry was then coated onto a pre-prepared 2 cm 1.2 cm F-doped SnO 2 -coated glass electrode by doctor blade technique.After these electrodes were dried, they were calcined at 450 C for 30 min in an oven with a heating rate of 5 C/min.All working electrodes investigated had a similar film thickness (from 10 nm to 14 nm).", "vote": "0"}, {"paper_title": "Sulfur-doped g-C3N4 with enhanced photocatalytic CO2-reduction performance", "doi": "10.1016/j.apcatb.2015.03.045", "validator": "domain expert 1", "category": "catalyst", "source": "This work focused on un-doped and S-doped g-C 3 N 4 , fabricated by simple thermolysis of melamine and thiourea at 520 C, respectively.", "context": "This work focused on un-doped and S-doped g-C 3 N 4 , fabricated by simple thermolysis of melamine and thiourea at 520 C, respectively.The XPS measurement and C, N, and S elemental analysis confirmed the existence of the sulfur element in S-doped g-C 3 N 4 .DRS revealed the variation of light absorption and electronic band structure of two samples, which was further demonstrated by DFT calculation.The first-principle calculation based on spin-polarized DFT was utilized to investigate total and partial DOS of the TCN and MCN in theory.The calculated band gap of TCN and MCN was the same, but impurity level existed in the sample of TCN, so the photogenerated electron could easily jump from the impure state to the CB or from the VB to the impure state for the sample of TCN.The photoactivity of the g-C 3 N 4 was examined by photocatalytic reduction of CO 2 , and the CH 3 OH yield over the unit area of the samples for TCN was nearly 2.5 times than the product with MCN.The suggested photocatalytic mechanism was further confirmed by PL spectra analysis and transient photocurrent responses. Fig. 1.(a) Supercell of pure C3N4.(b) Supercell of S-doped C3N4. Fig. 2. XRD patterns of TCN and MCN. Fig. 3. TEM images of TCN (a and b) and MCN (c and d). Fig. 4. XPS survey spectra (a), high-resolution XPS spectra of C 1s region (b), N 1s region (c) and O 1s (d) region for TCN and MCN, and high-resolution XPS spectra of S 2p (e) for TCN. Fig. 6.Partial DOS (a and b) and total (c) DOS of the simulated pure g-C3N4.The dashed line represents the Fermi level. Fig. 7. Partial DOS (a-c) and total DOS (d) of the simulated S-doped g-C3N4.The dashed line represents the Fermi level. Fig. 5. UV-vis diffuse reflection spectra and corresponding colors (inset) of TCN and MCN. Fig. 8. Schematic of band structure of pure g-C3N4 (left) and S-doped g-C3N4 (right). Fig. 9. FIIR spectra of TCN and MCN. Fig. 11.(a) Time courses of photocatalytic CH3OH production and (b) comparison of photocatalytic CH3OH production over TCN and MCN at 3 h under UV-vis light irradiation. Fig. 12. Photoluminescence (PL) spectra of TCN and MCN. The atomic rate of C, N, and S for TCN and MCN samples. Experimental conditions for preparation of the samples and their physical properties. This work was partially supported by the 973 program (2013CB632402), NSFC (51320105001, 51372190, 21177100, 51272199 and 21433007), Deanship of Scientific Research (DSR) of King Abdulaziz University (90-130-35-HiCi), Fundamental Research Funds for the Central Universities (WUT: 2014-VII-010), and Self-determined and Innovative Research Funds of SKLWUT (2013-ZD-1).This research is financially supported by the research grant of Early Career Scheme (ECS 809813) from the Research Grant Council, Hong Kong SAR Government, Dean's Research Fund-Early Career Researchers (04022), Research Equipment Grant (REG-2)", "vote": "1"}, {"paper_title": "Sulfur-doped g-C3N4 with enhanced photocatalytic CO2-reduction performance", "doi": "10.1016/j.apcatb.2015.03.045", "validator": "domain expert 1", "category": "co-catalyst", "source": "In a typical photocatalytic experiment, 100 mg powder sample, 10 mL deionized water, and 6 drops of H 2 PtCl 6 aqueous solution (1 g H 2 PtCl 6 6H 2 O/100 mL) corresponding to 1 wt Pt cocatalyst were mixed together in the glass reactor and then dispersed by ultrasound for about 30 min to form a suspension.", "context": "All of the chemical reagents used in this paper were of analytical grade and were used without further purification.The g-C 3 N 4 was synthesized by simply heating thiourea and melamine in the muffle furnace.Afterwards, 10 g of thiourea or melamine powder as precursor was heated to 520 C at a heating rate of 5 C/min in a covered alumina crucible.The temperature was kept at 520 C for 2 h and then cooled to room temperature 12,30.Then, a yellow product of g-C 3 N 4 was obtained and were ground to a fine powder.The as-prepared samples by heating thiourea and melamine were labeled as TCN and MCN, respectively. Powder X-ray diffraction (XRD) patterns were obtained on a D/Max-RB X-ray diffractometer (Rigaku, Japan), utilizing Cu K radiation at a scan rate (2A) of 0.05 s -1 .The accelerating voltage and applied current were 40 kV and 80 mA, respectively.Transmission electron microscopy (TEM) analysis was carried out on a Tecnai G 2 F20 S-TWIN microscope in the condition of an accelerating voltage of 200 kV.X-ray photoelectron spectroscopy (XPS) spectra were conducted by using an ultra-high-vacuum VG ESCALAB 210 electron spectrometer equipped with a multichannel detector.The samples were excited using Mg K radiation of two anodes in the constant analyzer energy mode, and XPS was operating at 200 W.All the binding energies were referenced to the C 1s peak at 284.6 eV which are adventitious carbon signals resulting from instrument or from the surface of the catalyst.The content of C, N, and S was analyzed by the CHNSO elemental analyzer (Vario EL cube, Elementar Analysensysteme GmbH, Germany) equipped with a balance which is accurate up to one over one million.UV-vis diffuse reflection spectra (DRS) were obtained by using a dry-pressed disk sample with a UV-vis spectrophotometer (UV-2550, Shimadzu, Japan), and BaSO 4 is used as reflectance standard.The Fourier transform infrared (FTIR) spectra of the samples were obtained by using an IRAffinity-1 FTIR spectrometer which uses conventional KBr pellets in the frequency range of 4000 cm -1 to 500 cm -1 at room temperature.Micromeritics ASAP 2020 nitrogen adsorption apparatus (USA) was used to record Brunauer-Emmett-Teller (BET) specific surface area (S BET ) of photocatalysts and all of the samples were degassed at 180 C before analysis.The pore size distributions were evaluated using desorption data with Barret-Joyner-Halender (BJH) method.The BET surface area was determined by a multipoint BET method to analyze the adsorption data in the relative pressure (P/P 0 ) range from 0.05 to 0.25.Photoluminescence (PL) spectra were obtained on a Fluorescence Spectrophotometer (F-7000, Hitachi, Japan) at room temperature.The Photo Multiplier Tube (PMT) voltage was 700 V, the scanning speed was 1200 nm/min, and the excitation wavelength was 380 nm.The widths used for the excitation and emission slit were both 1.0 nm. The first-principle calculation based on spin-polarized DFT and the Perdew-Burke-Eznerhof generalized gradient approximation (PBE-GGA) was carried out to investigate the doping effect on the band structure of g-C 3 N 4 31.The projector augmented wave scheme was incorporated into Vienna ab initio simulation package, and such incorporation was used in the study.The Monkhorst and Pack scheme of k-point sampling was used for integration over the first Brillouin zone.A 2 2 3 grid for k-point sampling for geometry optimization and an energy cutoff of 450 eV were consistently used in our calculations.The density of states (DOS) have been obtained with a 4 4 6 mesh.A good convergence was obtained with these parameters, and total energy converged was 2.0 10 -5 eV/atom 32,33.The unit cells of pure g-C 3 N 4 and S-doped C 3 N 4 used in the calculations are shown in Fig. 1. The catalytic activity of g-C 3 N 4 was examined by photocatalytic reduction of CO 2 in a 200-mL home-made Pyrex top-irradiation reactor at ambient temperature and atmospheric pressure.The two openings of the reactor were sealed using silicone rubber septum, forming a closed system, and a 300-W simulated solar Xe arc lamp was positioned 10 cm above from the reactor as a light resource.In a typical photocatalytic experiment, 100 mg powder sample, 10 mL deionized water, and 6 drops of H 2 PtCl 6 aqueous solution (1 g H 2 PtCl 6 6H 2 O/100 mL) corresponding to 1 wt Pt cocatalyst were mixed together in the glass reactor and then dispersed by ultrasound for about 30 min to form a suspension.The suspension was placed under the simulated solar Xe arc lamp for 1 h to form Pt nanoparticle.The reactor with suspension inside was placed in an oven, preheated to 80 C, for 2 h to evaporate water, and the sample was deposited on the bottom of the reactor in the form of thin films.To ensure that the reaction system was under anaerobic conditions, the reactor was purged with nitrogen for 30 min before the light irradiation.Carbon and hydrogen resources were CO 2 and H 2 O vapor, which were produced by the reaction of 0.12 g NaHCO 3 (introduced into the reactor before sealing) and 0.25 mL 4 M HCl solution (introduced into the reactor by a syringe).After 1 h irradiation, 1 mL of mixed gas was obtained from the reactor and examined using a gas chromatograph (GC-2014C, Shimadzu) equipped with a flame ionized detector and methanizer for subsequent gas concentration analysis.High-purity nitrogen was used as carrier gas in the GC-2014C.The products generated in the experiment were calibrated with a standard gas mixture and its retention time was determined.The product was also analyzed by another gas chromatograph (GC-14C, Shimadzu, Japan, thermal conductivity detector (TCD), 5 A molecular sieve column).The control experiment was carried out to ensure that the product was formed by photocatalytic reduction of CO 2 . Photocurrent measurements were performed using an electrochemical analyzer (CHI 660D electrochemical workstation, Chenhua Instrument, Shanghai, China) in a conventional threeelectrode configuration with working electrode, counter electrode, and reference electrode.The working electrodes prepared with samples have an active area of 0.5 cm 2 , and a Pt wire and Ag/AgCl (saturating KCl) were used as the counter electrode and reference electrode, respectively.A low power LED (3 W, 365 nm) (Shenzhen LAMPLIC Science Co., Ltd., China) was utilized as the light source with a focused intensity of 80.0 mWcm -2 .1M Na 2 SO 4 aqueous solution was used as the electrolyte in the photocurrent measurement.For working electrodes, 0.2 g of as-obtained photocatalyst (TCN and MCN) was ground together with 0.08 g of polyethylene glycol (molecular weight 20 000) and 2 mL of water to form a slurry.The slurry was then coated onto a pre-prepared 2 cm 1.2 cm F-doped SnO 2 -coated glass electrode by doctor blade technique.After these electrodes were dried, they were calcined at 450 C for 30 min in an oven with a heating rate of 5 C/min.All working electrodes investigated had a similar film thickness (from 10 nm to 14 nm).", "vote": "1"}, {"paper_title": "Sulfur-doped g-C3N4 with enhanced photocatalytic CO2-reduction performance", "doi": "10.1016/j.apcatb.2015.03.045", "validator": "domain expert 1", "category": "light source", "source": "UV-vis diffuse reflection spectra (DRS) were obtained by using a dry-pressed disk sample with a UV-vis spectrophotometer (UV-2550, Shimadzu, Japan), and BaSO 4 is used as reflectance standard.", "context": "All of the chemical reagents used in this paper were of analytical grade and were used without further purification.The g-C 3 N 4 was synthesized by simply heating thiourea and melamine in the muffle furnace.Afterwards, 10 g of thiourea or melamine powder as precursor was heated to 520 C at a heating rate of 5 C/min in a covered alumina crucible.The temperature was kept at 520 C for 2 h and then cooled to room temperature 12,30.Then, a yellow product of g-C 3 N 4 was obtained and were ground to a fine powder.The as-prepared samples by heating thiourea and melamine were labeled as TCN and MCN, respectively. Powder X-ray diffraction (XRD) patterns were obtained on a D/Max-RB X-ray diffractometer (Rigaku, Japan), utilizing Cu K radiation at a scan rate (2A) of 0.05 s -1 .The accelerating voltage and applied current were 40 kV and 80 mA, respectively.Transmission electron microscopy (TEM) analysis was carried out on a Tecnai G 2 F20 S-TWIN microscope in the condition of an accelerating voltage of 200 kV.X-ray photoelectron spectroscopy (XPS) spectra were conducted by using an ultra-high-vacuum VG ESCALAB 210 electron spectrometer equipped with a multichannel detector.The samples were excited using Mg K radiation of two anodes in the constant analyzer energy mode, and XPS was operating at 200 W.All the binding energies were referenced to the C 1s peak at 284.6 eV which are adventitious carbon signals resulting from instrument or from the surface of the catalyst.The content of C, N, and S was analyzed by the CHNSO elemental analyzer (Vario EL cube, Elementar Analysensysteme GmbH, Germany) equipped with a balance which is accurate up to one over one million.UV-vis diffuse reflection spectra (DRS) were obtained by using a dry-pressed disk sample with a UV-vis spectrophotometer (UV-2550, Shimadzu, Japan), and BaSO 4 is used as reflectance standard.The Fourier transform infrared (FTIR) spectra of the samples were obtained by using an IRAffinity-1 FTIR spectrometer which uses conventional KBr pellets in the frequency range of 4000 cm -1 to 500 cm -1 at room temperature.Micromeritics ASAP 2020 nitrogen adsorption apparatus (USA) was used to record Brunauer-Emmett-Teller (BET) specific surface area (S BET ) of photocatalysts and all of the samples were degassed at 180 C before analysis.The pore size distributions were evaluated using desorption data with Barret-Joyner-Halender (BJH) method.The BET surface area was determined by a multipoint BET method to analyze the adsorption data in the relative pressure (P/P 0 ) range from 0.05 to 0.25.Photoluminescence (PL) spectra were obtained on a Fluorescence Spectrophotometer (F-7000, Hitachi, Japan) at room temperature.The Photo Multiplier Tube (PMT) voltage was 700 V, the scanning speed was 1200 nm/min, and the excitation wavelength was 380 nm.The widths used for the excitation and emission slit were both 1.0 nm. The first-principle calculation based on spin-polarized DFT and the Perdew-Burke-Eznerhof generalized gradient approximation (PBE-GGA) was carried out to investigate the doping effect on the band structure of g-C 3 N 4 31.The projector augmented wave scheme was incorporated into Vienna ab initio simulation package, and such incorporation was used in the study.The Monkhorst and Pack scheme of k-point sampling was used for integration over the first Brillouin zone.A 2 2 3 grid for k-point sampling for geometry optimization and an energy cutoff of 450 eV were consistently used in our calculations.The density of states (DOS) have been obtained with a 4 4 6 mesh.A good convergence was obtained with these parameters, and total energy converged was 2.0 10 -5 eV/atom 32,33.The unit cells of pure g-C 3 N 4 and S-doped C 3 N 4 used in the calculations are shown in Fig. 1. The catalytic activity of g-C 3 N 4 was examined by photocatalytic reduction of CO 2 in a 200-mL home-made Pyrex top-irradiation reactor at ambient temperature and atmospheric pressure.The two openings of the reactor were sealed using silicone rubber septum, forming a closed system, and a 300-W simulated solar Xe arc lamp was positioned 10 cm above from the reactor as a light resource.In a typical photocatalytic experiment, 100 mg powder sample, 10 mL deionized water, and 6 drops of H 2 PtCl 6 aqueous solution (1 g H 2 PtCl 6 6H 2 O/100 mL) corresponding to 1 wt Pt cocatalyst were mixed together in the glass reactor and then dispersed by ultrasound for about 30 min to form a suspension.The suspension was placed under the simulated solar Xe arc lamp for 1 h to form Pt nanoparticle.The reactor with suspension inside was placed in an oven, preheated to 80 C, for 2 h to evaporate water, and the sample was deposited on the bottom of the reactor in the form of thin films.To ensure that the reaction system was under anaerobic conditions, the reactor was purged with nitrogen for 30 min before the light irradiation.Carbon and hydrogen resources were CO 2 and H 2 O vapor, which were produced by the reaction of 0.12 g NaHCO 3 (introduced into the reactor before sealing) and 0.25 mL 4 M HCl solution (introduced into the reactor by a syringe).After 1 h irradiation, 1 mL of mixed gas was obtained from the reactor and examined using a gas chromatograph (GC-2014C, Shimadzu) equipped with a flame ionized detector and methanizer for subsequent gas concentration analysis.High-purity nitrogen was used as carrier gas in the GC-2014C.The products generated in the experiment were calibrated with a standard gas mixture and its retention time was determined.The product was also analyzed by another gas chromatograph (GC-14C, Shimadzu, Japan, thermal conductivity detector (TCD), 5 A molecular sieve column).The control experiment was carried out to ensure that the product was formed by photocatalytic reduction of CO 2 . Photocurrent measurements were performed using an electrochemical analyzer (CHI 660D electrochemical workstation, Chenhua Instrument, Shanghai, China) in a conventional threeelectrode configuration with working electrode, counter electrode, and reference electrode.The working electrodes prepared with samples have an active area of 0.5 cm 2 , and a Pt wire and Ag/AgCl (saturating KCl) were used as the counter electrode and reference electrode, respectively.A low power LED (3 W, 365 nm) (Shenzhen LAMPLIC Science Co., Ltd., China) was utilized as the light source with a focused intensity of 80.0 mWcm -2 .1M Na 2 SO 4 aqueous solution was used as the electrolyte in the photocurrent measurement.For working electrodes, 0.2 g of as-obtained photocatalyst (TCN and MCN) was ground together with 0.08 g of polyethylene glycol (molecular weight 20 000) and 2 mL of water to form a slurry.The slurry was then coated onto a pre-prepared 2 cm 1.2 cm F-doped SnO 2 -coated glass electrode by doctor blade technique.After these electrodes were dried, they were calcined at 450 C for 30 min in an oven with a heating rate of 5 C/min.All working electrodes investigated had a similar film thickness (from 10 nm to 14 nm).", "vote": "0"}, {"paper_title": "Sulfur-doped g-C3N4 with enhanced photocatalytic CO2-reduction performance", "doi": "10.1016/j.apcatb.2015.03.045", "validator": "domain expert 1", "category": "light source", "source": "Fig. 11.(a) Time courses of photocatalytic CH3OH production and (b) comparison of photocatalytic CH3OH production over TCN and MCN at 3 h under UV-vis light irradiation.", "context": "This work focused on un-doped and S-doped g-C 3 N 4 , fabricated by simple thermolysis of melamine and thiourea at 520 C, respectively.The XPS measurement and C, N, and S elemental analysis confirmed the existence of the sulfur element in S-doped g-C 3 N 4 .DRS revealed the variation of light absorption and electronic band structure of two samples, which was further demonstrated by DFT calculation.The first-principle calculation based on spin-polarized DFT was utilized to investigate total and partial DOS of the TCN and MCN in theory.The calculated band gap of TCN and MCN was the same, but impurity level existed in the sample of TCN, so the photogenerated electron could easily jump from the impure state to the CB or from the VB to the impure state for the sample of TCN.The photoactivity of the g-C 3 N 4 was examined by photocatalytic reduction of CO 2 , and the CH 3 OH yield over the unit area of the samples for TCN was nearly 2.5 times than the product with MCN.The suggested photocatalytic mechanism was further confirmed by PL spectra analysis and transient photocurrent responses. Fig. 1.(a) Supercell of pure C3N4.(b) Supercell of S-doped C3N4. Fig. 2. XRD patterns of TCN and MCN. Fig. 3. TEM images of TCN (a and b) and MCN (c and d). Fig. 4. XPS survey spectra (a), high-resolution XPS spectra of C 1s region (b), N 1s region (c) and O 1s (d) region for TCN and MCN, and high-resolution XPS spectra of S 2p (e) for TCN. Fig. 6.Partial DOS (a and b) and total (c) DOS of the simulated pure g-C3N4.The dashed line represents the Fermi level. Fig. 7. Partial DOS (a-c) and total DOS (d) of the simulated S-doped g-C3N4.The dashed line represents the Fermi level. Fig. 5. UV-vis diffuse reflection spectra and corresponding colors (inset) of TCN and MCN. Fig. 8. Schematic of band structure of pure g-C3N4 (left) and S-doped g-C3N4 (right). Fig. 9. FIIR spectra of TCN and MCN. Fig. 11.(a) Time courses of photocatalytic CH3OH production and (b) comparison of photocatalytic CH3OH production over TCN and MCN at 3 h under UV-vis light irradiation. Fig. 12. Photoluminescence (PL) spectra of TCN and MCN. The atomic rate of C, N, and S for TCN and MCN samples. Experimental conditions for preparation of the samples and their physical properties. This work was partially supported by the 973 program (2013CB632402), NSFC (51320105001, 51372190, 21177100, 51272199 and 21433007), Deanship of Scientific Research (DSR) of King Abdulaziz University (90-130-35-HiCi), Fundamental Research Funds for the Central Universities (WUT: 2014-VII-010), and Self-determined and Innovative Research Funds of SKLWUT (2013-ZD-1).This research is financially supported by the research grant of Early Career Scheme (ECS 809813) from the Research Grant Council, Hong Kong SAR Government, Dean's Research Fund-Early Career Researchers (04022), Research Equipment Grant (REG-2)", "vote": "1"}, {"paper_title": "Sulfur-doped g-C3N4 with enhanced photocatalytic CO2-reduction performance", "doi": "10.1016/j.apcatb.2015.03.045", "validator": "domain expert 1", "category": "lamp", "source": "The two openings of the reactor were sealed using silicone rubber septum, forming a closed system, and a 300-W simulated solar Xe arc lamp was positioned 10 cm above from the reactor as a light resource.", "context": "All of the chemical reagents used in this paper were of analytical grade and were used without further purification.The g-C 3 N 4 was synthesized by simply heating thiourea and melamine in the muffle furnace.Afterwards, 10 g of thiourea or melamine powder as precursor was heated to 520 C at a heating rate of 5 C/min in a covered alumina crucible.The temperature was kept at 520 C for 2 h and then cooled to room temperature 12,30.Then, a yellow product of g-C 3 N 4 was obtained and were ground to a fine powder.The as-prepared samples by heating thiourea and melamine were labeled as TCN and MCN, respectively. Powder X-ray diffraction (XRD) patterns were obtained on a D/Max-RB X-ray diffractometer (Rigaku, Japan), utilizing Cu K radiation at a scan rate (2A) of 0.05 s -1 .The accelerating voltage and applied current were 40 kV and 80 mA, respectively.Transmission electron microscopy (TEM) analysis was carried out on a Tecnai G 2 F20 S-TWIN microscope in the condition of an accelerating voltage of 200 kV.X-ray photoelectron spectroscopy (XPS) spectra were conducted by using an ultra-high-vacuum VG ESCALAB 210 electron spectrometer equipped with a multichannel detector.The samples were excited using Mg K radiation of two anodes in the constant analyzer energy mode, and XPS was operating at 200 W.All the binding energies were referenced to the C 1s peak at 284.6 eV which are adventitious carbon signals resulting from instrument or from the surface of the catalyst.The content of C, N, and S was analyzed by the CHNSO elemental analyzer (Vario EL cube, Elementar Analysensysteme GmbH, Germany) equipped with a balance which is accurate up to one over one million.UV-vis diffuse reflection spectra (DRS) were obtained by using a dry-pressed disk sample with a UV-vis spectrophotometer (UV-2550, Shimadzu, Japan), and BaSO 4 is used as reflectance standard.The Fourier transform infrared (FTIR) spectra of the samples were obtained by using an IRAffinity-1 FTIR spectrometer which uses conventional KBr pellets in the frequency range of 4000 cm -1 to 500 cm -1 at room temperature.Micromeritics ASAP 2020 nitrogen adsorption apparatus (USA) was used to record Brunauer-Emmett-Teller (BET) specific surface area (S BET ) of photocatalysts and all of the samples were degassed at 180 C before analysis.The pore size distributions were evaluated using desorption data with Barret-Joyner-Halender (BJH) method.The BET surface area was determined by a multipoint BET method to analyze the adsorption data in the relative pressure (P/P 0 ) range from 0.05 to 0.25.Photoluminescence (PL) spectra were obtained on a Fluorescence Spectrophotometer (F-7000, Hitachi, Japan) at room temperature.The Photo Multiplier Tube (PMT) voltage was 700 V, the scanning speed was 1200 nm/min, and the excitation wavelength was 380 nm.The widths used for the excitation and emission slit were both 1.0 nm. The first-principle calculation based on spin-polarized DFT and the Perdew-Burke-Eznerhof generalized gradient approximation (PBE-GGA) was carried out to investigate the doping effect on the band structure of g-C 3 N 4 31.The projector augmented wave scheme was incorporated into Vienna ab initio simulation package, and such incorporation was used in the study.The Monkhorst and Pack scheme of k-point sampling was used for integration over the first Brillouin zone.A 2 2 3 grid for k-point sampling for geometry optimization and an energy cutoff of 450 eV were consistently used in our calculations.The density of states (DOS) have been obtained with a 4 4 6 mesh.A good convergence was obtained with these parameters, and total energy converged was 2.0 10 -5 eV/atom 32,33.The unit cells of pure g-C 3 N 4 and S-doped C 3 N 4 used in the calculations are shown in Fig. 1. The catalytic activity of g-C 3 N 4 was examined by photocatalytic reduction of CO 2 in a 200-mL home-made Pyrex top-irradiation reactor at ambient temperature and atmospheric pressure.The two openings of the reactor were sealed using silicone rubber septum, forming a closed system, and a 300-W simulated solar Xe arc lamp was positioned 10 cm above from the reactor as a light resource.In a typical photocatalytic experiment, 100 mg powder sample, 10 mL deionized water, and 6 drops of H 2 PtCl 6 aqueous solution (1 g H 2 PtCl 6 6H 2 O/100 mL) corresponding to 1 wt Pt cocatalyst were mixed together in the glass reactor and then dispersed by ultrasound for about 30 min to form a suspension.The suspension was placed under the simulated solar Xe arc lamp for 1 h to form Pt nanoparticle.The reactor with suspension inside was placed in an oven, preheated to 80 C, for 2 h to evaporate water, and the sample was deposited on the bottom of the reactor in the form of thin films.To ensure that the reaction system was under anaerobic conditions, the reactor was purged with nitrogen for 30 min before the light irradiation.Carbon and hydrogen resources were CO 2 and H 2 O vapor, which were produced by the reaction of 0.12 g NaHCO 3 (introduced into the reactor before sealing) and 0.25 mL 4 M HCl solution (introduced into the reactor by a syringe).After 1 h irradiation, 1 mL of mixed gas was obtained from the reactor and examined using a gas chromatograph (GC-2014C, Shimadzu) equipped with a flame ionized detector and methanizer for subsequent gas concentration analysis.High-purity nitrogen was used as carrier gas in the GC-2014C.The products generated in the experiment were calibrated with a standard gas mixture and its retention time was determined.The product was also analyzed by another gas chromatograph (GC-14C, Shimadzu, Japan, thermal conductivity detector (TCD), 5 A molecular sieve column).The control experiment was carried out to ensure that the product was formed by photocatalytic reduction of CO 2 . Photocurrent measurements were performed using an electrochemical analyzer (CHI 660D electrochemical workstation, Chenhua Instrument, Shanghai, China) in a conventional threeelectrode configuration with working electrode, counter electrode, and reference electrode.The working electrodes prepared with samples have an active area of 0.5 cm 2 , and a Pt wire and Ag/AgCl (saturating KCl) were used as the counter electrode and reference electrode, respectively.A low power LED (3 W, 365 nm) (Shenzhen LAMPLIC Science Co., Ltd., China) was utilized as the light source with a focused intensity of 80.0 mWcm -2 .1M Na 2 SO 4 aqueous solution was used as the electrolyte in the photocurrent measurement.For working electrodes, 0.2 g of as-obtained photocatalyst (TCN and MCN) was ground together with 0.08 g of polyethylene glycol (molecular weight 20 000) and 2 mL of water to form a slurry.The slurry was then coated onto a pre-prepared 2 cm 1.2 cm F-doped SnO 2 -coated glass electrode by doctor blade technique.After these electrodes were dried, they were calcined at 450 C for 30 min in an oven with a heating rate of 5 C/min.All working electrodes investigated had a similar film thickness (from 10 nm to 14 nm).", "vote": "1"}, {"paper_title": "Sulfur-doped g-C3N4 with enhanced photocatalytic CO2-reduction performance", "doi": "10.1016/j.apcatb.2015.03.045", "validator": "domain expert 1", "category": "lamp", "source": "A low power LED (3 W, 365 nm) (Shenzhen LAMPLIC Science Co., Ltd., China) was utilized as the light source with a focused intensity of 80.0 mWcm -2 .", "context": "All of the chemical reagents used in this paper were of analytical grade and were used without further purification.The g-C 3 N 4 was synthesized by simply heating thiourea and melamine in the muffle furnace.Afterwards, 10 g of thiourea or melamine powder as precursor was heated to 520 C at a heating rate of 5 C/min in a covered alumina crucible.The temperature was kept at 520 C for 2 h and then cooled to room temperature 12,30.Then, a yellow product of g-C 3 N 4 was obtained and were ground to a fine powder.The as-prepared samples by heating thiourea and melamine were labeled as TCN and MCN, respectively. Powder X-ray diffraction (XRD) patterns were obtained on a D/Max-RB X-ray diffractometer (Rigaku, Japan), utilizing Cu K radiation at a scan rate (2A) of 0.05 s -1 .The accelerating voltage and applied current were 40 kV and 80 mA, respectively.Transmission electron microscopy (TEM) analysis was carried out on a Tecnai G 2 F20 S-TWIN microscope in the condition of an accelerating voltage of 200 kV.X-ray photoelectron spectroscopy (XPS) spectra were conducted by using an ultra-high-vacuum VG ESCALAB 210 electron spectrometer equipped with a multichannel detector.The samples were excited using Mg K radiation of two anodes in the constant analyzer energy mode, and XPS was operating at 200 W.All the binding energies were referenced to the C 1s peak at 284.6 eV which are adventitious carbon signals resulting from instrument or from the surface of the catalyst.The content of C, N, and S was analyzed by the CHNSO elemental analyzer (Vario EL cube, Elementar Analysensysteme GmbH, Germany) equipped with a balance which is accurate up to one over one million.UV-vis diffuse reflection spectra (DRS) were obtained by using a dry-pressed disk sample with a UV-vis spectrophotometer (UV-2550, Shimadzu, Japan), and BaSO 4 is used as reflectance standard.The Fourier
