Repository: OEG-Clark/solarchem-corpus

# SolarChemQA Benchmark & Dataset

This repository contains the benchmark and dataset for [SolarQA](https://github.com/oeg-upm/solar-qa) application. The SolarChemQA Benchmark is designed specifically for factual question answering benchmark based on solar chemistry academic papers. We intent to build an open-source benchmark & dataset for testing the performance of QA system when it comes to narrow-domain and in-depth questions. 

The SolarChemQA Benchmark addresses the critical need for domain-specific evaluation tools in scientific literature processing. It aims to:

- Build an open-source benchmark for testing QA system performance on narrow-domain, in-depth questions

File: SolarQA-pipeline/domain_expert_annotation/annotated_annotation_665.json (part 1 of 2)
[{"paper_title": "A conducting polymer coated perovskite supported on glass fiber substrate for gas-phase CO2 conversion to methane", "doi": "10.1016/j.egypro.2019.01.148", "validator": "domain expert 1", "category": "catalyst", "source": "A simple solid-state reaction technique was applied to synthesize PBNO photocatalyst.", "context": "A simple solid-state reaction technique was applied to synthesize PBNO photocatalyst.A stoichiometric amounts of PbO, Bi2O3, and Nb2O5 were put into a mortar and ground with 3 ml of distilled water for 30 min.Then, the mixture was dried at room temperature and consecutively calcined in a muffle furnace at 950 C for 5 h to obtain the PBNO photocatalysts.To avoid undesirable photochemical reaction, the synthesized PBNO photocatalysts were kept in the red bottles before being used.To synthesize the PBNO/CP/GF, a certain amount of the prepared PBNO was dispersed in deionized water with stirring for 30 min.Then, 5, 10, 15, and 20 wt of aniline were added into the above mixture and treated by ultrasonicator for another 30 min.For the next step, a piece of GF was immersed into the above mixture and an ammonium persulfate ((NH4)2S2O8) solution as an oxidant was dropwised into the mixture until the color of mixture was getting dark which indicating the polymerization of the aniline.The mixture was further stirred 1 h and then, kept stable for another 2 h.Finally, the PBNO deposited on GF during the polymerization of aniline was taken out from the mixture and dried at 80 C in a vacuum oven for 10 h.The only conducting polymer coated PBNO (PBNO/CP) except GF was also synthesized by the same process as mentioned above for the characterization of the composites. To observe the tangible existence of the PBNO onto the glass fiber surfaces, the field emission scanning electron microscope (FE-SEM) analysis was carried out by the HITACHI SU8020 model.The field emission transmission electron microscope (FE-TEM) analysis was conducted to identify the morphology of the PBNO coated by the conducting polymer using the JEOL JEM-2100F model.The optical absorbance of the sample was characterized by the Agilent Cary 5000, a UV-Vis-NIR instrument over the wavelength range of 300-800 nm. The photocatalytic CO2 conversion experiment was conducted by a continuous flow experimental setup consisted of gas generation zone, reaction zone, and analysis zone.The gas generation zone included a high purity CO2 gas cylinder (99.999), a mass flow controller (MFC), and a humidifier.The reaction chamber included in reaction zone made by thick gray PVC resin (400 x 250 x 500 mm) to create a darkroom condition and 20 W of two fluorescent lamps (Duluxstar 20W/865, Osram china lighting Ltd.) were equipped at the top and bottom of the reaction chamber.The reactor (170 x 30 x 20 mm) was located at the center of the reaction chamber and the top and bottom parts of the reactor were made of quartz plate to facilitate easy passage of irradiated light by the fluorescent lamp.The synthesized PBNO/CP/GF were put on the six glass plates (30 x 30 x 3 mm) attached on the inside of the quartz plates with zigzag shape.Prior to the photocatalytic CO2 conversion reaction, the synthesized PBNO/CP/GF equipped in the reactor was purged with high purity CO2 gas several times to remove impurity gases adsorbed on the surface of PBNO/CP/GF specimen.For the photocatalytic CO2 conversion experiment, 50 ml/min of CO2 gas was passed through the glass bottle including water to provide moisture, and then entered into the reactor.The temperature of reactor was maintained at 35 C by the heat of fluorescent lamp during the photocatalytic CO2 conversion experiments.The gaseous products generated after photocatalytic reaction were determined by the gas chromatograph (GC) system (YL Instrument, 6500GC System) located in the analysis zone.The GC system was composed of a flame ionization detector using a capillary column (GS-GasPro, Agilent) and thermal conductivity detector using a packed column (Carboxen 1000, Supelco).100 L of gaseous samples were injected into the GC system at intervals of 20 min for 6 h by an auto-sampler injection system for qualitative and quantitative analysis.The production rate was calculated based on the total weight of photocatalyst deposited on the glass fiber surface.", "vote": "1"}, {"paper_title": "A conducting polymer coated perovskite supported on glass fiber substrate for gas-phase CO2 conversion to methane", "doi": "10.1016/j.egypro.2019.01.148", "validator": "domain expert 1", "category": "catalyst", "source": "In this study, the PBNO/CP/GF photocatalysts with different polyaniline ratios were successfully synthesized for the CO2 conversion to renewable fuels such as CH4 and CO under the visible light irradiation.", "context": "In this study, the PBNO/CP/GF photocatalysts with different polyaniline ratios were successfully synthesized for the CO2 conversion to renewable fuels such as CH4 and CO under the visible light irradiation.The photocatalytic activity of the PBNO was significantly enhanced by the coated polyaniline on the PBNO surfaces.The polyaniline, a conducting polymer, could behave as an electron conductor and a photosensitizer, leading to efficient charge separation and transfer under the visible light irradiation.The photo-generated electrons and holes could react with CO2 adsorbed on the photocatalyst surface to produce CH4 and CO, which considered as renewable fuels.The polyaniline coated on the PBNO surface facilitated the generation of abundant amount of electrons and protons that assists the selective production of CH4 by CO2 conversion under the visible light.In contrast with other studies, the water vapor, eco-friendly and ubiquitous material, was used as a reductant and visible light required low energy consumption was applied as a light source in this study.In addition, this innovative photocatalytic system could efficiently convert CO2 to CH4 and CO with high selectivity.Moreover, this photocatalytic technology can be helpful for not only reduce the greenhouse gas in the atmospheric environment but also produce renewable energy, which are essential for the future of human life. Fig. 1.FE-SEM images of the synthesized PBNO/CP/GF samples; (a) pure GF, (b) PBNO/5CP/GF, (c) PBNO/10CP/GF, (d) PBNO/20CP/GF. Fig. 2. FE-TEM images of the synthesized PBNO/CP. Fig. 4. Production rates of CH4 and CO by photocatalytic CO2 conversion. Selectivity () 2n(CO) 8n(CH4)/2n(CO) 8n(CH4) 2n(H2) x 100 Selectivity of CO2 conversion calculated based on the electron Author name / Energy Procedia 00 (2018) 000-000 Author name / Energy Procedia 00 (2018) 000-000 This study was conducted with the support of the Korea Institute of Industrial Technology as \"Development of source technologies for super clean of particulate matter emitted from small and medium LNG boiler and ship \" (KITECH EO-18-0019). Author name / Energy Procedia 00 (2018) 000-000 5 Fig. 3. UV-Vis absorbance spectra of the synthesized PBNO and PBNO/CP. The photocatalytic CO2 conversion experiment was conducted with the synthesized PBNO/CP/GF to verify CH4 and CO production rate and selectivity of CO2 conversion.The overall reaction mechanisms of CO2 conversion to form CH4 and CO by the photocatalytic activity is given below 1,2. In the beginning step, the production rate of CO was faster than that of CH4.The reason is that 2 mol of protons and electrons are required to produce 1 mol of CO, whereas production of 1 mol of CH4 needs 8 mol of protons and electrons.Thus, the lack of protons and electrons in the early stage derives faster formation of CO rather than CH4 1.However, after generated abundant amounts of protons and electrons by photocatalytic activity, the produced amount of CH4 and CO was reversed because the generation of CH4 is thermodynamically easier than that of CO as expressed in equation ( 3) and ( 4) 1.In this study, the polyaniline coated onto the PBNO surface much enhanced CO2 conversion efficiency because it can behave as an electron conductor under the visible light irradiation 8.As shown in Fig. 4, the PBNO/10CP/GF exhibited the highest CO2 conversion efficiency and the production rates of CH4 and CO were 72.76 and 54.36 (mol g -1 cat.h -1 ), respectively, after 360 min of visible light irradiation.The CO2 conversion efficiency was gradually decreased with increase of polyaniline ratio above 10.The reason is that excessive amount of polyaniline can cause agglomeration of PBNO particles and reduce the available PBNO surface harvesting light source for photocatalytic activity. Visible light", "vote": "1"}, {"paper_title": "A conducting polymer coated perovskite supported on glass fiber substrate for gas-phase CO2 conversion to methane", "doi": "10.1016/j.egypro.2019.01.148", "validator": "domain expert 1", "category": "co-catalyst", "source": "The photocatalytic activity of the PBNO was significantly enhanced by the coated polyaniline on the PBNO surfaces.", "context": "In this study, the PBNO/CP/GF photocatalysts with different polyaniline ratios were successfully synthesized for the CO2 conversion to renewable fuels such as CH4 and CO under the visible light irradiation.The photocatalytic activity of the PBNO was significantly enhanced by the coated polyaniline on the PBNO surfaces.The polyaniline, a conducting polymer, could behave as an electron conductor and a photosensitizer, leading to efficient charge separation and transfer under the visible light irradiation.The photo-generated electrons and holes could react with CO2 adsorbed on the photocatalyst surface to produce CH4 and CO, which considered as renewable fuels.The polyaniline coated on the PBNO surface facilitated the generation of abundant amount of electrons and protons that assists the selective production of CH4 by CO2 conversion under the visible light.In contrast with other studies, the water vapor, eco-friendly and ubiquitous material, was used as a reductant and visible light required low energy consumption was applied as a light source in this study.In addition, this innovative photocatalytic system could efficiently convert CO2 to CH4 and CO with high selectivity.Moreover, this photocatalytic technology can be helpful for not only reduce the greenhouse gas in the atmospheric environment but also produce renewable energy, which are essential for the future of human life. Fig. 1.FE-SEM images of the synthesized PBNO/CP/GF samples; (a) pure GF, (b) PBNO/5CP/GF, (c) PBNO/10CP/GF, (d) PBNO/20CP/GF. Fig. 2. FE-TEM images of the synthesized PBNO/CP. Fig. 4. Production rates of CH4 and CO by photocatalytic CO2 conversion. Selectivity () 2n(CO) 8n(CH4)/2n(CO) 8n(CH4) 2n(H2) x 100 Selectivity of CO2 conversion calculated based on the electron Author name / Energy Procedia 00 (2018) 000-000 Author name / Energy Procedia 00 (2018) 000-000 This study was conducted with the support of the Korea Institute of Industrial Technology as \"Development of source technologies for super clean of particulate matter emitted from small and medium LNG boiler and ship \" (KITECH EO-18-0019). Author name / Energy Procedia 00 (2018) 000-000 5 Fig. 3. UV-Vis absorbance spectra of the synthesized PBNO and PBNO/CP. The photocatalytic CO2 conversion experiment was conducted with the synthesized PBNO/CP/GF to verify CH4 and CO production rate and selectivity of CO2 conversion.The overall reaction mechanisms of CO2 conversion to form CH4 and CO by the photocatalytic activity is given below 1,2. In the beginning step, the production rate of CO was faster than that of CH4.The reason is that 2 mol of protons and electrons are required to produce 1 mol of CO, whereas production of 1 mol of CH4 needs 8 mol of protons and electrons.Thus, the lack of protons and electrons in the early stage derives faster formation of CO rather than CH4 1.However, after generated abundant amounts of protons and electrons by photocatalytic activity, the produced amount of CH4 and CO was reversed because the generation of CH4 is thermodynamically easier than that of CO as expressed in equation ( 3) and ( 4) 1.In this study, the polyaniline coated onto the PBNO surface much enhanced CO2 conversion efficiency because it can behave as an electron conductor under the visible light irradiation 8.As shown in Fig. 4, the PBNO/10CP/GF exhibited the highest CO2 conversion efficiency and the production rates of CH4 and CO were 72.76 and 54.36 (mol g -1 cat.h -1 ), respectively, after 360 min of visible light irradiation.The CO2 conversion efficiency was gradually decreased with increase of polyaniline ratio above 10.The reason is that excessive amount of polyaniline can cause agglomeration of PBNO particles and reduce the available PBNO surface harvesting light source for photocatalytic activity. Visible light", "vote": "1"}, {"paper_title": "A conducting polymer coated perovskite supported on glass fiber substrate for gas-phase CO2 conversion to methane", "doi": "10.1016/j.egypro.2019.01.148", "validator": "domain expert 1", "category": "light source", "source": "The optical absorbance of the sample was characterized by the Agilent Cary 5000, a UV-Vis-NIR instrument over the wavelength range of 300-800 nm.", "context": "A simple solid-state reaction technique was applied to synthesize PBNO photocatalyst.A stoichiometric amounts of PbO, Bi2O3, and Nb2O5 were put into a mortar and ground with 3 ml of distilled water for 30 min.Then, the mixture was dried at room temperature and consecutively calcined in a muffle furnace at 950 C for 5 h to obtain the PBNO photocatalysts.To avoid undesirable photochemical reaction, the synthesized PBNO photocatalysts were kept in the red bottles before being used.To synthesize the PBNO/CP/GF, a certain amount of the prepared PBNO was dispersed in deionized water with stirring for 30 min.Then, 5, 10, 15, and 20 wt of aniline were added into the above mixture and treated by ultrasonicator for another 30 min.For the next step, a piece of GF was immersed into the above mixture and an ammonium persulfate ((NH4)2S2O8) solution as an oxidant was dropwised into the mixture until the color of mixture was getting dark which indicating the polymerization of the aniline.The mixture was further stirred 1 h and then, kept stable for another 2 h.Finally, the PBNO deposited on GF during the polymerization of aniline was taken out from the mixture and dried at 80 C in a vacuum oven for 10 h.The only conducting polymer coated PBNO (PBNO/CP) except GF was also synthesized by the same process as mentioned above for the characterization of the composites. To observe the tangible existence of the PBNO onto the glass fiber surfaces, the field emission scanning electron microscope (FE-SEM) analysis was carried out by the HITACHI SU8020 model.The field emission transmission electron microscope (FE-TEM) analysis was conducted to identify the morphology of the PBNO coated by the conducting polymer using the JEOL JEM-2100F model.The optical absorbance of the sample was characterized by the Agilent Cary 5000, a UV-Vis-NIR instrument over the wavelength range of 300-800 nm. The photocatalytic CO2 conversion experiment was conducted by a continuous flow experimental setup consisted of gas generation zone, reaction zone, and analysis zone.The gas generation zone included a high purity CO2 gas cylinder (99.999), a mass flow controller (MFC), and a humidifier.The reaction chamber included in reaction zone made by thick gray PVC resin (400 x 250 x 500 mm) to create a darkroom condition and 20 W of two fluorescent lamps (Duluxstar 20W/865, Osram china lighting Ltd.) were equipped at the top and bottom of the reaction chamber.The reactor (170 x 30 x 20 mm) was located at the center of the reaction chamber and the top and bottom parts of the reactor were made of quartz plate to facilitate easy passage of irradiated light by the fluorescent lamp.The synthesized PBNO/CP/GF were put on the six glass plates (30 x 30 x 3 mm) attached on the inside of the quartz plates with zigzag shape.Prior to the photocatalytic CO2 conversion reaction, the synthesized PBNO/CP/GF equipped in the reactor was purged with high purity CO2 gas several times to remove impurity gases adsorbed on the surface of PBNO/CP/GF specimen.For the photocatalytic CO2 conversion experiment, 50 ml/min of CO2 gas was passed through the glass bottle including water to provide moisture, and then entered into the reactor.The temperature of reactor was maintained at 35 C by the heat of fluorescent lamp during the photocatalytic CO2 conversion experiments.The gaseous products generated after photocatalytic reaction were determined by the gas chromatograph (GC) system (YL Instrument, 6500GC System) located in the analysis zone.The GC system was composed of a flame ionization detector using a capillary column (GS-GasPro, Agilent) and thermal conductivity detector using a packed column (Carboxen 1000, Supelco).100 L of gaseous samples were injected into the GC system at intervals of 20 min for 6 h by an auto-sampler injection system for qualitative and quantitative analysis.The production rate was calculated based on the total weight of photocatalyst deposited on the glass fiber surface.", "vote": "0"}, {"paper_title": "A conducting polymer coated perovskite supported on glass fiber substrate for gas-phase CO2 conversion to methane", "doi": "10.1016/j.egypro.2019.01.148", "validator": "domain expert 1", "category": "light source", "source": "In this study, the PBNO/CP/GF photocatalysts with different polyaniline ratios were successfully synthesized for the CO2 conversion to renewable fuels such as CH4 and CO under the visible light irradiation.", "context": "In this study, the PBNO/CP/GF photocatalysts with different polyaniline ratios were successfully synthesized for the CO2 conversion to renewable fuels such as CH4 and CO under the visible light irradiation.The photocatalytic activity of the PBNO was significantly enhanced by the coated polyaniline on the PBNO surfaces.The polyaniline, a conducting polymer, could behave as an electron conductor and a photosensitizer, leading to efficient charge separation and transfer under the visible light irradiation.The photo-generated electrons and holes could react with CO2 adsorbed on the photocatalyst surface to produce CH4 and CO, which considered as renewable fuels.The polyaniline coated on the PBNO surface facilitated the generation of abundant amount of electrons and protons that assists the selective production of CH4 by CO2 conversion under the visible light.In contrast with other studies, the water vapor, eco-friendly and ubiquitous material, was used as a reductant and visible light required low energy consumption was applied as a light source in this study.In addition, this innovative photocatalytic system could efficiently convert CO2 to CH4 and CO with high selectivity.Moreover, this photocatalytic technology can be helpful for not only reduce the greenhouse gas in the atmospheric environment but also produce renewable energy, which are essential for the future of human life. Fig. 1.FE-SEM images of the synthesized PBNO/CP/GF samples; (a) pure GF, (b) PBNO/5CP/GF, (c) PBNO/10CP/GF, (d) PBNO/20CP/GF. Fig. 2. FE-TEM images of the synthesized PBNO/CP. Fig. 4. Production rates of CH4 and CO by photocatalytic CO2 conversion. Selectivity () 2n(CO) 8n(CH4)/2n(CO) 8n(CH4) 2n(H2) x 100 Selectivity of CO2 conversion calculated based on the electron Author name / Energy Procedia 00 (2018) 000-000 Author name / Energy Procedia 00 (2018) 000-000 This study was conducted with the support of the Korea Institute of Industrial Technology as \"Development of source technologies for super clean of particulate matter emitted from small and medium LNG boiler and ship \" (KITECH EO-18-0019). Author name / Energy Procedia 00 (2018) 000-000 5 Fig. 3. UV-Vis absorbance spectra of the synthesized PBNO and PBNO/CP. The photocatalytic CO2 conversion experiment was conducted with the synthesized PBNO/CP/GF to verify CH4 and CO production rate and selectivity of CO2 conversion.The overall reaction mechanisms of CO2 conversion to form CH4 and CO by the photocatalytic activity is given below 1,2. In the beginning step, the production rate of CO was faster than that of CH4.The reason is that 2 mol of protons and electrons are required to produce 1 mol of CO, whereas production of 1 mol of CH4 needs 8 mol of protons and electrons.Thus, the lack of protons and electrons in the early stage derives faster formation of CO rather than CH4 1.However, after generated abundant amounts of protons and electrons by photocatalytic activity, the produced amount of CH4 and CO was reversed because the generation of CH4 is thermodynamically easier than that of CO as expressed in equation ( 3) and ( 4) 1.In this study, the polyaniline coated onto the PBNO surface much enhanced CO2 conversion efficiency because it can behave as an electron conductor under the visible light irradiation 8.As shown in Fig. 4, the PBNO/10CP/GF exhibited the highest CO2 conversion efficiency and the production rates of CH4 and CO were 72.76 and 54.36 (mol g -1 cat.h -1 ), respectively, after 360 min of visible light irradiation.The CO2 conversion efficiency was gradually decreased with increase of polyaniline ratio above 10.The reason is that excessive amount of polyaniline can cause agglomeration of PBNO particles and reduce the available PBNO surface harvesting light source for photocatalytic activity. Visible light", "vote": "1"}, {"paper_title": "A conducting polymer coated perovskite supported on glass fiber substrate for gas-phase CO2 conversion to methane", "doi": "10.1016/j.egypro.2019.01.148", "validator": "domain expert 1", "category": "light source", "source": "In contrast with other studies, the water vapor, eco-friendly and ubiquitous material, was used as a reductant and visible light required low energy consumption was applied as a light source in this study.", "context": "In this study, the PBNO/CP/GF photocatalysts with different polyaniline ratios were successfully synthesized for the CO2 conversion to renewable fuels such as CH4 and CO under the visible light irradiation.The photocatalytic activity of the PBNO was significantly enhanced by the coated polyaniline on the PBNO surfaces.The polyaniline, a conducting polymer, could behave as an electron conductor and a photosensitizer, leading to efficient charge separation and transfer under the visible light irradiation.The photo-generated electrons and holes could react with CO2 adsorbed on the photocatalyst surface to produce CH4 and CO, which considered as renewable fuels.The polyaniline coated on the PBNO surface facilitated the generation of abundant amount of electrons and protons that assists the selective production of CH4 by CO2 conversion under the visible light.In contrast with other studies, the water vapor, eco-friendly and ubiquitous material, was used as a reductant and visible light required low energy consumption was applied as a light source in this study.In addition, this innovative photocatalytic system could efficiently convert CO2 to CH4 and CO with high selectivity.Moreover, this photocatalytic technology can be helpful for not only reduce the greenhouse gas in the atmospheric environment but also produce renewable energy, which are essential for the future of human life. Fig. 1.FE-SEM images of the synthesized PBNO/CP/GF samples; (a) pure GF, (b) PBNO/5CP/GF, (c) PBNO/10CP/GF, (d) PBNO/20CP/GF. Fig. 2. FE-TEM images of the synthesized PBNO/CP. Fig. 4. Production rates of CH4 and CO by photocatalytic CO2 conversion. Selectivity () 2n(CO) 8n(CH4)/2n(CO) 8n(CH4) 2n(H2) x 100 Selectivity of CO2 conversion calculated based on the electron Author name / Energy Procedia 00 (2018) 000-000 Author name / Energy Procedia 00 (2018) 000-000 This study was conducted with the support of the Korea Institute of Industrial Technology as \"Development of source technologies for super clean of particulate matter emitted from small and medium LNG boiler and ship \" (KITECH EO-18-0019). Author name / Energy Procedia 00 (2018) 000-000 5 Fig. 3. UV-Vis absorbance spectra of the synthesized PBNO and PBNO/CP. The photocatalytic CO2 conversion experiment was conducted with the synthesized PBNO/CP/GF to verify CH4 and CO production rate and selectivity of CO2 conversion.The overall reaction mechanisms of CO2 conversion to form CH4 and CO by the photocatalytic activity is given below 1,2. In the beginning step, the production rate of CO was faster than that of CH4.The reason is that 2 mol of protons and electrons are required to produce 1 mol of CO, whereas production of 1 mol of CH4 needs 8 mol of protons and electrons.Thus, the lack of protons and electrons in the early stage derives faster formation of CO rather than CH4 1.However, after generated abundant amounts of protons and electrons by photocatalytic activity, the produced amount of CH4 and CO was reversed because the generation of CH4 is thermodynamically easier than that of CO as expressed in equation ( 3) and ( 4) 1.In this study, the polyaniline coated onto the PBNO surface much enhanced CO2 conversion efficiency because it can behave as an electron conductor under the visible light irradiation 8.As shown in Fig. 4, the PBNO/10CP/GF exhibited the highest CO2 conversion efficiency and the production rates of CH4 and CO were 72.76 and 54.36 (mol g -1 cat.h -1 ), respectively, after 360 min of visible light irradiation.The CO2 conversion efficiency was gradually decreased with increase of polyaniline ratio above 10.The reason is that excessive amount of polyaniline can cause agglomeration of PBNO particles and reduce the available PBNO surface harvesting light source for photocatalytic activity. Visible light", "vote": "1"}, {"paper_title": "A conducting polymer coated perovskite supported on glass fiber substrate for gas-phase CO2 conversion to methane", "doi": "10.1016/j.egypro.2019.01.148", "validator": "domain expert 1", "category": "lamp", "source": "The reaction chamber included in reaction zone made by thick gray PVC resin (400 x 250 x 500 mm) to create a darkroom condition and 20 W of two fluorescent lamps (Duluxstar 20W/865, Osram china lighting Ltd.) were equipped at the top and bottom of the reaction chamber.", "context": "A simple solid-state reaction technique was applied to synthesize PBNO photocatalyst.A stoichiometric amounts of PbO, Bi2O3, and Nb2O5 were put into a mortar and ground with 3 ml of distilled water for 30 min.Then, the mixture was dried at room temperature and consecutively calcined in a muffle furnace at 950 C for 5 h to obtain the PBNO photocatalysts.To avoid undesirable photochemical reaction, the synthesized PBNO photocatalysts were kept in the red bottles before being used.To synthesize the PBNO/CP/GF, a certain amount of the prepared PBNO was dispersed in deionized water with stirring for 30 min.Then, 5, 10, 15, and 20 wt of aniline were added into the above mixture and treated by ultrasonicator for another 30 min.For the next step, a piece of GF was immersed into the above mixture and an ammonium persulfate ((NH4)2S2O8) solution as an oxidant was dropwised into the mixture until the color of mixture was getting dark which indicating the polymerization of the aniline.The mixture was further stirred 1 h and then, kept stable for another 2 h.Finally, the PBNO deposited on GF during the polymerization of aniline was taken out from the mixture and dried at 80 C in a vacuum oven for 10 h.The only conducting polymer coated PBNO (PBNO/CP) except GF was also synthesized by the same process as mentioned above for the characterization of the composites. To observe the tangible existence of the PBNO onto the glass fiber surfaces, the field emission scanning electron microscope (FE-SEM) analysis was carried out by the HITACHI SU8020 model.The field emission transmission electron microscope (FE-TEM) analysis was conducted to identify the morphology of the PBNO coated by the conducting polymer using the JEOL JEM-2100F model.The optical absorbance of the sample was characterized by the Agilent Cary 5000, a UV-Vis-NIR instrument over the wavelength range of 300-800 nm. The photocatalytic CO2 conversion experiment was conducted by a continuous flow experimental setup consisted of gas generation zone, reaction zone, and analysis zone.The gas generation zone included a high purity CO2 gas cylinder (99.999), a mass flow controller (MFC), and a humidifier.The reaction chamber included in reaction zone made by thick gray PVC resin (400 x 250 x 500 mm) to create a darkroom condition and 20 W of two fluorescent lamps (Duluxstar 20W/865, Osram china lighting Ltd.) were equipped at the top and bottom of the reaction chamber.The reactor (170 x 30 x 20 mm) was located at the center of the reaction chamber and the top and bottom parts of the reactor were made of quartz plate to facilitate easy passage of irradiated light by the fluorescent lamp.The synthesized PBNO/CP/GF were put on the six glass plates (30 x 30 x 3 mm) attached on the inside of the quartz plates with zigzag shape.Prior to the photocatalytic CO2 conversion reaction, the synthesized PBNO/CP/GF equipped in the reactor was purged with high purity CO2 gas several times to remove impurity gases adsorbed on the surface of PBNO/CP/GF specimen.For the photocatalytic CO2 conversion experiment, 50 ml/min of CO2 gas was passed through the glass bottle including water to provide moisture, and then entered into the reactor.The temperature of reactor was maintained at 35 C by the heat of fluorescent lamp during the photocatalytic CO2 conversion experiments.The gaseous products generated after photocatalytic reaction were determined by the gas chromatograph (GC) system (YL Instrument, 6500GC System) located in the analysis zone.The GC system was composed of a flame ionization detector using a capillary column (GS-GasPro, Agilent) and thermal conductivity detector using a packed column (Carboxen 1000, Supelco).100 L of gaseous samples were injected into the GC system at intervals of 20 min for 6 h by an auto-sampler injection system for qualitative and quantitative analysis.The production rate was calculated based on the total weight of photocatalyst deposited on the glass fiber surface.", "vote": "1"}, {"paper_title": "A conducting polymer coated perovskite supported on glass fiber substrate for gas-phase CO2 conversion to methane", "doi": "10.1016/j.egypro.2019.01.148", "validator": "domain expert 1", "category": "lamp", "source": "There is no explicit mention of lamp in the text, so I cannot provide an answer.", "context": "In this study, the PBNO/CP/GF photocatalysts with different polyaniline ratios were successfully synthesized for the CO2 conversion to renewable fuels such as CH4 and CO under the visible light irradiation.The photocatalytic activity of the PBNO was significantly enhanced by the coated polyaniline on the PBNO surfaces.The polyaniline, a conducting polymer, could behave as an electron conductor and a photosensitizer, leading to efficient charge separation and transfer under the visible light irradiation.The photo-generated electrons and holes could react with CO2 adsorbed on the photocatalyst surface to produce CH4 and CO, which considered as renewable fuels.The polyaniline coated on the PBNO surface facilitated the generation of abundant amount of electrons and protons that assists the selective production of CH4 by CO2 conversion under the visible light.In contrast with other studies, the water vapor, eco-friendly and ubiquitous material, was used as a reductant and visible light required low energy consumption was applied as a light source in this study.In addition, this innovative photocatalytic system could efficiently convert CO2 to CH4 and CO with high selectivity.Moreover, this photocatalytic technology can be helpful for not only reduce the greenhouse gas in the atmospheric environment but also produce renewable energy, which are essential for the future of human life. Fig. 1.FE-SEM images of the synthesized PBNO/CP/GF samples; (a) pure GF, (b) PBNO/5CP/GF, (c) PBNO/10CP/GF, (d) PBNO/20CP/GF. Fig. 2. FE-TEM images of the synthesized PBNO/CP. Fig. 4. Production rates of CH4 and CO by photocatalytic CO2 conversion. Selectivity () 2n(CO) 8n(CH4)/2n(CO) 8n(CH4) 2n(H2) x 100 Selectivity of CO2 conversion calculated based on the electron Author name / Energy Procedia 00 (2018) 000-000 Author name / Energy Procedia 00 (2018) 000-000 This study was conducted with the support of the Korea Institute of Industrial Technology as \"Development of source technologies for super clean of particulate matter emitted from small and medium LNG boiler and ship \" (KITECH EO-18-0019). Author name / Energy Procedia 00 (2018) 000-000 5 Fig. 3. UV-Vis absorbance spectra of the synthesized PBNO and PBNO/CP. The photocatalytic CO2 conversion experiment was conducted with the synthesized PBNO/CP/GF to verify CH4 and CO production rate and selectivity of CO2 conversion.The overall reaction mechanisms of CO2 conversion to form CH4 and CO by the photocatalytic activity is given below 1,2. In the beginning step, the production rate of CO was faster than that of CH4.The reason is that 2 mol of protons and electrons are required to produce 1 mol of CO, whereas production of 1 mol of CH4 needs 8 mol of protons and electrons.Thus, the lack of protons and electrons in the early stage derives faster formation of CO rather than CH4 1.However, after generated abundant amounts of protons and electrons by photocatalytic activity, the produced amount of CH4 and CO was reversed because the generation of CH4 is thermodynamically easier than that of CO as expressed in equation ( 3) and ( 4) 1.In this study, the polyaniline coated onto the PBNO surface much enhanced CO2 conversion efficiency because it can behave as an electron conductor under the visible light irradiation 8.As shown in Fig. 4, the PBNO/10CP/GF exhibited the highest CO2 conversion efficiency and the production rates of CH4 and CO were 72.76 and 54.36 (mol g -1 cat.h -1 ), respectively, after 360 min of visible light irradiation.The CO2 conversion efficiency was gradually decreased with increase of polyaniline ratio above 10.The reason is that excessive amount of polyaniline can cause agglomeration of PBNO particles and reduce the available PBNO surface harvesting light source for photocatalytic activity. Visible light", "vote": "0"}, {"paper_title": "A conducting polymer coated perovskite supported on glass fiber substrate for gas-phase CO2 conversion to methane", "doi": "10.1016/j.egypro.2019.01.148", "validator": "domain expert 1", "category": "reaction medium", "source": "To synthesize the PBNO/CP/GF, a certain amount of the prepared PBNO was dispersed in deionized water with stirring for 30 min.", "context": "A simple solid-state reaction technique was applied to synthesize PBNO photocatalyst.A stoichiometric amounts of PbO, Bi2O3, and Nb2O5 were put into a mortar and ground with 3 ml of distilled water for 30 min.Then, the mixture was dried at room temperature and consecutively calcined in a muffle furnace at 950 C for 5 h to obtain the PBNO photocatalysts.To avoid undesirable photochemical reaction, the synthesized PBNO photocatalysts were kept in the red bottles before being used.To synthesize the PBNO/CP/GF, a certain amount of the prepared PBNO was dispersed in deionized water with stirring for 30 min.Then, 5, 10, 15, and 20 wt of aniline were added into the above mixture and treated by ultrasonicator for another 30 min.For the next step, a piece of GF was immersed into the above mixture and an ammonium persulfate ((NH4)2S2O8) solution as an oxidant was dropwised into the mixture until the color of mixture was getting dark which indicating the polymerization of the aniline.The mixture was further stirred 1 h and then, kept stable for another 2 h.Finally, the PBNO deposited on GF during the polymerization of aniline was taken out from the mixture and dried at 80 C in a vacuum oven for 10 h.The only conducting polymer coated PBNO (PBNO/CP) except GF was also synthesized by the same process as mentioned above for the characterization of the composites. To observe the tangible existence of the PBNO onto the glass fiber surfaces, the field emission scanning electron microscope (FE-SEM) analysis was carried out by the HITACHI SU8020 model.The field emission transmission electron microscope (FE-TEM) analysis was conducted to identify the morphology of the PBNO coated by the conducting polymer using the JEOL JEM-2100F model.The optical absorbance of the sample was characterized by the Agilent Cary 5000, a UV-Vis-NIR instrument over the wavelength range of 300-800 nm. The photocatalytic CO2 conversion experiment was conducted by a continuous flow experimental setup consisted of gas generation zone, reaction zone, and analysis zone.The gas generation zone included a high purity CO2 gas cylinder (99.999), a mass flow controller (MFC), and a humidifier.The reaction chamber included in reaction zone made by thick gray PVC resin (400 x 250 x 500 mm) to create a darkroom condition and 20 W of two fluorescent lamps (Duluxstar 20W/865, Osram china lighting Ltd.) were equipped at the top and bottom of the reaction chamber.The reactor (170 x 30 x 20 mm) was located at the center of the reaction chamber and the top and bottom parts of the reactor were made of quartz plate to facilitate easy passage of irradiated light by the fluorescent lamp.The synthesized PBNO/CP/GF were put on the six glass plates (30 x 30 x 3 mm) attached on the inside of the quartz plates with zigzag shape.Prior to the photocatalytic CO2 conversion reaction, the synthesized PBNO/CP/GF equipped in the reactor was purged with high purity CO2 gas several times to remove impurity gases adsorbed on the surface of PBNO/CP/GF specimen.For the photocatalytic CO2 conversion experiment, 50 ml/min of CO2 gas was passed through the glass bottle including water to provide moisture, and then entered into the reactor.The temperature of reactor was maintained at 35 C by the heat of fluorescent lamp during the photocatalytic CO2 conversion experiments.The gaseous products generated after photocatalytic reaction were determined by the gas chromatograph (GC) system (YL Instrument, 6500GC System) located in the analysis zone.The GC system was composed of a flame ionization detector using a capillary column (GS-GasPro, Agilent) and thermal conductivity detector using a packed column (Carboxen 1000, Supelco).100 L of gaseous samples were injected into the GC system at intervals of 20 min for 6 h by an auto-sampler injection system for qualitative and quantitative analysis.The production rate was calculated based on the total weight of photocatalyst deposited on the glass fiber surface.", "vote": "1"}, {"paper_title": "A conducting polymer coated perovskite supported on glass fiber substrate for gas-phase CO2 conversion to methane", "doi": "10.1016/j.egypro.2019.01.148", "validator": "domain expert 1", "category": "reaction medium", "source": "There is no explicit mention of reaction medium in the text, so I cannot provide an answer.", "context": "In this study, the PBNO/CP/GF photocatalysts with different polyaniline ratios were successfully synthesized for the CO2 conversion to renewable fuels such as CH4 and CO under the visible light irradiation.The photocatalytic activity of the PBNO was significantly enhanced by the coated polyaniline on the PBNO surfaces.The polyaniline, a conducting polymer, could behave as an electron conductor and a photosensitizer, leading to efficient charge separation and transfer under the visible light irradiation.The photo-generated electrons and holes could react with CO2 adsorbed on the photocatalyst surface to produce CH4 and CO, which considered as renewable fuels.The polyaniline coated on the PBNO surface facilitated
