Repository: OEG-Clark/solarchem-corpus

# SolarChemQA Benchmark & Dataset

This repository contains the benchmark and dataset for [SolarQA](https://github.com/oeg-upm/solar-qa) application. The SolarChemQA Benchmark is designed specifically for factual question answering benchmark based on solar chemistry academic papers. We intent to build an open-source benchmark & dataset for testing the performance of QA system when it comes to narrow-domain and in-depth questions. 

The SolarChemQA Benchmark addresses the critical need for domain-specific evaluation tools in scientific literature processing. It aims to:

- Build an open-source benchmark for testing QA system performance on narrow-domain, in-depth questions

File: SolarQA-pipeline/domain_expert_annotation/annotated_annotation_871.json
[{"paper_title": "Boosting Photocatalytic CO 2 Reduction of Metal-Organic Frameworks by Encapsulating Carbon Dots", "doi": "10.1039/x0xx00000x", "validator": "domain expert 1", "category": "catalyst", "source": "The as-synthesized product was composed of CD-embedded NH 2 -UiO-66 particles and denoted as CDNH 2 -UiO-66.", "context": "The protocol for the preparation of CDs is adapted from a previous report by Yang et al with slight modifications in the batch volume and sample collection. 24In a typical experiment, 1.05 g citric acid monohydrate (5 mmol) and ethylenediamine (335 L) were dissolved in 25 mL deionized (DI) water under magnetic stirring.The solution was then transferred to a Teflon-lined autoclave (50 mL) and heated at 200 oC for 5 h.After cooled down to room temperature, the product was obtained by centrifuging with a speed of 8 000 rpm. Washed with DI water twice, the product was dispersed in 10 mL DI water for further use.The concentration of obtained CDs solution is about 28.6 mg/mL. NH 2 -UiO-66 particles were prepared by solvothermal method according to a previous report, but the detailed condition has been slightly modified. 22At the beginning, 40.6 mg ZrCl 4 (0.174 mmol) and 23.5 mg 2-aminoterephthalic acid (H 2 ATA, 0.130 mmol) were dissolved in 30 mL N,N-dimethylformamide (DMF).Next, 3.6 mL of acetic acid (HAc) was added into above solution under vigorous stirring for controlling the growth rate of MOF nanoparticles.Then, the mixed solution was transferred into a 50-mL Teflon-lined autoclave and heated at 120 oC for 24 h.After cooled down to room-temperature, the product was collected by centrifuging with a speed of 8 000 rpm. Washed with DMF and ethanol twice, respectively, the product was dried at 60 oC in vacuum overnight. In a typical synthesis, 40.6 mg ZrCl 4 (0.174 mmol) and 23.5 mg H 2 ATA (0.130 mmol) were dissolved in 30 mL DMF under vigorous stirring.Next, 3.6 mL HAc and 70 L of the above prepared CDs (28.6 mg/mL) were added to the solution.The mixed solution was subsequently transferred to a 50-mL Teflon-lined autoclave and heated at 120 oC for 36 h.After cooled down to room-temperature, the product was collected by centrifuging with a speed of 6 000 rpm and washed with DMF and ethanol twice, respectively.Finally, the product was dried at 60 oC in vacuum overnight.The as-synthesized product was composed of CD-embedded NH 2 -UiO-66 particles and denoted as CDNH 2 -UiO-66. Typically, 25 mg of the as-synthesized NH 2 -UiO-66 particles were dispersed in 5 mL ethanol under ultrasonic treatment.Then, 70 L of the prepared CDs solution (28.6 mg/mL) were added into the MOF solution and the mixed solution was stirred overnight.Next, the solution was put on a water-bath and the solvent was slowly evaporated till a solid product was formed.The as-prepared product was composed of CD-decorated NH 2 -UiO-66 particles and denoted as CD/NH 2 -UiO-66. Transmission electron microscopy (TEM) was performed on a JEOL 2010F TEM.Steady-state photoluminescence spectra were recorded on a Hitachi H-4600 spectrometer equipped with a Xe lamp.Raman spectra were tested using Raman Microscope equipped with a 532-nm laser beam (Thermo Please do not adjust margins Please do not adjust margins Fisher Scientific DXR).Scanning electron microscope (SEM) was performed on a Hitachi S-4800 SEM.Fourier transform infrared (FTIR) spectra were recorded on a Nicolet NEXUS670 spectrometer using KBr pellets method.X-ray powder diffraction (XRD) patterns were recorded on a Philips X'pert X-ray diffractometer with Cu K radiation.UV-Vis diffuse reflectance spectra (DRS) were recorded on an Agilent-Cary 5000 spectrometer equipped with an integrating sphere.Mott-Schottky plots, photocurrent and electrochemical impedance spectroscopy (EIS) were performed on a CHI 660D electrochemistry workstation (Shanghai Chenhua, China) with a three-electrode system using the sample-coated FTO glass as photoelectrode, Pt foil as counter electrode, and Ag/AgCl electrode as reference electrode, respectively.Photoluminescence decay curves were acquired on an Edinburg FLS920 spectrometer equipped with a nanosecond flashlamp. The photocatalytic CO 2 reduction was carried out in a 35-mL optical reaction vessel under magnetic stirring at ambient temperature with a branch pipe for vacuum and gas input.The irradiation light source is a Xe lamp (set at 100 mW cm -2 ) equipped with a UV cutoff filter to obtain visible light (420 nm).In a typical procedure, 5 mg catalyst was dispersed in 5 mL CH 3 CN and 1 mL triethanolamine (TEOA, sacrificial agent).Prior to light irradiation, the suspension was sealed and treated by evacuating and flowing with high purity CO 2 gas for 15 min for removing air.After repeating the process of evacuation and CO 2 flow twice, the solution was irradiated by the Xe lamp to initiate the photocatalytic reaction.The reduction products in gas phase were measured by gas chromatography (GC, Agilent 7820A, Ar gas) equipped with a thermal conductivity detector (TCD) and a flame ionization detector (FID).The concentration of gas products was determined using a standard curve which has been calibrated by the standard gas.", "vote": "0"}, {"paper_title": "Boosting Photocatalytic CO 2 Reduction of Metal-Organic Frameworks by Encapsulating Carbon Dots", "doi": "10.1039/x0xx00000x", "validator": "domain expert 1", "category": "co-catalyst", "source": "Our investigations suggest that placing small CDs cocatalyst near the internal metal-oxo clusters of MOFs can help efficient charge transfer and separation in the hybrid photocatalysts, due to the formation of many small heterojunctions among MOFs.", "context": "Photocatalytic CO 2 reduction is a promising technology to mitigate the global warming and enrich energy supply.Metalorganic frameworks (MOFs) are prospective photocatalysts for CO 2 reduction, but severe charge recombination and limited visible light response largely restrain their applications.As carbon dots (CDs) can act as both electron receptors and photosensitizers, here we propose to develop CD-hybridized MOF photocatalysts for improving their activity for CO 2 reduction.In particular, because of the small size of CDs, we have managed to encapsulate CDs inside MOF particles and found these CDMOFs exhibit hugely improved photocatalytic activity compared with CD-decorated MOFs or pristine MOFs.Our investigations suggest that placing small CDs cocatalyst near the internal metal-oxo clusters of MOFs can help efficient charge transfer and separation in the hybrid photocatalysts, due to the formation of many small heterojunctions among MOFs.The developed CD-hybridized MOFs catalysts have been characterized in detail and their working mechnism is explored.This work may demostrate a novel strategy to develop MOF-based hybrid photocatalyst with enhanced photocatalytic activity.", "vote": "1"}, {"paper_title": "Boosting Photocatalytic CO 2 Reduction of Metal-Organic Frameworks by Encapsulating Carbon Dots", "doi": "10.1039/x0xx00000x", "validator": "domain expert 1", "category": "co-catalyst", "source": "This work may present a new strategy to develop MOF-based photocatalysts with enhanced photocatalytic activity through creating small cocatalysts in the MOF matrixes.", "context": "In summary, we have successfully synthesized both CDdecorated and CD-embedded NH 2 -UiO-66 particles and explored their photocatalytic activity for CO 2 reduction.Our results reveal that the location of CDs can greatly affect the photocatalytic activity of NH 2 -UiO-66 particles, and particularly the embedded CDs can hugely improve their activity.Charge kinetic investigations reveal that the embedded CDs are more favorable for charge separation and transfer in MOFs than the surface-decorated CDs, because they can directly contact the internal Zr-O clusters and built many small heterojunctions.Besides serving as electron receptors, CDs can also act as photosensitizers in the hybrid MOF photocatalyst under long-wavelength light irradiation.The working mechanism of these CD-hybridized MOF particles have been explored and illustrated.This work may present a new strategy to develop MOF-based photocatalysts with enhanced photocatalytic activity through creating small cocatalysts in the MOF matrixes. March 2020.Downloaded by National University of Singapore on 3/19/2020 10:38:29 PM.View Article Online DOI: 10.1039/D0NR01696A Fig. 1 Characterizations of the prepared CDs by solvothermal route: (A) TEM image (inset scale bar: 2 nm); (B) Size analysis diagram of the prepared CDs; (C) excitation-dependent PL spectra; (D) Raman spectrum. Scheme 1 Schematic illustration of two synthetic routes toward CD-decorated NH 2 -UiO-66 particle and CD-embedded NH 2 -UiO-66 particle, respectively.The decorating strategy is based on different surface charges, and encapsulating strategy is based on using CDs as seeds. Fig. 2 TEM, SEM and high-resolution TEM characterizations of two prepared CDhybridized NH 2 -UiO-66 particles: (A, B, C) CD-decorated NH 2 -UiO-66 particles; (D, E, F) CD-embedded NH 2 -UiO-66 particles. Fig. 3 (A) FTIR spectra and (B) XRD patterns of pristine NH 2 -UiO-66, CD-decorated NH 2 -UiO-66 and CD-embedded NH 2 -UiO-66. March 2020.Downloaded by National University of Singapore on 3/19/2020 10:38:29 PM.View Article Online DOI: 10.1039/D0NR01696A Fig. 4 Characterizations of light absorption and band structure of CDNH 2 -UiO-66, CD/NH 2 -UiO-66 and NH 2 -UiO-66: (A) UV-Vis DRS profiles; (B) Corresponding Tauc plots; (C) Mott-Schottky plots.(D) Illustration of band diagram of CDNH 2 -UiO-66 (the potential is vs. NHE, pH0). Fig. 5 (A) Photocatalytic activities of pristine NH 2 -UiO-66, CD/NH 2 -UiO-66 and CDNH 2 -UiO-66 for CO 2 reduction; (B) Average CO production rates; (C) CO production rate of CDNH 2 -UiO-66 prepared with different volumes of CDs seeds (28.6 mg/mL, in 25 mg NH 2 -UiO-66); (D) Photocatalytic stability tests of CDNH 2 -UiO-66. Fig. 6 (A) Photocurrents and (B) EIS measurements of pristine NH 2 -UiO-66, CD/NH 2 -UiO-66 and CDNH 2 -UiO-66. Scheme 2 Schematic illustration of the electron transfer process and photocatalytic mechanism of two samples for CO 2 reduction.The reduction potential is vs. NHE, pH0. This journal is The Royal Society of Chemistry 20xx J. Name., 2013, 00, 1-3 5 This journal is The Royal Society of Chemistry 20xx J. Name., 2013, 00, 1-3 7 The authors acknowledge financial support from Natural Science Foundation of Zhejiang Province (No R15B010001) and National Natural Science Foundation of China (No 21701143).", "vote": "1"}, {"paper_title": "Boosting Photocatalytic CO 2 Reduction of Metal-Organic Frameworks by Encapsulating Carbon Dots", "doi": "10.1039/x0xx00000x", "validator": "domain expert 1", "category": "light source", "source": "The irradiation light source is a Xe lamp (set at 100 mW cm -2 ) equipped with a UV cutoff filter to obtain visible light (420 nm).", "context": "The protocol for the preparation of CDs is adapted from a previous report by Yang et al with slight modifications in the batch volume and sample collection. 24In a typical experiment, 1.05 g citric acid monohydrate (5 mmol) and ethylenediamine (335 L) were dissolved in 25 mL deionized (DI) water under magnetic stirring.The solution was then transferred to a Teflon-lined autoclave (50 mL) and heated at 200 oC for 5 h.After cooled down to room temperature, the product was obtained by centrifuging with a speed of 8 000 rpm. Washed with DI water twice, the product was dispersed in 10 mL DI water for further use.The concentration of obtained CDs solution is about 28.6 mg/mL. NH 2 -UiO-66 particles were prepared by solvothermal method according to a previous report, but the detailed condition has been slightly modified. 22At the beginning, 40.6 mg ZrCl 4 (0.174 mmol) and 23.5 mg 2-aminoterephthalic acid (H 2 ATA, 0.130 mmol) were dissolved in 30 mL N,N-dimethylformamide (DMF).Next, 3.6 mL of acetic acid (HAc) was added into above solution under vigorous stirring for controlling the growth rate of MOF nanoparticles.Then, the mixed solution was transferred into a 50-mL Teflon-lined autoclave and heated at 120 oC for 24 h.After cooled down to room-temperature, the product was collected by centrifuging with a speed of 8 000 rpm. Washed with DMF and ethanol twice, respectively, the product was dried at 60 oC in vacuum overnight. In a typical synthesis, 40.6 mg ZrCl 4 (0.174 mmol) and 23.5 mg H 2 ATA (0.130 mmol) were dissolved in 30 mL DMF under vigorous stirring.Next, 3.6 mL HAc and 70 L of the above prepared CDs (28.6 mg/mL) were added to the solution.The mixed solution was subsequently transferred to a 50-mL Teflon-lined autoclave and heated at 120 oC for 36 h.After cooled down to room-temperature, the product was collected by centrifuging with a speed of 6 000 rpm and washed with DMF and ethanol twice, respectively.Finally, the product was dried at 60 oC in vacuum overnight.The as-synthesized product was composed of CD-embedded NH 2 -UiO-66 particles and denoted as CDNH 2 -UiO-66. Typically, 25 mg of the as-synthesized NH 2 -UiO-66 particles were dispersed in 5 mL ethanol under ultrasonic treatment.Then, 70 L of the prepared CDs solution (28.6 mg/mL) were added into the MOF solution and the mixed solution was stirred overnight.Next, the solution was put on a water-bath and the solvent was slowly evaporated till a solid product was formed.The as-prepared product was composed of CD-decorated NH 2 -UiO-66 particles and denoted as CD/NH 2 -UiO-66. Transmission electron microscopy (TEM) was performed on a JEOL 2010F TEM.Steady-state photoluminescence spectra were recorded on a Hitachi H-4600 spectrometer equipped with a Xe lamp.Raman spectra were tested using Raman Microscope equipped with a 532-nm laser beam (Thermo Please do not adjust margins Please do not adjust margins Fisher Scientific DXR).Scanning electron microscope (SEM) was performed on a Hitachi S-4800 SEM.Fourier transform infrared (FTIR) spectra were recorded on a Nicolet NEXUS670 spectrometer using KBr pellets method.X-ray powder diffraction (XRD) patterns were recorded on a Philips X'pert X-ray diffractometer with Cu K radiation.UV-Vis diffuse reflectance spectra (DRS) were recorded on an Agilent-Cary 5000 spectrometer equipped with an integrating sphere.Mott-Schottky plots, photocurrent and electrochemical impedance spectroscopy (EIS) were performed on a CHI 660D electrochemistry workstation (Shanghai Chenhua, China) with a three-electrode system using the sample-coated FTO glass as photoelectrode, Pt foil as counter electrode, and Ag/AgCl electrode as reference electrode, respectively.Photoluminescence decay curves were acquired on an Edinburg FLS920 spectrometer equipped with a nanosecond flashlamp. The photocatalytic CO 2 reduction was carried out in a 35-mL optical reaction vessel under magnetic stirring at ambient temperature with a branch pipe for vacuum and gas input.The irradiation light source is a Xe lamp (set at 100 mW cm -2 ) equipped with a UV cutoff filter to obtain visible light (420 nm).In a typical procedure, 5 mg catalyst was dispersed in 5 mL CH 3 CN and 1 mL triethanolamine (TEOA, sacrificial agent).Prior to light irradiation, the suspension was sealed and treated by evacuating and flowing with high purity CO 2 gas for 15 min for removing air.After repeating the process of evacuation and CO 2 flow twice, the solution was irradiated by the Xe lamp to initiate the photocatalytic reaction.The reduction products in gas phase were measured by gas chromatography (GC, Agilent 7820A, Ar gas) equipped with a thermal conductivity detector (TCD) and a flame ionization detector (FID).The concentration of gas products was determined using a standard curve which has been calibrated by the standard gas.", "vote": "1"}, {"paper_title": "Boosting Photocatalytic CO 2 Reduction of Metal-Organic Frameworks by Encapsulating Carbon Dots", "doi": "10.1039/x0xx00000x", "validator": "domain expert 1", "category": "light source", "source": "Fig. 4 Characterizations of light absorption and band structure of CDNH 2 -UiO-66, CD/NH 2 -UiO-66 and NH 2 -UiO-66: (A) UV-Vis DRS profiles; (B) Corresponding Tauc plots; (C) Mott-Schottky plots.(D) Illustration of band diagram of CDNH 2 -UiO-66 (the potential is vs. NHE, pH0).", "context": "In summary, we have successfully synthesized both CDdecorated and CD-embedded NH 2 -UiO-66 particles and explored their photocatalytic activity for CO 2 reduction.Our results reveal that the location of CDs can greatly affect the photocatalytic activity of NH 2 -UiO-66 particles, and particularly the embedded CDs can hugely improve their activity.Charge kinetic investigations reveal that the embedded CDs are more favorable for charge separation and transfer in MOFs than the surface-decorated CDs, because they can directly contact the internal Zr-O clusters and built many small heterojunctions.Besides serving as electron receptors, CDs can also act as photosensitizers in the hybrid MOF photocatalyst under long-wavelength light irradiation.The working mechanism of these CD-hybridized MOF particles have been explored and illustrated.This work may present a new strategy to develop MOF-based photocatalysts with enhanced photocatalytic activity through creating small cocatalysts in the MOF matrixes. March 2020.Downloaded by National University of Singapore on 3/19/2020 10:38:29 PM.View Article Online DOI: 10.1039/D0NR01696A Fig. 1 Characterizations of the prepared CDs by solvothermal route: (A) TEM image (inset scale bar: 2 nm); (B) Size analysis diagram of the prepared CDs; (C) excitation-dependent PL spectra; (D) Raman spectrum. Scheme 1 Schematic illustration of two synthetic routes toward CD-decorated NH 2 -UiO-66 particle and CD-embedded NH 2 -UiO-66 particle, respectively.The decorating strategy is based on different surface charges, and encapsulating strategy is based on using CDs as seeds. Fig. 2 TEM, SEM and high-resolution TEM characterizations of two prepared CDhybridized NH 2 -UiO-66 particles: (A, B, C) CD-decorated NH 2 -UiO-66 particles; (D, E, F) CD-embedded NH 2 -UiO-66 particles. Fig. 3 (A) FTIR spectra and (B) XRD patterns of pristine NH 2 -UiO-66, CD-decorated NH 2 -UiO-66 and CD-embedded NH 2 -UiO-66. March 2020.Downloaded by National University of Singapore on 3/19/2020 10:38:29 PM.View Article Online DOI: 10.1039/D0NR01696A Fig. 4 Characterizations of light absorption and band structure of CDNH 2 -UiO-66, CD/NH 2 -UiO-66 and NH 2 -UiO-66: (A) UV-Vis DRS profiles; (B) Corresponding Tauc plots; (C) Mott-Schottky plots.(D) Illustration of band diagram of CDNH 2 -UiO-66 (the potential is vs. NHE, pH0). Fig. 5 (A) Photocatalytic activities of pristine NH 2 -UiO-66, CD/NH 2 -UiO-66 and CDNH 2 -UiO-66 for CO 2 reduction; (B) Average CO production rates; (C) CO production rate of CDNH 2 -UiO-66 prepared with different volumes of CDs seeds (28.6 mg/mL, in 25 mg NH 2 -UiO-66); (D) Photocatalytic stability tests of CDNH 2 -UiO-66. Fig. 6 (A) Photocurrents and (B) EIS measurements of pristine NH 2 -UiO-66, CD/NH 2 -UiO-66 and CDNH 2 -UiO-66. Scheme 2 Schematic illustration of the electron transfer process and photocatalytic mechanism of two samples for CO 2 reduction.The reduction potential is vs. NHE, pH0. This journal is The Royal Society of Chemistry 20xx J. Name., 2013, 00, 1-3 5 This journal is The Royal Society of Chemistry 20xx J. Name., 2013, 00, 1-3 7 The authors acknowledge financial support from Natural Science Foundation of Zhejiang Province (No R15B010001) and National Natural Science Foundation of China (No 21701143).", "vote": "0"}, {"paper_title": "Boosting Photocatalytic CO 2 Reduction of Metal-Organic Frameworks by Encapsulating Carbon Dots", "doi": "10.1039/x0xx00000x", "validator": "domain expert 1", "category": "lamp", "source": "The irradiation light source is a Xe lamp (set at 100 mW cm -2 ) equipped with a UV cutoff filter to obtain visible light (420 nm).", "context": "The protocol for the preparation of CDs is adapted from a previous report by Yang et al with slight modifications in the batch volume and sample collection. 24In a typical experiment, 1.05 g citric acid monohydrate (5 mmol) and ethylenediamine (335 L) were dissolved in 25 mL deionized (DI) water under magnetic stirring.The solution was then transferred to a Teflon-lined autoclave (50 mL) and heated at 200 oC for 5 h.After cooled down to room temperature, the product was obtained by centrifuging with a speed of 8 000 rpm. Washed with DI water twice, the product was dispersed in 10 mL DI water for further use.The concentration of obtained CDs solution is about 28.6 mg/mL. NH 2 -UiO-66 particles were prepared by solvothermal method according to a previous report, but the detailed condition has been slightly modified. 22At the beginning, 40.6 mg ZrCl 4 (0.174 mmol) and 23.5 mg 2-aminoterephthalic acid (H 2 ATA, 0.130 mmol) were dissolved in 30 mL N,N-dimethylformamide (DMF).Next, 3.6 mL of acetic acid (HAc) was added into above solution under vigorous stirring for controlling the growth rate of MOF nanoparticles.Then, the mixed solution was transferred into a 50-mL Teflon-lined autoclave and heated at 120 oC for 24 h.After cooled down to room-temperature, the product was collected by centrifuging with a speed of 8 000 rpm. Washed with DMF and ethanol twice, respectively, the product was dried at 60 oC in vacuum overnight. In a typical synthesis, 40.6 mg ZrCl 4 (0.174 mmol) and 23.5 mg H 2 ATA (0.130 mmol) were dissolved in 30 mL DMF under vigorous stirring.Next, 3.6 mL HAc and 70 L of the above prepared CDs (28.6 mg/mL) were added to the solution.The mixed solution was subsequently transferred to a 50-mL Teflon-lined autoclave and heated at 120 oC for 36 h.After cooled down to room-temperature, the product was collected by centrifuging with a speed of 6 000 rpm and washed with DMF and ethanol twice, respectively.Finally, the product was dried at 60 oC in vacuum overnight.The as-synthesized product was composed of CD-embedded NH 2 -UiO-66 particles and denoted as CDNH 2 -UiO-66. Typically, 25 mg of the as-synthesized NH 2 -UiO-66 particles were dispersed in 5 mL ethanol under ultrasonic treatment.Then, 70 L of the prepared CDs solution (28.6 mg/mL) were added into the MOF solution and the mixed solution was stirred overnight.Next, the solution was put on a water-bath and the solvent was slowly evaporated till a solid product was formed.The as-prepared product was composed of CD-decorated NH 2 -UiO-66 particles and denoted as CD/NH 2 -UiO-66. Transmission electron microscopy (TEM) was performed on a JEOL 2010F TEM.Steady-state photoluminescence spectra were recorded on a Hitachi H-4600 spectrometer equipped with a Xe lamp.Raman spectra were tested using Raman Microscope equipped with a 532-nm laser beam (Thermo Please do not adjust margins Please do not adjust margins Fisher Scientific DXR).Scanning electron microscope (SEM) was performed on a Hitachi S-4800 SEM.Fourier transform infrared (FTIR) spectra were recorded on a Nicolet NEXUS670 spectrometer using KBr pellets method.X-ray powder diffraction (XRD) patterns were recorded on a Philips X'pert X-ray diffractometer with Cu K radiation.UV-Vis diffuse reflectance spectra (DRS) were recorded on an Agilent-Cary 5000 spectrometer equipped with an integrating sphere.Mott-Schottky plots, photocurrent and electrochemical impedance spectroscopy (EIS) were performed on a CHI 660D electrochemistry workstation (Shanghai Chenhua, China) with a three-electrode system using the sample-coated FTO glass as photoelectrode, Pt foil as counter electrode, and Ag/AgCl electrode as reference electrode, respectively.Photoluminescence decay curves were acquired on an Edinburg FLS920 spectrometer equipped with a nanosecond flashlamp. The photocatalytic CO 2 reduction was carried out in a 35-mL optical reaction vessel under magnetic stirring at ambient temperature with a branch pipe for vacuum and gas input.The irradiation light source is a Xe lamp (set at 100 mW cm -2 ) equipped with a UV cutoff filter to obtain visible light (420 nm).In a typical procedure, 5 mg catalyst was dispersed in 5 mL CH 3 CN and 1 mL triethanolamine (TEOA, sacrificial agent).Prior to light irradiation, the suspension was sealed and treated by evacuating and flowing with high purity CO 2 gas for 15 min for removing air.After repeating the process of evacuation and CO 2 flow twice, the solution was irradiated by the Xe lamp to initiate the photocatalytic reaction.The reduction products in gas phase were measured by gas chromatography (GC, Agilent 7820A, Ar gas) equipped with a thermal conductivity detector (TCD) and a flame ionization detector (FID).The concentration of gas products was determined using a standard curve which has been calibrated by the standard gas.", "vote": "1"}, {"paper_title": "Boosting Photocatalytic CO 2 Reduction of Metal-Organic Frameworks by Encapsulating Carbon Dots", "doi": "10.1039/x0xx00000x", "validator": "domain expert 1", "category": "lamp", "source": "Besides serving as electron receptors, CDs can also act as photosensitizers in the hybrid MOF photocatalyst under long-wavelength light irradiation.", "context": "In summary, we have successfully synthesized both CDdecorated and CD-embedded NH 2 -UiO-66 particles and explored their photocatalytic activity for CO 2 reduction.Our results reveal that the location of CDs can greatly affect the photocatalytic activity of NH 2 -UiO-66 particles, and particularly the embedded CDs can hugely improve their activity.Charge kinetic investigations reveal that the embedded CDs are more favorable for charge separation and transfer in MOFs than the surface-decorated CDs, because they can directly contact the internal Zr-O clusters and built many small heterojunctions.Besides serving as electron receptors, CDs can also act as photosensitizers in the hybrid MOF photocatalyst under long-wavelength light irradiation.The working mechanism of these CD-hybridized MOF particles have been explored and illustrated.This work may present a new strategy to develop MOF-based photocatalysts with enhanced photocatalytic activity through creating small cocatalysts in the MOF matrixes. March 2020.Downloaded by National University of Singapore on 3/19/2020 10:38:29 PM.View Article Online DOI: 10.1039/D0NR01696A Fig. 1 Characterizations of the prepared CDs by solvothermal route: (A) TEM image (inset scale bar: 2 nm); (B) Size analysis diagram of the prepared CDs; (C) excitation-dependent PL spectra; (D) Raman spectrum. Scheme 1 Schematic illustration of two synthetic routes toward CD-decorated NH 2 -UiO-66 particle and CD-embedded NH 2 -UiO-66 particle, respectively.The decorating strategy is based on different surface charges, and encapsulating strategy is based on using CDs as seeds. Fig. 2 TEM, SEM and high-resolution TEM characterizations of two prepared CDhybridized NH 2 -UiO-66 particles: (A, B, C) CD-decorated NH 2 -UiO-66 particles; (D, E, F) CD-embedded NH 2 -UiO-66 particles. Fig. 3 (A) FTIR spectra and (B) XRD patterns of pristine NH 2 -UiO-66, CD-decorated NH 2 -UiO-66 and CD-embedded NH 2 -UiO-66. March 2020.Downloaded by National University of Singapore on 3/19/2020 10:38:29 PM.View Article Online DOI: 10.1039/D0NR01696A Fig. 4 Characterizations of light absorption and band structure of CDNH 2 -UiO-66, CD/NH 2 -UiO-66 and NH 2 -UiO-66: (A) UV-Vis DRS profiles; (B) Corresponding Tauc plots; (C) Mott-Schottky plots.(D) Illustration of band diagram of CDNH 2 -UiO-66 (the potential is vs. NHE, pH0). Fig. 5 (A) Photocatalytic activities of pristine NH 2 -UiO-66, CD/NH 2 -UiO-66 and CDNH 2 -UiO-66 for CO 2 reduction; (B) Average CO production rates; (C) CO production rate of CDNH 2 -UiO-66 prepared with different volumes of CDs seeds (28.6 mg/mL, in 25 mg NH 2 -UiO-66); (D) Photocatalytic stability tests of CDNH 2 -UiO-66. Fig. 6 (A) Photocurrents and (B) EIS measurements of pristine NH 2 -UiO-66, CD/NH 2 -UiO-66 and CDNH 2 -UiO-66. Scheme 2 Schematic illustration of the electron transfer process and photocatalytic mechanism of two samples for CO 2 reduction.The reduction potential is vs. NHE, pH0. This journal is The Royal Society of Chemistry 20xx J. Name., 2013, 00, 1-3 5 This journal is The Royal Society of Chemistry 20xx J. Name., 2013, 00, 1-3 7 The authors acknowledge financial support from Natural Science Foundation of Zhejiang Province (No R15B010001) and National Natural Science Foundation of China (No 21701143).", "vote": "0"}, {"paper_title": "Boosting Photocatalytic CO 2 Reduction of Metal-Organic Frameworks by Encapsulating Carbon Dots", "doi": "10.1039/x0xx00000x", "validator": "domain expert 1", "category": "reaction medium", "source": "In a typical procedure, 5 mg catalyst was dispersed in 5 mL CH 3 CN and 1 mL triethanolamine (TEOA, sacrificial agent).", "context": "The protocol for the preparation of CDs is adapted from a previous report by Yang et al with slight modifications in the batch volume and sample collection. 24In a typical experiment, 1.05 g citric acid monohydrate (5 mmol) and ethylenediamine (335 L) were dissolved in 25 mL deionized (DI) water under magnetic stirring.The solution was then transferred to a Teflon-lined autoclave (50 mL) and heated at 200 oC for 5 h.After cooled down to room temperature, the product was obtained by centrifuging with a speed of 8 000 rpm. Washed with DI water twice, the product was dispersed in 10 mL DI water for further use.The concentration of obtained CDs solution is about 28.6 mg/mL. NH 2 -UiO-66 particles were prepared by solvothermal method according to a previous report, but the detailed condition has been slightly modified. 22At the beginning, 40.6 mg ZrCl 4 (0.174 mmol) and 23.5 mg 2-aminoterephthalic acid (H 2 ATA, 0.130 mmol) were dissolved in 30 mL N,N-dimethylformamide (DMF).Next, 3.6 mL of acetic acid (HAc) was added into above solution under vigorous stirring for controlling the growth rate of MOF nanoparticles.Then, the mixed solution was transferred into a 50-mL Teflon-lined autoclave and heated at 120 oC for 24 h.After cooled down to room-temperature, the product was collected by centrifuging with a speed of 8 000 rpm. Washed with DMF and ethanol twice, respectively, the product was dried at 60 oC in vacuum overnight. In a typical synthesis, 40.6 mg ZrCl 4 (0.174 mmol) and 23.5 mg H 2 ATA (0.130 mmol) were dissolved in 30 mL DMF under vigorous stirring.Next, 3.6 mL HAc and 70 L of the above prepared CDs (28.6 mg/mL) were added to the solution.The mixed solution was subsequently transferred to a 50-mL Teflon-lined autoclave and heated at 120 oC for 36 h.After cooled down to room-temperature, the product was collected by centrifuging with a speed of 6 000 rpm and washed with DMF and ethanol twice, respectively.Finally, the product was dried at 60 oC in vacuum overnight.The as-synthesized product was composed of CD-embedded NH 2 -UiO-66 particles and denoted as CDNH 2 -UiO-66. Typically, 25 mg of the as-synthesized NH 2 -UiO-66 particles were dispersed in 5 mL ethanol under ultrasonic treatment.Then, 70 L of the prepared CDs solution (28.6 mg/mL) were added into the MOF solution and the mixed solution was stirred overnight.Next, the solution was put on a water-bath and the solvent was slowly evaporated till a solid product was formed.The as-prepared product was composed of CD-decorated NH 2 -UiO-66 particles and denoted as CD/NH 2 -UiO-66. Transmission electron microscopy (TEM) was performed on a JEOL 2010F TEM.Steady-state photoluminescence spectra were recorded on a Hitachi H-4600 spectrometer equipped with a Xe lamp.Raman spectra were tested using Raman Microscope equipped with a 532-nm laser beam (Thermo Please do not adjust margins Please do not adjust margins Fisher Scientific DXR).Scanning electron microscope (SEM) was performed on a Hitachi S-4800 SEM.Fourier transform infrared (FTIR) spectra were recorded on a Nicolet NEXUS670 spectrometer using KBr pellets method.X-ray powder diffraction (XRD) patterns were recorded on a Philips X'pert X-ray diffractometer with Cu K radiation.UV-Vis diffuse reflectance spectra (DRS) were recorded on an Agilent-Cary 5000 spectrometer equipped with an integrating sphere.Mott-Schottky plots, photocurrent and electrochemical impedance spectroscopy (EIS) were performed on a CHI 660D electrochemistry workstation (Shanghai Chenhua, China) with a three-electrode system using the sample-coated FTO glass as photoelectrode, Pt foil as counter electrode, and Ag/AgCl electrode as reference electrode, respectively.Photoluminescence decay curves were acquired on an Edinburg FLS920 spectrometer equipped with a nanosecond flashlamp. The photocatalytic CO 2 reduction was carried out in a 35-mL optical reaction vessel under magnetic stirring at ambient temperature with a branch pipe for vacuum and gas input.The irradiation light source is a Xe lamp (set at 100 mW cm -2 ) equipped with a UV cutoff filter to obtain visible light (420 nm).In a typical procedure, 5 mg catalyst was dispersed in 5 mL CH 3 CN and 1 mL triethanolamine (TEOA, sacrificial agent).Prior to light irradiation, the suspension was sealed and treated by evacuating and flowing with high purity CO 2 gas for 15 min for removing air.After repeating the process of evacuation and CO 2 flow twice, the solution was irradiated by the Xe lamp to initiate the photocatalytic reaction.The reduction products in gas phase were measured by gas chromatography (GC, Agilent 7820A, Ar gas) equipped with a thermal conductivity detector (TCD) and a flame ionization detector (FID).The concentration of gas products was determined using a standard curve which has been calibrated by the standard gas.", "vote": "1"}, {"paper_title": "Boosting Photocatalytic CO 2 Reduction of Metal-Organic Frameworks by Encapsulating Carbon Dots", "doi": "10.1039/x0xx00000x", "validator": "domain expert 1", "category": "reactor type", "source": "The developed CD-hybridized MOFs catalysts have been characterized in detail and their working mechnism is explored.", "context": "Photocatalytic CO 2 reduction is a promising technology to mitigate the global warming and enrich energy supply.Metalorganic frameworks (MOFs) are prospective photocatalysts for CO 2 reduction, but severe charge recombination and limited visible light response largely restrain their applications.As carbon dots (CDs) can act as both electron receptors and photosensitizers, here we propose to develop CD-hybridized MOF photocatalysts for improving their activity for CO 2 reduction.In particular, because of the small size of CDs, we have managed to encapsulate CDs inside MOF particles and found these CDMOFs exhibit hugely improved photocatalytic activity compared with CD-decorated MOFs or pristine MOFs.Our investigations suggest that placing small CDs cocatalyst near the internal metal-oxo clusters of MOFs can help efficient charge transfer and separation in the hybrid photocatalysts, due to the formation of many small heterojunctions among MOFs.The developed CD-hybridized MOFs catalysts have been characterized in detail and their working mechnism is explored.This work may demostrate a novel strategy to develop MOF-based hybrid photocatalyst with enhanced photocatalytic activity.", "vote": "0"}, {"paper_title": "Boosting Photocatalytic CO 2 Reduction of Metal-Organic Frameworks by Encapsulating Carbon Dots", "doi": "10.1039/x0xx00000x", "validator": "domain expert 1", "category": "reactor type", "source": "The photocatalytic CO 2 reduction was carried out in a 35-mL optical reaction vessel under magnetic stirring at ambient temperature with a branch pipe for vacuum and gas input.", "context": "The protocol for the preparation of CDs is adapted from a previous report by Yang et al with slight modifications in the batch volume and sample collection. 24In a typical experiment, 1.05 g citric acid monohydrate (5 mmol) and ethylenediamine (335 L) were dissolved in 25 mL deionized (DI) water under magnetic stirring.The solution was then transferred to a Teflon-lined autoclave (50 mL) and heated at 200 oC for 5 h.After cooled down to room temperature, the product was obtained by centrifuging with a speed of 8 000 rpm. Washed with DI water twice, the product was dispersed in 10 mL DI water for further use.The concentration of obtained CDs solution is about 28.6 mg/mL. NH 2 -UiO-66 particles were prepared by solvothermal method according to a previous report, but the detailed condition has been slightly modified. 22At the beginning, 40.6 mg ZrCl 4 (0.174 mmol) and 23.5 mg 2-aminoterephthalic acid (H 2 ATA, 0.130 mmol) were dissolved in 30 mL N,N-dimethylformamide (DMF).Next, 3.6 mL of acetic acid (HAc) was added into above solution under vigorous stirring for controlling the growth rate of MOF nanoparticles.Then, the mixed solution was transferred into a 50-mL Teflon-lined autoclave and heated at 120 oC for 24 h.After cooled down to room-temperature, the product was collected by centrifuging with a speed of 8 000 rpm. Washed with DMF and ethanol twice, respectively, the product was dried at 60 oC in vacuum overnight. In a typical synthesis, 40.6 mg ZrCl 4 (0.174 mmol) and 23.5 mg H 2 ATA (0.130 mmol) were dissolved in 30 mL DMF under vigorous stirring.Next, 3.6 mL HAc and 70 L of the above prepared CDs (28.6 mg/mL) were added to the solution.The mixed solution was subsequently transferred to a 50-mL Teflon-lined autoclave and heated at 120 oC for 36 h.After cooled down to room-temperature, the product was collected by centrifuging with a speed of 6 000 rpm and washed with DMF and ethanol twice, respectively.Finally, the product was dried at 60 oC in vacuum overnight.The as-synthesized product was composed of CD-embedded NH 2 -UiO-66 particles and denoted as CDNH 2 -UiO-66. Typically, 25 mg of the as-synthesized NH 2 -UiO-66 particles were dispersed in 5 mL ethanol under ultrasonic treatment.Then, 70 L of the prepared CDs solution (28.6 mg/mL) were added into the MOF solution and the mixed solution was stirred overnight.Next, the solution was put on a water-bath and the solvent was slowly evaporated till a solid product was formed.The as-prepared product was composed of CD-decorated NH 2 -UiO-66 particles and denoted as CD/NH 2 -UiO-66. Transmission electron microscopy (TEM) was performed on a JEOL 2010F TEM.Steady-state photoluminescence spectra were recorded on a Hitachi H-4600 spectrometer equipped with a Xe lamp.Raman spectra were tested using Raman Microscope equipped with a 532-nm laser beam (Thermo Please do not adjust margins Please do not adjust margins Fisher Scientific DXR).Scanning electron microscope (SEM) was performed on a Hitachi S-4800 SEM.Fourier transform infrared (FTIR) spectra were recorded on a Nicolet NEXUS670 spectrometer using KBr pellets method.X-ray powder diffraction (XRD) patterns were recorded on a Philips X'pert X-ray diffractometer with Cu K radiation.UV-Vis diffuse reflectance spectra (DRS) were recorded on an Agilent-Cary 5000 spectrometer equipped with an integrating sphere.Mott-Schottky plots, photocurrent and electrochemical impedance spectroscopy (EIS) were performed on a CHI 660D electrochemistry workstation (Shanghai Chenhua, China) with a three-electrode system using the sample-coated FTO glass as photoelectrode, Pt foil as counter electrode, and Ag/AgCl electrode as reference electrode, respectively.Photoluminescence decay curves were acquired on an Edinburg FLS920 spectrometer equipped with a nanosecond flashlamp. The photocatalytic CO 2 reduction was carried out in a 35-mL optical reaction vessel under magnetic stirring at ambient temperature with a branch pipe for vacuum and gas input.The irradiation light source is a Xe lamp (set at 100 mW cm -2 ) equipped with a UV cutoff filter to obtain visible light (420 nm).In a typical procedure, 5 mg catalyst was dispersed in 5 mL CH 3 CN and 1 mL triethanolamine (TEOA, sacrificial agent).Prior to light irradiation, the suspension was sealed and treated by evacuating and flowing with high purity CO 2 gas for 15 min for removing air.After repeating the process of evacuation and CO 2 flow twice, the solution was irradiated by the Xe lamp to initiate the photocatalytic reaction.The reduction products in gas phase were measured by gas chromatography (GC, Agilent 7820A, Ar gas) equipped with a thermal conductivity detector (TCD) and a flame ionization detector (FID).The concentration of gas products was determined using a standard curve which has been calibrated by the standard gas.", "vote": "1"}, {"paper_title": "Boosting Photocatalytic CO 2 Reduction of Metal-Organic Frameworks by Encapsulating Carbon Dots", "doi": "10.1039/x0xx00000x", "validator": "domain expert 1", "category": "operation mode", "source": "In particular, because of the small size of CDs, we have managed to encapsulate CDs inside MOF particles and found these CDMOFs exhibit hugely improved photocatalytic activity compared with CD-decorated MOFs or pristine MOFs.", "context": "Photocatalytic CO 2 reduction is a promising technology to mitigate the global warming and enrich energy supply.Metalorganic frameworks (MOFs) are prospective photocatalysts for CO 2 reduction, but severe charge recombination and limited visible light response largely restrain their applications.As carbon dots (CDs) can act as both electron receptors and photosensitizers, here we propose to develop CD-hybridized MOF photocatalysts for improving their activity for CO 2 reduction.In particular, because of the small size of CDs, we have managed to encapsulate CDs inside MOF particles and found these CDMOFs exhibit hugely improved photocatalytic activity compared with CD-decorated MOFs or pristine MOFs.Our investigations suggest that placing small CDs cocatalyst near the internal metal-oxo clusters of MOFs can help efficient charge transfer and separation in the hybrid photocatalysts, due to the formation of many small heterojunctions among MOFs.The developed CD-hybridized MOFs catalysts have been characterized in detail and their working mechnism is explored.This work may demostrate a novel strategy to develop MOF-based hybrid photocatalyst with enhanced photocatalytic activity.", "vote": "0"}, {"paper_title": "Boosting Photocatalytic CO 2 Reduction of Metal-Organic Frameworks by Encapsulating Carbon Dots", "doi": "10.1039/x0xx00000x", "validator": "domain expert 1", "category": "operation mode", "source": "The protocol for the preparation of CDs is adapted from a previous report by Yang et al with slight modifications in the batch volume and sample collection.", "context": "The protocol for the preparation of CDs is adapted from a previous report by Yang et al with slight modifications in the batch volume and sample collection. 24In a typical experiment, 1.05 g citric acid monohydrate (5 mmol) and ethylenediamine (335 L) were dissolved in 25 mL deionized (DI) water under magnetic stirring.The solution was then transferred to a Teflon-lined autoclave (50 mL) and heated at 200 oC for 5 h.After cooled down to room temperature, the product was obtained by centrifuging with a speed of 8 000 rpm. Washed with DI water twice, the product was dispersed in 10 mL DI water for further use.The concentration of obtained CDs solution is about 28.6 mg/mL. NH 2 -UiO-66 particles were prepared by solvothermal method according to a previous report, but the detailed condition has been slightly modified. 22At the beginning, 40.6 mg ZrCl 4 (0.174 mmol) and 23.5 mg 2-aminoterephthalic acid (H 2 ATA, 0.130 mmol) were dissolved in 30 mL N,N-dimethylformamide (DMF).Next, 3.6 mL of acetic acid (HAc) was added into above solution under vigorous stirring for controlling the growth rate of MOF nanoparticles.Then, the mixed solution was transferred into a 50-mL Teflon-lined autoclave and heated at 120 oC for 24 h.After cooled down to room-temperature, the product was collected by centrifuging with a speed of 8 000 rpm. Washed with DMF and ethanol twice, respectively, the product was dried at 60 oC in vacuum overnight. In a typical synthesis, 40.6 mg ZrCl 4 (0.174 mmol) and 23.5 mg H 2 ATA (0.130 mmol) were dissolved in 30 mL DMF under vigorous stirring.Next, 3.6 mL HAc and 70 L of the above prepared CDs (28.6 mg/mL) were added to the solution.The mixed solution was subsequently transferred to a 50-mL Teflon-lined autoclave and heated at 120 oC for 36 h.After cooled down to room-temperature, the product was collected by centrifuging with a speed of 6 000 rpm and washed with DMF and ethanol twice, respectively.Finally, the product was dried at 60 oC in vacuum overnight.The as-synthesized product was composed of CD-embedded NH 2 -UiO-66 particles and denoted as CDNH 2 -UiO-66. Typically, 25 mg of the as-synthesized NH 2 -UiO-66 particles were dispersed in 5 mL ethanol under ultrasonic treatment.Then, 70 L of the prepared CDs solution (28.6 mg/mL) were added into the MOF solution and the mixed solution was stirred overnight.Next, the solution was put on a water-bath and the solvent was slowly evaporated till a solid product was formed.The as-prepared product was composed of CD-decorated NH 2 -UiO-66 particles and denoted as CD/NH 2 -UiO-66. Transmission electron microscopy (TEM) was performed on a JEOL 2010F TEM.Steady-state photoluminescence spectra were recorded on a Hitachi H-4600 spectrometer equipped with a Xe lamp.Raman spectra were tested using Raman Microscope equipped with a 532-nm laser beam (Thermo Please do not adjust margins Please do not adjust margins Fisher Scientific DXR).Scanning electron microscope (SEM) was performed on a Hitachi S-4800 SEM.Fourier transform infrared (FTIR) spectra were recorded on a Nicolet NEXUS670 spectrometer using KBr pellets method.X-ray powder diffraction (XRD) patterns were recorded on a Philips X'pert X-ray diffractometer with Cu K radiation.UV-Vis diffuse reflectance spectra (DRS) were recorded on an Agilent-Cary 5000 spectrometer equipped with an integrating sphere.Mott-Schottky plots, photocurrent and electrochemical impedance spectroscopy (EIS) were performed on a CHI 660D electrochemistry workstation (Shanghai Chenhua, China) with a three-electrode system using the sample-coated FTO glass as photoelectrode, Pt foil as counter electrode, and Ag/AgCl electrode as reference electrode, respectively.Photoluminescence decay curves were acquired on an Edinburg FLS920 spectrometer equipped with a nanosecond flashlamp. The photocatalytic CO 2 reduction was carried out in a 35-mL optical reaction vessel under magnetic stirring at ambient temperature with a branch pipe for vacuum and gas input.The irradiation light source is a Xe lamp (set at 100 mW cm -2 ) equipped with a UV cutoff filter to obtain visible light (420 nm).In a typical procedure, 5 mg catalyst was dispersed in 5 mL CH 3 CN and 1 mL triethanolamine (TEOA, sacrificial agent).Prior to light irradiation, the suspension was sealed and treated by evacuating and flowing with high purity CO 2 gas for 15 min for removing air.After repeating the process of evacuation and CO 2 flow twice, the solution was irradiated by the Xe lamp to initiate the photocatalytic reaction.The reduction products in gas phase were measured by gas chromatography (GC, Agilent 7820A, Ar gas) equipped with a thermal conductivity detector (TCD) and a flame ionization detector (FID).The concentration of gas products was determined using a standard curve which has been calibrated by the standard gas.", "vote": "1"}]
