Repository: OEG-Clark/solarchem-corpus

# SolarChemQA Benchmark & Dataset

This repository contains the benchmark and dataset for [SolarQA](https://github.com/oeg-upm/solar-qa) application. The SolarChemQA Benchmark is designed specifically for factual question answering benchmark based on solar chemistry academic papers. We intent to build an open-source benchmark & dataset for testing the performance of QA system when it comes to narrow-domain and in-depth questions. 

The SolarChemQA Benchmark addresses the critical need for domain-specific evaluation tools in scientific literature processing. It aims to:

- Build an open-source benchmark for testing QA system performance on narrow-domain, in-depth questions

File: SolarQA-pipeline/domain_expert_annotation/annotated_annotation_897.json (part 1 of 2)
[{"paper_title": "Ferroelectric polarization and thin-layered structure synergistically promoting CO<sub>2</sub> photoreduction of Bi<sub>2</sub>MoO<sub>6</sub>", "doi": "10.1039/d0ta02102d", "validator": "domain expert 1", "category": "catalyst", "source": "Herein, ultrathin Bi 2 MoO 6 nanosheets with strong ferroelectricity were prepared by a combined CTAB-assisted hydrothermal and corona poling post-treatment process for synergistically improving the CO 2 photoreduction activity.", "context": "Photocatalytic CO 2 reduction for producing solar fuels is promising but severely restricted by the fast recombination of photogenerated electrons and holes and insufficient reactive sites of photocatalysts.Formation of internal electric field is an effective route for facilitating the charge separation, and two-dimensional structure construction is beneficial to increasing catalytic sites.Herein, ultrathin Bi 2 MoO 6 nanosheets with strong ferroelectricity were prepared by a combined CTAB-assisted hydrothermal and corona poling post-treatment process for synergistically improving the CO 2 photoreduction activity.Without sacrificial agents and co-catalysts, the polarized Bi 2 MoO 6 ultrathin nanosheets demonstrate a remarkable CO 2 reduction activity for CO production with a rate of 14.38 mol g -1 h -1 in the gas-solid system, over 10 times enhancement than the bulk Bi 2 MoO 6 .The combined strategies considerably promote the separation of the photogenerated electrons and holes and enrich the reactive sites for CO 2 adsorption, which co-boost the photocatalytic CO 2 reduction performance of Bi 2 MoO 6 .In addition, a synergistically-enhanced effect between corona poling and thin-layered structure was disclosed.This work provides corona poling as an efficient route for promoting charge separation of particulate photocatalysts, and offers new insights into synergistically improving the CO 2 photoreduction activity.", "vote": "1"}, {"paper_title": "Ferroelectric polarization and thin-layered structure synergistically promoting CO<sub>2</sub> photoreduction of Bi<sub>2</sub>MoO<sub>6</sub>", "doi": "10.1039/d0ta02102d", "validator": "domain expert 1", "category": "catalyst", "source": "The ultrathin Bi 2 MoO 6 nanosheets were synthesized by a typical hydrothermal method. ... The resulting products were dried at 80 C for 12 h, and denoted as BMO-U.Bulk Bi 2 MoO 6 was synthesized according the same preparation procedure without the addition of CTAB, and the as-obtained products were named as BMO.", "context": "All chemicals were of analytic grade and were used without further treatment.The ultrathin Bi 2 MoO 6 nanosheets were synthesized by a typical hydrothermal method. 1.940 g of Bi(NO 3 ) 3 5H 2 O was added in 30 ml of distilled water containing 10 molar ratio of CTAB.After sufficient ultrasonic stirring for 30 min, 0.484 g of Na 2 MoO 4 2H 2 O was added into the mixture solution followed by continuous ultrasonic stirring for 30 minutes, and then the mixture was transferred into a 50 ml Teflon-lined autoclave.The autoclave was heated in an oven at 180 C for 20 h.After cooling down to room temperature, the obtained products were collected by centrifugation and washed with hot distilled water and absolute ethanol for ten times.The resulting products were dried at 80 C for 12 h, and denoted as BMO-U.Bulk Bi 2 MoO 6 was synthesized according the same preparation procedure without the addition of CTAB, and the as-obtained products were named as BMO. A self-made instrument was employed to exert corona poling on the photocatalysts.150 mg of the as-prepared BMO and BMO-U was put into the mold, and then the voltage of the instrument was increased to achieve an electric field of 20 kV/cm.Afterwards, the samples were treated under this electric field for 30 min.The asobtained polarized BMO-U and BMO were denoted as BMO-U-P and BMO-P, respectively. X-ray powder diffraction (XRD) test was used to survey the phases of photocatalysts on an XRD powder diffraction instrument with monochromatized Cu Ka radiation (l 1.5406 nm) at 40 kV and 40 mA at room temperature.Transmission electron microscopy (TEM) and high-resolution transmission electron microscopy (HRTEM) were conducted to investigate the morphologies and microstructures of the series of Bi 2 MoO 6 samples with using a JEM-2100 electron microscopy (JEOL, Japan), and energy dispersive spectroscopy (EDS) attached to the TEM was used to examine the composition of the products at the same time.Nitrogen adsorption BET method was utilized to characterize the specific surface area of the samples on a Micromeritics 3020 instrument.X-ray photoelectron spectroscopies (XPS, ESCALAB 250Xi) were conducted to analyze the surface elemental composition and states of the samples.UVvis diffuse reflectance spectra (DRS) were recorded on a Cary 5000 (America Varian) spectrophotometer to determine the light absorption properties of the samples.The photoluminescence (PL) spectra of the samples were measured by using a Hitachi F-4600 fluorescence spectrophotometer. The photocatalytic CO 2 reduction activities of the as-obtained Bi 2 MoO 6 samples were assessed in a gas-solid reaction system with a closed quartz reactor (PerfectLight, China) of 500 ml in volume.10 mg of the photocatalyst was put in a petri dish with an area of about 28 cm 2 containing a small amount of distilled water.The above mixture was dispersed sufficiently by ultrasonic treatment, and then the petri dish was put into an oven for drying.After that, the above petri dish was put in the reaction cell with a triangular bracket.1.7 g of NaHCO 3 was placed in the bottom of the reaction cell, followed by sealing and vacuum treatment.Then, 15 ml of H 2 SO 4 (0.7 M) was injected into the cell to produce CO 2 gas via the reaction between NaHCO 3 and H 2 SO 4 .At every 1 h, 1 ml of generated gas was taken by a syringe and then qualitatively analyzed by the gas chromatograph.The production yield was calculated on the basis of a calibration curve.The blank test was conducted without adding NaHCO 3 or with purging argon in the reaction cell. The electrochemical impedance spectroscope (EIS) and Mott-Schottky plots were measured on an electrochemical analyzer (CHI660E, Shanghai) equipped with a standard three-electrode system.Ag/AgCl (saturated KCl) electrode and platinum (Pt) wire are employed as the reference electrode and the counter electrode, respectively. With respect to the preparation of working electrodes, 10 mg of BMO series of samples was dispersed in 1 ml of ethanol.Subsequently, the obtained suspension liquid was dropped on the indium tin oxide glass (25 mm 40 mm) and then dried at 70 C for 12 h in an oven.0.1 M Na 2 SO 4 aqueous solution was used as the electrolyte solution, and a 300 W Xe lamp was used as the light source. The ferroelectric property of the series of BMO samples was measured on a ferroelectric tester (AixACCT, TF Analyzer 2000, Germany).The samples were firstly pressed in a tablet (10 mm in diameter and 1.10 mm in thickness), and then were annealed at 250 C for 3 h and the silver paste was applied to both sides of the tablets. Afterwards, the samples were treated under an electric field of 150 kV/cm at 1000 Hz. An atomic force microscopy (AFM) combined with Kelvin probe force microscopy (KPFM) (Bruker Multimode 8) was used to provide the KPFM images.The samples were dispersed in absolute ethanol and then dropped on a silicon wafer to form a thin film.", "vote": "1"}, {"paper_title": "Ferroelectric polarization and thin-layered structure synergistically promoting CO<sub>2</sub> photoreduction of Bi<sub>2</sub>MoO<sub>6</sub>", "doi": "10.1039/d0ta02102d", "validator": "domain expert 1", "category": "catalyst", "source": "In conclusion, ultrathin Bi 2 MoO 6 nanosheets with strengthened ferroelectricity were synthesized by a one-step hydrothermal reaction with the addition of CTAB followed Compared to bulk Bi 2 MoO 6 , the polarized ultrathin Bi 2 MoO 6 nanosheets demonstrated drastically enhanced CO 2 reduction activity for CO production with a rate of 14.38 mol g -1 h -1 in the gas-solid system, which is over 10 times higher than that of bulk Bi 2 MoO 6 .", "context": "In conclusion, ultrathin Bi 2 MoO 6 nanosheets with strengthened ferroelectricity were synthesized by a one-step hydrothermal reaction with the addition of CTAB followed Compared to bulk Bi 2 MoO 6 , the polarized ultrathin Bi 2 MoO 6 nanosheets demonstrated drastically enhanced CO 2 reduction activity for CO production with a rate of 14.38 mol g -1 h -1 in the gas-solid system, which is over 10 times higher than that of bulk Bi 2 MoO 6 .This study pioneers a cooperative strategy to regulate the charge separation and reactive sites on the basis of polarization and microstructure control. Journal of Materials Chemistry A Journal of Materials Chemistry A Accepted Manuscript Published on 19 April 2020.Downloaded by Chalmers Tekniska Hogskola on 4/19/2020 5:39:46 AM.View Article Online DOI: 10.1039/D0TA02102D Figure 1.(a) XRD patterns of the BMO, BMO-P, BMO-U and BMO-U-P samples.(b) Mo 3d and O 1s in BMO-U-P show larger right-shifts than that in BMO-P, indicating Page 11 of 30 Journal of Materials Chemistry A Journal of Materials Chemistry A Accepted Manuscript Published on 19 April 2020.Downloaded by Chalmers Tekniska Hogskola on 4/19/2020 5:39:46 AM.View Article Online DOI: 10.1039/D0TA02102D that the ultrathin structure may enhance the lattice distortion under external electric field.The XPS results clearly disclose that corona poling causes the lattice distortion of Bi 2 MoO 6 , and a larger distortion occurs in ultrathin Bi 2 MoO 6 nanosheets. Figure 2. (a) XPS survey spectra and the high-resolution XPS spectra of (b) Bi 4f, (c) Figure 3. (a) UV-vis absorption spectra of a series of BMO samples and (b) the Figure 4. (a) Photocatalytic CO production and (b) production rate of the BMO, BMO-P, Journal of Materials Chemistry A Journal of Materials Chemistry A Accepted Manuscript Published on 19 April 2020.Downloaded by Chalmers Tekniska Hogskola on 4/19/2020 5:39:46 AM.View Article Online DOI: 10.1039/D0TA02102D Figure 5. (a, d, g, j) AFM topographic images, (b, e, h ,k) KPFM potential images and Journal of Materials Chemistry A Journal of Materials Chemistry A Accepted Manuscript Published on 19 April 2020.Downloaded by Chalmers Tekniska Hogskola on 4/19/2020 5:39:46 AM.View Article Online DOI: 10.1039/D0TA02102D Figure 7.The schematic illustration for charge separation mechanism and CO 2 photogenerated electrons and holes between layers.Fabrication of thin-layered Published on 19 April 2020.Downloaded by Chalmers Tekniska Hogskola on 4/19/2020 5:39:46 AM.View Article Online DOI: 10.1039/D0TA02102D This work was jointly supported by the National Natural Science Foundation of China (No. 51972288 and 51672258), the Fundamental Research Funds for the Central Universities (2652018290). under three different frequencies. The photocatalytic activity of BMO, BMO-P, BMO-U and BMO-U-P was investigated by CO 2 reduction under simulated solar irradiation in a gas-solid system. As demonstrated in Figure 4a, BMO shows the poorest CO 2 photoreduction performance among all the samples with a CO production of only 5.45 mol g -1 within 4 h.Both BMO-P and BMO-U samples exhibit improved photocatalytic performance, and the CO production reaches 22.06 and 16.34 mol g -1 , respectively.BMO-U-P displays the highest photocatalytic CO 2 reduction performance with a CO production of 57.51 mol g -1 within 4 h. Figure 4b shows the corresponding CO production rate of these samples.The CO evolution rate of the BMO-U-P sample is 14.38 mol g -1 h -1 , which is over 10 times higher than that of BMO (1.36 mol g -1 h -1 ).849 The control experiments of the BMO-U-P sample under different conditions were shown in", "vote": "1"}, {"paper_title": "Ferroelectric polarization and thin-layered structure synergistically promoting CO<sub>2</sub> photoreduction of Bi<sub>2</sub>MoO<sub>6</sub>", "doi": "10.1039/d0ta02102d", "validator": "domain expert 1", "category": "co-catalyst", "source": "Without sacrificial agents and co-catalysts, the polarized Bi 2 MoO 6 ultrathin nanosheets demonstrate a remarkable CO 2 reduction activity for CO production with a rate of 14.38 mol g -1 h -1 in the gas-solid system, over 10 times enhancement than the bulk Bi 2 MoO 6 .", "context": "Photocatalytic CO 2 reduction for producing solar fuels is promising but severely restricted by the fast recombination of photogenerated electrons and holes and insufficient reactive sites of photocatalysts.Formation of internal electric field is an effective route for facilitating the charge separation, and two-dimensional structure construction is beneficial to increasing catalytic sites.Herein, ultrathin Bi 2 MoO 6 nanosheets with strong ferroelectricity were prepared by a combined CTAB-assisted hydrothermal and corona poling post-treatment process for synergistically improving the CO 2 photoreduction activity.Without sacrificial agents and co-catalysts, the polarized Bi 2 MoO 6 ultrathin nanosheets demonstrate a remarkable CO 2 reduction activity for CO production with a rate of 14.38 mol g -1 h -1 in the gas-solid system, over 10 times enhancement than the bulk Bi 2 MoO 6 .The combined strategies considerably promote the separation of the photogenerated electrons and holes and enrich the reactive sites for CO 2 adsorption, which co-boost the photocatalytic CO 2 reduction performance of Bi 2 MoO 6 .In addition, a synergistically-enhanced effect between corona poling and thin-layered structure was disclosed.This work provides corona poling as an efficient route for promoting charge separation of particulate photocatalysts, and offers new insights into synergistically improving the CO 2 photoreduction activity.", "vote": "1"}, {"paper_title": "Ferroelectric polarization and thin-layered structure synergistically promoting CO<sub>2</sub> photoreduction of Bi<sub>2</sub>MoO<sub>6</sub>", "doi": "10.1039/d0ta02102d", "validator": "domain expert 1", "category": "co-catalyst", "source": "1.940 g of Bi(NO 3 ) 3 5H 2 O was added in 30 ml of distilled water containing 10 molar ratio of CTAB.", "context": "All chemicals were of analytic grade and were used without further treatment.The ultrathin Bi 2 MoO 6 nanosheets were synthesized by a typical hydrothermal method. 1.940 g of Bi(NO 3 ) 3 5H 2 O was added in 30 ml of distilled water containing 10 molar ratio of CTAB.After sufficient ultrasonic stirring for 30 min, 0.484 g of Na 2 MoO 4 2H 2 O was added into the mixture solution followed by continuous ultrasonic stirring for 30 minutes, and then the mixture was transferred into a 50 ml Teflon-lined autoclave.The autoclave was heated in an oven at 180 C for 20 h.After cooling down to room temperature, the obtained products were collected by centrifugation and washed with hot distilled water and absolute ethanol for ten times.The resulting products were dried at 80 C for 12 h, and denoted as BMO-U.Bulk Bi 2 MoO 6 was synthesized according the same preparation procedure without the addition of CTAB, and the as-obtained products were named as BMO. A self-made instrument was employed to exert corona poling on the photocatalysts.150 mg of the as-prepared BMO and BMO-U was put into the mold, and then the voltage of the instrument was increased to achieve an electric field of 20 kV/cm.Afterwards, the samples were treated under this electric field for 30 min.The asobtained polarized BMO-U and BMO were denoted as BMO-U-P and BMO-P, respectively. X-ray powder diffraction (XRD) test was used to survey the phases of photocatalysts on an XRD powder diffraction instrument with monochromatized Cu Ka radiation (l 1.5406 nm) at 40 kV and 40 mA at room temperature.Transmission electron microscopy (TEM) and high-resolution transmission electron microscopy (HRTEM) were conducted to investigate the morphologies and microstructures of the series of Bi 2 MoO 6 samples with using a JEM-2100 electron microscopy (JEOL, Japan), and energy dispersive spectroscopy (EDS) attached to the TEM was used to examine the composition of the products at the same time.Nitrogen adsorption BET method was utilized to characterize the specific surface area of the samples on a Micromeritics 3020 instrument.X-ray photoelectron spectroscopies (XPS, ESCALAB 250Xi) were conducted to analyze the surface elemental composition and states of the samples.UVvis diffuse reflectance spectra (DRS) were recorded on a Cary 5000 (America Varian) spectrophotometer to determine the light absorption properties of the samples.The photoluminescence (PL) spectra of the samples were measured by using a Hitachi F-4600 fluorescence spectrophotometer. The photocatalytic CO 2 reduction activities of the as-obtained Bi 2 MoO 6 samples were assessed in a gas-solid reaction system with a closed quartz reactor (PerfectLight, China) of 500 ml in volume.10 mg of the photocatalyst was put in a petri dish with an area of about 28 cm 2 containing a small amount of distilled water.The above mixture was dispersed sufficiently by ultrasonic treatment, and then the petri dish was put into an oven for drying.After that, the above petri dish was put in the reaction cell with a triangular bracket.1.7 g of NaHCO 3 was placed in the bottom of the reaction cell, followed by sealing and vacuum treatment.Then, 15 ml of H 2 SO 4 (0.7 M) was injected into the cell to produce CO 2 gas via the reaction between NaHCO 3 and H 2 SO 4 .At every 1 h, 1 ml of generated gas was taken by a syringe and then qualitatively analyzed by the gas chromatograph.The production yield was calculated on the basis of a calibration curve.The blank test was conducted without adding NaHCO 3 or with purging argon in the reaction cell. The electrochemical impedance spectroscope (EIS) and Mott-Schottky plots were measured on an electrochemical analyzer (CHI660E, Shanghai) equipped with a standard three-electrode system.Ag/AgCl (saturated KCl) electrode and platinum (Pt) wire are employed as the reference electrode and the counter electrode, respectively. With respect to the preparation of working electrodes, 10 mg of BMO series of samples was dispersed in 1 ml of ethanol.Subsequently, the obtained suspension liquid was dropped on the indium tin oxide glass (25 mm 40 mm) and then dried at 70 C for 12 h in an oven.0.1 M Na 2 SO 4 aqueous solution was used as the electrolyte solution, and a 300 W Xe lamp was used as the light source. The ferroelectric property of the series of BMO samples was measured on a ferroelectric tester (AixACCT, TF Analyzer 2000, Germany).The samples were firstly pressed in a tablet (10 mm in diameter and 1.10 mm in thickness), and then were annealed at 250 C for 3 h and the silver paste was applied to both sides of the tablets. Afterwards, the samples were treated under an electric field of 150 kV/cm at 1000 Hz. An atomic force microscopy (AFM) combined with Kelvin probe force microscopy (KPFM) (Bruker Multimode 8) was used to provide the KPFM images.The samples were dispersed in absolute ethanol and then dropped on a silicon wafer to form a thin film.", "vote": "0"}, {"paper_title": "Ferroelectric polarization and thin-layered structure synergistically promoting CO<sub>2</sub> photoreduction of Bi<sub>2</sub>MoO<sub>6</sub>", "doi": "10.1039/d0ta02102d", "validator": "domain expert 1", "category": "light source", "source": "UVvis diffuse reflectance spectra (DRS) were recorded on a Cary 5000 (America Varian) spectrophotometer to determine the light absorption properties of the samples.", "context": "All chemicals were of analytic grade and were used without further treatment.The ultrathin Bi 2 MoO 6 nanosheets were synthesized by a typical hydrothermal method. 1.940 g of Bi(NO 3 ) 3 5H 2 O was added in 30 ml of distilled water containing 10 molar ratio of CTAB.After sufficient ultrasonic stirring for 30 min, 0.484 g of Na 2 MoO 4 2H 2 O was added into the mixture solution followed by continuous ultrasonic stirring for 30 minutes, and then the mixture was transferred into a 50 ml Teflon-lined autoclave.The autoclave was heated in an oven at 180 C for 20 h.After cooling down to room temperature, the obtained products were collected by centrifugation and washed with hot distilled water and absolute ethanol for ten times.The resulting products were dried at 80 C for 12 h, and denoted as BMO-U.Bulk Bi 2 MoO 6 was synthesized according the same preparation procedure without the addition of CTAB, and the as-obtained products were named as BMO. A self-made instrument was employed to exert corona poling on the photocatalysts.150 mg of the as-prepared BMO and BMO-U was put into the mold, and then the voltage of the instrument was increased to achieve an electric field of 20 kV/cm.Afterwards, the samples were treated under this electric field for 30 min.The asobtained polarized BMO-U and BMO were denoted as BMO-U-P and BMO-P, respectively. X-ray powder diffraction (XRD) test was used to survey the phases of photocatalysts on an XRD powder diffraction instrument with monochromatized Cu Ka radiation (l 1.5406 nm) at 40 kV and 40 mA at room temperature.Transmission electron microscopy (TEM) and high-resolution transmission electron microscopy (HRTEM) were conducted to investigate the morphologies and microstructures of the series of Bi 2 MoO 6 samples with using a JEM-2100 electron microscopy (JEOL, Japan), and energy dispersive spectroscopy (EDS) attached to the TEM was used to examine the composition of the products at the same time.Nitrogen adsorption BET method was utilized to characterize the specific surface area of the samples on a Micromeritics 3020 instrument.X-ray photoelectron spectroscopies (XPS, ESCALAB 250Xi) were conducted to analyze the surface elemental composition and states of the samples.UVvis diffuse reflectance spectra (DRS) were recorded on a Cary 5000 (America Varian) spectrophotometer to determine the light absorption properties of the samples.The photoluminescence (PL) spectra of the samples were measured by using a Hitachi F-4600 fluorescence spectrophotometer. The photocatalytic CO 2 reduction activities of the as-obtained Bi 2 MoO 6 samples were assessed in a gas-solid reaction system with a closed quartz reactor (PerfectLight, China) of 500 ml in volume.10 mg of the photocatalyst was put in a petri dish with an area of about 28 cm 2 containing a small amount of distilled water.The above mixture was dispersed sufficiently by ultrasonic treatment, and then the petri dish was put into an oven for drying.After that, the above petri dish was put in the reaction cell with a triangular bracket.1.7 g of NaHCO 3 was placed in the bottom of the reaction cell, followed by sealing and vacuum treatment.Then, 15 ml of H 2 SO 4 (0.7 M) was injected into the cell to produce CO 2 gas via the reaction between NaHCO 3 and H 2 SO 4 .At every 1 h, 1 ml of generated gas was taken by a syringe and then qualitatively analyzed by the gas chromatograph.The production yield was calculated on the basis of a calibration curve.The blank test was conducted without adding NaHCO 3 or with purging argon in the reaction cell. The electrochemical impedance spectroscope (EIS) and Mott-Schottky plots were measured on an electrochemical analyzer (CHI660E, Shanghai) equipped with a standard three-electrode system.Ag/AgCl (saturated KCl) electrode and platinum (Pt) wire are employed as the reference electrode and the counter electrode, respectively. With respect to the preparation of working electrodes, 10 mg of BMO series of samples was dispersed in 1 ml of ethanol.Subsequently, the obtained suspension liquid was dropped on the indium tin oxide glass (25 mm 40 mm) and then dried at 70 C for 12 h in an oven.0.1 M Na 2 SO 4 aqueous solution was used as the electrolyte solution, and a 300 W Xe lamp was used as the light source. The ferroelectric property of the series of BMO samples was measured on a ferroelectric tester (AixACCT, TF Analyzer 2000, Germany).The samples were firstly pressed in a tablet (10 mm in diameter and 1.10 mm in thickness), and then were annealed at 250 C for 3 h and the silver paste was applied to both sides of the tablets. Afterwards, the samples were treated under an electric field of 150 kV/cm at 1000 Hz. An atomic force microscopy (AFM) combined with Kelvin probe force microscopy (KPFM) (Bruker Multimode 8) was used to provide the KPFM images.The samples were dispersed in absolute ethanol and then dropped on a silicon wafer to form a thin film.", "vote": "0"}, {"paper_title": "Ferroelectric polarization and thin-layered structure synergistically promoting CO<sub>2</sub> photoreduction of Bi<sub>2</sub>MoO<sub>6</sub>", "doi": "10.1039/d0ta02102d", "validator": "domain expert 1", "category": "light source", "source": "The photocatalytic activity of BMO, BMO-P, BMO-U and BMO-U-P was investigated by CO 2 reduction under simulated solar irradiation in a gas-solid system.", "context": "In conclusion, ultrathin Bi 2 MoO 6 nanosheets with strengthened ferroelectricity were synthesized by a one-step hydrothermal reaction with the addition of CTAB followed Compared to bulk Bi 2 MoO 6 , the polarized ultrathin Bi 2 MoO 6 nanosheets demonstrated drastically enhanced CO 2 reduction activity for CO production with a rate of 14.38 mol g -1 h -1 in the gas-solid system, which is over 10 times higher than that of bulk Bi 2 MoO 6 .This study pioneers a cooperative strategy to regulate the charge separation and reactive sites on the basis of polarization and microstructure control. Journal of Materials Chemistry A Journal of Materials Chemistry A Accepted Manuscript Published on 19 April 2020.Downloaded by Chalmers Tekniska Hogskola on 4/19/2020 5:39:46 AM.View Article Online DOI: 10.1039/D0TA02102D Figure 1.(a) XRD patterns of the BMO, BMO-P, BMO-U and BMO-U-P samples.(b) Mo 3d and O 1s in BMO-U-P show larger right-shifts than that in BMO-P, indicating Page 11 of 30 Journal of Materials Chemistry A Journal of Materials Chemistry A Accepted Manuscript Published on 19 April 2020.Downloaded by Chalmers Tekniska Hogskola on 4/19/2020 5:39:46 AM.View Article Online DOI: 10.1039/D0TA02102D that the ultrathin structure may enhance the lattice distortion under external electric field.The XPS results clearly disclose that corona poling causes the lattice distortion of Bi 2 MoO 6 , and a larger distortion occurs in ultrathin Bi 2 MoO 6 nanosheets. Figure 2. (a) XPS survey spectra and the high-resolution XPS spectra of (b) Bi 4f, (c) Figure 3. (a) UV-vis absorption spectra of a series of BMO samples and (b) the Figure 4. (a) Photocatalytic CO production and (b) production rate of the BMO, BMO-P, Journal of Materials Chemistry A Journal of Materials Chemistry A Accepted Manuscript Published on 19 April 2020.Downloaded by Chalmers Tekniska Hogskola on 4/19/2020 5:39:46 AM.View Article Online DOI: 10.1039/D0TA02102D Figure 5. (a, d, g, j) AFM topographic images, (b, e, h ,k) KPFM potential images and Journal of Materials Chemistry A Journal of Materials Chemistry A Accepted Manuscript Published on 19 April 2020.Downloaded by Chalmers Tekniska Hogskola on 4/19/2020 5:39:46 AM.View Article Online DOI: 10.1039/D0TA02102D Figure 7.The schematic illustration for charge separation mechanism and CO 2 photogenerated electrons and holes between layers.Fabrication of thin-layered Published on 19 April 2020.Downloaded by Chalmers Tekniska Hogskola on 4/19/2020 5:39:46 AM.View Article Online DOI: 10.1039/D0TA02102D This work was jointly supported by the National Natural Science Foundation of China (No. 51972288 and 51672258), the Fundamental Research Funds for the Central Universities (2652018290). under three different frequencies. The photocatalytic activity of BMO, BMO-P, BMO-U and BMO-U-P was investigated by CO 2 reduction under simulated solar irradiation in a gas-solid system. As demonstrated in Figure 4a, BMO shows the poorest CO 2 photoreduction performance among all the samples with a CO production of only 5.45 mol g -1 within 4 h.Both BMO-P and BMO-U samples exhibit improved photocatalytic performance, and the CO production reaches 22.06 and 16.34 mol g -1 , respectively.BMO-U-P displays the highest photocatalytic CO 2 reduction performance with a CO production of 57.51 mol g -1 within 4 h. Figure 4b shows the corresponding CO production rate of these samples.The CO evolution rate of the BMO-U-P sample is 14.38 mol g -1 h -1 , which is over 10 times higher than that of BMO (1.36 mol g -1 h -1 ).849 The control experiments of the BMO-U-P sample under different conditions were shown in", "vote": "0"}, {"paper_title": "Ferroelectric polarization and thin-layered structure synergistically promoting CO<sub>2</sub> photoreduction of Bi<sub>2</sub>MoO<sub>6</sub>", "doi": "10.1039/d0ta02102d", "validator": "domain expert 1", "category": "lamp", "source": "0.1 M Na 2 SO 4 aqueous solution was used as the electrolyte solution, and a 300 W Xe lamp was used as the light source.", "context": "All chemicals were of analytic grade and were used without further treatment.The ultrathin Bi 2 MoO 6 nanosheets were synthesized by a typical hydrothermal method. 1.940 g of Bi(NO 3 ) 3 5H 2 O was added in 30 ml of distilled water containing 10 molar ratio of CTAB.After sufficient ultrasonic stirring for 30 min, 0.484 g of Na 2 MoO 4 2H 2 O was added into the mixture solution followed by continuous ultrasonic stirring for 30 minutes, and then the mixture was transferred into a 50 ml Teflon-lined autoclave.The autoclave was heated in an oven at 180 C for 20 h.After cooling down to room temperature, the obtained products were collected by centrifugation and washed with hot distilled water and absolute ethanol for ten times.The resulting products were dried at 80 C for 12 h, and denoted as BMO-U.Bulk Bi 2 MoO 6 was synthesized according the same preparation procedure without the addition of CTAB, and the as-obtained products were named as BMO. A self-made instrument was employed to exert corona poling on the photocatalysts.150 mg of the as-prepared BMO and BMO-U was put into the mold, and then the voltage of the instrument was increased to achieve an electric field of 20 kV/cm.Afterwards, the samples were treated under this electric field for 30 min.The asobtained polarized BMO-U and BMO were denoted as BMO-U-P and BMO-P, respectively. X-ray powder diffraction (XRD) test was used to survey the phases of photocatalysts on an XRD powder diffraction instrument with monochromatized Cu Ka radiation (l 1.5406 nm) at 40 kV and 40 mA at room temperature.Transmission electron microscopy (TEM) and high-resolution transmission electron microscopy (HRTEM) were conducted to investigate the morphologies and microstructures of the series of Bi 2 MoO 6 samples with using a JEM-2100 electron microscopy (JEOL, Japan), and energy dispersive spectroscopy (EDS) attached to the TEM was used to examine the composition of the products at the same time.Nitrogen adsorption BET method was utilized to characterize the specific surface area of the samples on a Micromeritics 3020 instrument.X-ray photoelectron spectroscopies (XPS, ESCALAB 250Xi) were conducted to analyze the surface elemental composition and states of the samples.UVvis diffuse reflectance spectra (DRS) were recorded on a Cary 5000 (America Varian) spectrophotometer to determine the light absorption properties of the samples.The photoluminescence (PL) spectra of the samples were measured by using a Hitachi F-4600 fluorescence spectrophotometer. The photocatalytic CO 2 reduction activities of the as-obtained Bi 2 MoO 6 samples were assessed in a gas-solid reaction system with a closed quartz reactor (PerfectLight, China) of 500 ml in volume.10 mg of the photocatalyst was put in a petri dish with an area of about 28 cm 2 containing a small amount of distilled water.The above mixture was dispersed sufficiently by ultrasonic treatment, and then the petri dish was put into an oven for drying.After that, the above petri dish was put in the reaction cell with a triangular bracket.1.7 g of NaHCO 3 was placed in the bottom of the reaction cell, followed by sealing and vacuum treatment.Then, 15 ml of H 2 SO 4 (0.7 M) was injected into the cell to produce CO 2 gas via the reaction between NaHCO 3 and H 2 SO 4 .At every 1 h, 1 ml of generated gas was taken by a syringe and then qualitatively analyzed by the gas chromatograph.The production yield was calculated on the basis of a calibration curve.The blank test was conducted without adding NaHCO 3 or with purging argon in the reaction cell. The electrochemical impedance spectroscope (EIS) and Mott-Schottky plots were measured on an electrochemical analyzer (CHI660E, Shanghai) equipped with a standard three-electrode system.Ag/AgCl (saturated KCl) electrode and platinum (Pt) wire are employed as the reference electrode and the counter electrode, respectively. With respect to the preparation of working electrodes, 10 mg of BMO series of samples was dispersed in 1 ml of ethanol.Subsequently, the obtained suspension liquid was dropped on the indium tin oxide glass (25 mm 40 mm) and then dried at 70 C for 12 h in an oven.0.1 M Na 2 SO 4 aqueous solution was used as the electrolyte solution, and a 300 W Xe lamp was used as the light source. The ferroelectric property of the series of BMO samples was measured on a ferroelectric tester (AixACCT, TF Analyzer 2000, Germany).The samples were firstly pressed in a tablet (10 mm in diameter and 1.10 mm in thickness), and then were annealed at 250 C for 3 h and the silver paste was applied to both sides of the tablets. Afterwards, the samples were treated under an electric field of 150 kV/cm at 1000 Hz. An atomic force microscopy (AFM) combined with Kelvin probe force microscopy (KPFM) (Bruker Multimode 8) was used to provide the KPFM images.The samples were dispersed in absolute ethanol and then dropped on a silicon wafer to form a thin film.", "vote": "1"}, {"paper_title": "Ferroelectric polarization and thin-layered structure synergistically promoting CO<sub>2</sub> photoreduction of Bi<sub>2</sub>MoO<sub>6</sub>", "doi": "10.1039/d0ta02102d", "validator": "domain expert 1", "category": "reaction medium", "source": "Without sacrificial agents and co-catalysts, the polarized Bi 2 MoO 6 ultrathin nanosheets demonstrate a remarkable CO 2 reduction activity for CO production with a rate of 14.38 mol g -1 h -1 in the gas-solid system, over 10 times enhancement than the bulk Bi 2 MoO 6 .", "context": "Photocatalytic CO 2 reduction for producing solar fuels is promising but severely restricted by the fast recombination of photogenerated electrons and holes and insufficient reactive sites of photocatalysts.Formation of internal electric field is an effective route for facilitating the charge separation, and two-dimensional structure construction is beneficial to increasing catalytic sites.Herein, ultrathin Bi 2 MoO 6 nanosheets with strong ferroelectricity were prepared by a combined CTAB-assisted hydrothermal and corona poling post-treatment process for synergistically improving the CO 2 photoreduction activity.Without sacrificial agents and co-catalysts, the polarized Bi 2 MoO 6 ultrathin nanosheets demonstrate a remarkable CO 2 reduction activity for CO production with a rate of 14.38 mol g -1 h -1 in the gas-solid system, over 10 times enhancement than the bulk Bi 2 MoO 6 .The combined strategies considerably promote the separation of the photogenerated electrons and holes and enrich the reactive sites for CO 2 adsorption, which co-boost the photocatalytic CO 2 reduction performance of Bi 2 MoO 6 .In addition, a synergistically-enhanced effect between corona poling and thin-layered structure was disclosed.This work provides corona poling as an efficient route for promoting charge separation of particulate photocatalysts, and offers new insights into synergistically improving the CO 2 photoreduction activity.", "vote": "1"}, {"paper_title": "Ferroelectric polarization and thin-layered structure synergistically promoting CO<sub>2</sub> photoreduction of Bi<sub>2</sub>MoO<sub>6</sub>", "doi": "10.1039/d0ta02102d", "validator": "domain expert 1", "category": "reaction medium", "source": "The photocatalytic CO 2 reduction activities of the as-obtained Bi 2 MoO 6 samples were assessed in a gas-solid reaction system with a closed quartz reactor (PerfectLight, China) of 500 ml in volume.", "context": "All chemicals were of analytic grade and were used without further treatment.The ultrathin Bi 2 MoO 6 nanosheets were synthesized by a typical hydrothermal method. 1.940 g of Bi(NO 3 ) 3 5H 2 O was added in 30 ml of distilled water containing 10 molar ratio of CTAB.After sufficient ultrasonic stirring for 30 min, 0.484 g of Na 2 MoO 4 2H 2 O was added into the mixture solution followed by continuous ultrasonic stirring for 30 minutes, and then the mixture was transferred into a 50 ml Teflon-lined autoclave.The autoclave was heated in an oven at 180 C for 20 h.After cooling down to room temperature, the obtained products were collected by centrifugation and washed with hot distilled water and absolute ethanol for ten times.The resulting products were dried at 80 C for 12 h, and denoted as BMO-U.Bulk Bi 2 MoO 6 was synthesized according the same preparation procedure without the addition of CTAB, and the as-obtained products were named as BMO. A self-made instrument was employed to exert corona poling on the photocatalysts.150 mg of the as-prepared BMO and BMO-U was put into the mold, and then the voltage of the instrument was increased to achieve an electric field of 20 kV/cm.Afterwards, the samples were treated under this electric field for 30 min.The asobtained polarized BMO-U and BMO were denoted as BMO-U-P and BMO-P, respectively. X-ray powder diffraction (XRD) test was used to survey the phases of photocatalysts on an XRD powder diffraction instrument with monochromatized Cu Ka radiation (l 1.5406 nm) at 40 kV and 40 mA at room temperature.Transmission electron microscopy (TEM) and high-resolution transmission electron microscopy (HRTEM) were conducted to investigate the morphologies and microstructures of the series of Bi 2 MoO 6 samples with using a JEM-2100 electron microscopy (JEOL, Japan), and energy dispersive spectroscopy (EDS) attached to the TEM was used to examine the composition of the products at the same time.Nitrogen adsorption BET method was utilized to characterize the specific surface area of the samples on a Micromeritics 3020 instrument.X-ray photoelectron spectroscopies (XPS, ESCALAB 250Xi) were conducted to analyze the surface elemental composition and states of the samples.UVvis diffuse reflectance spectra (DRS) were recorded on a Cary 5000 (America Varian) spectrophotometer to determine the light absorption properties of the samples.The photoluminescence (PL) spectra of the samples were measured by using a Hitachi F-4600 fluorescence spectrophotometer. The photocatalytic CO 2 reduction activities of the as-obtained Bi 2 MoO 6 samples were assessed in a gas-solid reaction system with a closed quartz reactor (PerfectLight, China) of 500 ml in volume.10 mg of the photocatalyst was put in a petri dish with an area of about 28 cm 2 containing a small amount of distilled water.The above mixture was dispersed sufficiently by ultrasonic treatment, and then the petri dish was put into an oven for drying.After that, the above petri dish was put in the reaction cell with a triangular bracket.1.7 g of NaHCO 3 was placed in the bottom of the reaction cell, followed by sealing and vacuum treatment.Then, 15 ml of H 2 SO 4 (0.7 M) was injected into the cell to produce CO 2 gas via the reaction between NaHCO 3 and H 2 SO 4 .At every 1 h, 1 ml of generated gas was taken by a syringe and then qualitatively analyzed by the gas chromatograph.The production yield was calculated on the basis of a
