Repository: OEG-Clark/solarchem-corpus

# SolarChemQA Benchmark & Dataset

This repository contains the benchmark and dataset for [SolarQA](https://github.com/oeg-upm/solar-qa) application. The SolarChemQA Benchmark is designed specifically for factual question answering benchmark based on solar chemistry academic papers. We intent to build an open-source benchmark & dataset for testing the performance of QA system when it comes to narrow-domain and in-depth questions. 

The SolarChemQA Benchmark addresses the critical need for domain-specific evaluation tools in scientific literature processing. It aims to:

- Build an open-source benchmark for testing QA system performance on narrow-domain, in-depth questions

File: SolarQA-pipeline/domain_expert_annotation/annotated_annotation_947.json (part 1 of 2)
[{"paper_title": "Substrate-dependent ALD of Cux on TiO2 and its performance in photocatalytic CO2 reduction", "doi": "10.1016/j.cej.2020.126654", "validator": "domain expert 1", "category": "catalyst", "source": "TiO 2 Cu showed superior photo- catalytic CO 2 reduction performance than H-TiO 2 Cu.", "context": "were fabri- cated via ALD (atomic layer deposition) technique. TiO 2 Cu showed superior photo- catalytic CO 2 reduction performance than H-TiO 2 Cu. XPS results indicate more Cu 0/ exists on TiO 2 Cu than on H-TiO 2 Cu. Reversed catalytic performance is ori- ginated from different ratio of Cu 0/ /Cu 2 deposited during ALD deposition. Valance state of Cu might play more significant role in CO 2 reduction than defect such as Ti 3 or V o in TiO 2 Cu.", "vote": "1"}, {"paper_title": "Substrate-dependent ALD of Cux on TiO2 and its performance in photocatalytic CO2 reduction", "doi": "10.1016/j.cej.2020.126654", "validator": "domain expert 1", "category": "catalyst", "source": "TiO 2 (Anatase, 99.8, 40 nm) and NaBH 4 (98) were purchased from Aladdin.", "context": "TiO 2 (Anatase, 99.8, 40 nm) and NaBH 4 (98) were purchased from Aladdin.Ethanol was purchased from FuYu Chemical.Cu(hfac) 2 (Copper (II) hexafluoro-acetyl-acetonate) was purchased from Jiaxing Kemin Electronic Equipment Technology Co., Ltd.All Chemicals were used without any purification. The H-TiO 2 was synthesized according to the literature reported by Tan's group 28.In a typical synthesis procedure, 2.0 g TiO 2 (Anatase) was mixed with 0.75 g NaBH 4 followed by 30 mins grind in order to realize thorough mixing.The mixture was then put inside a porcelain boat without any cover, then the boat was placed inside a tubular furnace and being heated from room temperature to 350 C at a heating rate of 5 C min -1 in Ar atmosphere.The sample was maintained at 350 C for 1 h and then got naturally cooled down to room temperature.In order to remove excessive NaBH 4 , deionized water (Milli-Q 18.2 Mcm at 25 C) and ethanol were used to dissolve unreacted NaBH 4 .Final product was collected after drying the sample at 70 C in vacuum for 12 h.As-prepared sample was denoted as H-TiO 2 .Fig. S1 shows the synthetic procedures for H-TiO 2 . 2.3.Synthesis of TiO 2 50 Cu and H-TiO 2 50 Cu ALD (atomic layer deposition) of copper was referred from Claudia's group 26,27.For materials used in deposition, Cu(hfac) 2 and deionized water were used as Cu precursor and reducing agent, respectively.Firstly, 100 mg TiO 2 and H-TiO 2 were spread uniformly in a homemade ALD powder container covered by 400 mesh stainless steel net to prevent the powder from being blowing away during ALD deposition.ALD parameters for Cu deposition were as followed: substrate temperature was set to 280 C, source temperature was set to 150 C, purge flux was maintained at 30 sccm and 10 sccm for Cu source and H 2 O, respectively.In a typical four-step ALD cycle, 5 s Cu pulse and 1 s water pulse were separated by 50 s Ar purge to ensure both enough Cu source exposure and clean-up.50 cycles were employed to deposit Cu on TiO 2 and H-TiO 2 .Samples collected after ALD were denoted as TiO 2 50 Cu and H-TiO 2 50 Cu, respectively.10 cycles and 25 cycles were also employed to synthesize TiO 2 Cu and H-TiO 2 Cu.Fig. S1 shows the synthetic procedures for TiO 2 Cu and H-TiO 2 Cu. X-ray powder diffraction (XRD) was performed by a Bruker AXS D8 with Cu K radiation ( 1.5406A).Element mapping of the samples was analyzed using scanning electron microscope (SEM, Hitachi S-4800).Transmission electron microscope (TEM, JEOL-2100) was used to investigate morphology.X-ray photoelectron spectroscopy (XPS) was performed by a Thermo Fisher Scientific (Esclab 250) spectrometer and the results were corrected by C 1 s peak at 284.8 eV.UV-vis absorption spectra were carried out on a Shimadzu UV 2600 UV spectrophotometer possessing integrating sphere.Inductively coupled plasma mass spectrometer (ICP-MS) was performed by Agilent 7800. The process of photocatalytic CO 2 reduction was as followed: The sample (10 mg) was spread into a round cap with diameter equal to about 3 cm, then transferred the cap into a home-made cylindrical reactor (volume 45 ml) for photocatalytic evaluation, injected 1 ml deionized water outside the perimeter of cap and then perfectly sealed the reactor with a flat quartz glass on the top.High-purity CO 2 with a flow rate of 30 ml min -1 was continuously fed into the reactor for 15 min and kept the reactor sealed in the dark for 30 min before placing the reactor underneath a 300 W Xe arc lamp (CEL-HXF300, Beijing China Education Au-light Co., Ltd) without any filter.The distance between light source and the sample was about 10 cm.The temperature of the entire system was controlled at 20 C by water-cooling system.0.2 ml gas was extracted hourly by a syringe and then analyzed by GC-7920 gas chromatograph (FID detector, YQ1229 column). In our experiments, different reduction products were detected including CO and CH 4 .Even though H 2 reduced from water is regarded as competing reaction product versus CO 2 reduction, negligible amount of H 2 could be detected by chromatograph in comparsion with CO and CH 4 .Thus, the simplfied equation for selectivity calculation only includes two electrons and eight electrons transfer processes in which n is number of moles for CO or CH 4 29. CO Selectivity () 2n(CO)/2n(CO) 8n(CH 4 ) 100 CH 4 Selectivity () 8n(CH 4 )/2n(CO) 8n(CH 4 ) 100 In order to rule out the possibility that the carbon products were originated from extraneous contamination in our catalyst instead of reducing from CO 2 , we performed control experiment in which Ar was used to replace CO 2 .Negligible amount of CO or CH 4 were detected in Ar ambience Control experiments in the dark were also conducted and no products were detected as shown in Fig. 5 and Fig. S4 for TiO 2 Cu and H-TiO 2 Cu. Transient photocurrent was tested in 0.5 M Na 2 SO 4 by three-electrodes system, in which Pt foil was used as counter electrode, Ag/AgCl was used as reference electrode and sample-loaded FTO was used as working electrode.5 mg samples were firstly mixed with 25 l Nafion and then being added into 0.5 ml ethanol, 50 l aforementioned mixtures were then dip-coated onto 2 cm 2 FTO glass.0.4 V vs Ag/AgCl was employed to evaluate photocurrent responses for TiO 2 , H-TiO 2 , TiO 2 50 Cu and H-TiO 2 50 Cu under full spectrum.", "vote": "1"}, {"paper_title": "Substrate-dependent ALD of Cux on TiO2 and its performance in photocatalytic CO2 reduction", "doi": "10.1016/j.cej.2020.126654", "validator": "domain expert 1", "category": "catalyst", "source": "In this work, Cu was deposited on TiO 2 and H-TiO 2 using ALD technique.", "context": "In this work, Cu was deposited on TiO 2 and H-TiO 2 using ALD technique.The resulting composite showed great enhancement in photocatalytic performance for CO 2 reduction.Originally, H-TiO 2 with enhanced light absorption and generated Ti 3 showed superior performance than pristine TiO 2 .However, the performance of TiO 2 Cu exceeded the performance of H-TiO 2 Cu after ALD deposition.XPS results indicate that the existence of more Cu 0/ on pristine TiO 2 might play an important role for achieving superior activity than H-TiO 2 .These results indicate that not only will ALD technique significantly enhance the CO 2 reduction performance after Cu deposition, but the substrate employed for loading and the chemical state of loaded material will also influence the subsequent catalytic performance.In addition, our result provides additional experiment evidence for justifying the significance of Cu 0/ in photocatalytic CO 2 reduction reaction.Furthermore, our findings provide insight to ALD-prepared catalyst and highlight the importance of substrate in the process of deposition.Thus, more researches with respect to different substrate possessing different physical or chemical properties can also be conducted using ALD so as to determine the effect of substrate-dependent ALD deposition on subsequent catalytic performance 43444546. Fig. 1.(a) XRD pattern of TiO 2 , H-TiO 2 , TiO 2 50 Cu and H-TiO 2 50 Cu.(b) UV-vis spectra of TiO 2 , H-TiO 2 , TiO 2 50 Cu and H-TiO 2 50 Cu. Fig. 2. TEM image of (a-b) TiO 2 50 Cu; (c-d) H-TiO 2 50 Cu. Fig. 3. SEM element mapping of (a) TiO 2 50 Cu and (b) H-TiO 2 50 Cu. Fig. 4. Photocatalytic CO 2 reduction reaction with water vapor (a-b) COCH 4 produced for TiO 2 , H-TiO 2 , TiO 2 50 Cu, H-TiO 2 50 Cu. (c-d) Selectivity of CO, CH 4 for TiO 2 Cu and H-TiO 2 Cu with 10, 25, 50 ALD cycles. Fig. 5. Photocatalytic CO 2 reduction in saturated CO 2 , Ar and in dark for TiO 2 and TiO 2 50 Cu. Fig. 7. Mechanism illustration for photocatalytic performance before and after ALD deposition. Acknowledgement This work was financially supported by the National Natural Science Foundation of China (No. 21802087, 21333006, 51602179, and 21573135), Natural Science Foundation of Shandong Province (ZR2019QB005), Recruitment Program for Young Professionals, China, Qilu Young Scholars and Outstanding Young Scholars Projects of Shandong University, Taishan Scholar Foundation of Shandong Province. The authors declare that they have no known competing financial interests or personal relationships that could have appeared to influence the work reported in this paper. Supplementary data to this article can be found online at https:// doi.org/10.1016/j.cej.2020.126654.", "vote": "1"}, {"paper_title": "Substrate-dependent ALD of Cux on TiO2 and its performance in photocatalytic CO2 reduction", "doi": "10.1016/j.cej.2020.126654", "validator": "domain expert 1", "category": "catalyst", "source": "In this work, Cu was deposited on TiO 2 and H-TiO 2 using ALD technique.", "context": "In this work, Cu was deposited on TiO 2 and H-TiO 2 using ALD technique.The resulting composite showed great enhancement in photocatalytic performance for CO 2 reduction.Originally, H-TiO 2 with enhanced light absorption and generated Ti 3 showed superior performance than pristine TiO 2 .However, the performance of TiO 2 Cu exceeded the performance of H-TiO 2 Cu after ALD deposition.XPS results indicate that the existence of more Cu 0/ on pristine TiO 2 might play an important role for achieving superior activity than H-TiO 2 .These results indicate that not only will ALD technique significantly enhance the CO 2 reduction performance after Cu deposition, but the substrate employed for loading and the chemical state of loaded material will also influence the subsequent catalytic performance.In addition, our result provides additional experiment evidence for justifying the significance of Cu 0/ in photocatalytic CO 2 reduction reaction.Furthermore, our findings provide insight to ALD-prepared catalyst and highlight the importance of substrate in the process of deposition.Thus, more researches with respect to different substrate possessing different physical or chemical properties can also be conducted using ALD so as to determine the effect of substrate-dependent ALD deposition on subsequent catalytic performance 43444546. Fig. 1.(a) XRD pattern of TiO 2 , H-TiO 2 , TiO 2 50 Cu and H-TiO 2 50 Cu.(b) UV-vis spectra of TiO 2 , H-TiO 2 , TiO 2 50 Cu and H-TiO 2 50 Cu. Fig. 2. TEM image of (a-b) TiO 2 50 Cu; (c-d) H-TiO 2 50 Cu. Fig. 3. SEM element mapping of (a) TiO 2 50 Cu and (b) H-TiO 2 50 Cu. Fig. 4. Photocatalytic CO 2 reduction reaction with water vapor (a-b) COCH 4 produced for TiO 2 , H-TiO 2 , TiO 2 50 Cu, H-TiO 2 50 Cu. (c-d) Selectivity of CO, CH 4 for TiO 2 Cu and H-TiO 2 Cu with 10, 25, 50 ALD cycles. Fig. 5. Photocatalytic CO 2 reduction in saturated CO 2 , Ar and in dark for TiO 2 and TiO 2 50 Cu. Fig. 7. Mechanism illustration for photocatalytic performance before and after ALD deposition. Acknowledgement This work was financially supported by the National Natural Science Foundation of China (No. 21802087, 21333006, 51602179, and 21573135), Natural Science Foundation of Shandong Province (ZR2019QB005), Recruitment Program for Young Professionals, China, Qilu Young Scholars and Outstanding Young Scholars Projects of Shandong University, Taishan Scholar Foundation of Shandong Province. The authors declare that they have no known competing financial interests or personal relationships that could have appeared to influence the work reported in this paper. Supplementary data to this article can be found online at https:// doi.org/10.1016/j.cej.2020.126654.", "vote": "1"}, {"paper_title": "Substrate-dependent ALD of Cux on TiO2 and its performance in photocatalytic CO2 reduction", "doi": "10.1016/j.cej.2020.126654", "validator": "domain expert 1", "category": "catalyst", "source": "In this work, Cu was deposited on TiO 2 and H-TiO 2 using ALD technique.", "context": "In this work, Cu was deposited on TiO 2 and H-TiO 2 using ALD technique.The resulting composite showed great enhancement in photocatalytic performance for CO 2 reduction.Originally, H-TiO 2 with enhanced light absorption and generated Ti 3 showed superior performance than pristine TiO 2 .However, the performance of TiO 2 Cu exceeded the performance of H-TiO 2 Cu after ALD deposition.XPS results indicate that the existence of more Cu 0/ on pristine TiO 2 might play an important role for achieving superior activity than H-TiO 2 .These results indicate that not only will ALD technique significantly enhance the CO 2 reduction performance after Cu deposition, but the substrate employed for loading and the chemical state of loaded material will also influence the subsequent catalytic performance.In addition, our result provides additional experiment evidence for justifying the significance of Cu 0/ in photocatalytic CO 2 reduction reaction.Furthermore, our findings provide insight to ALD-prepared catalyst and highlight the importance of substrate in the process of deposition.Thus, more researches with respect to different substrate possessing different physical or chemical properties can also be conducted using ALD so as to determine the effect of substrate-dependent ALD deposition on subsequent catalytic performance 43444546. Fig. 1.(a) XRD pattern of TiO 2 , H-TiO 2 , TiO 2 50 Cu and H-TiO 2 50 Cu.(b) UV-vis spectra of TiO 2 , H-TiO 2 , TiO 2 50 Cu and H-TiO 2 50 Cu. Fig. 2. TEM image of (a-b) TiO 2 50 Cu; (c-d) H-TiO 2 50 Cu. Fig. 3. SEM element mapping of (a) TiO 2 50 Cu and (b) H-TiO 2 50 Cu. Fig. 4. Photocatalytic CO 2 reduction reaction with water vapor (a-b) COCH 4 produced for TiO 2 , H-TiO 2 , TiO 2 50 Cu, H-TiO 2 50 Cu. (c-d) Selectivity of CO, CH 4 for TiO 2 Cu and H-TiO 2 Cu with 10, 25, 50 ALD cycles. Fig. 5. Photocatalytic CO 2 reduction in saturated CO 2 , Ar and in dark for TiO 2 and TiO 2 50 Cu. Fig. 7. Mechanism illustration for photocatalytic performance before and after ALD deposition. Acknowledgement This work was financially supported by the National Natural Science Foundation of China (No. 21802087, 21333006, 51602179, and 21573135), Natural Science Foundation of Shandong Province (ZR2019QB005), Recruitment Program for Young Professionals, China, Qilu Young Scholars and Outstanding Young Scholars Projects of Shandong University, Taishan Scholar Foundation of Shandong Province. The authors declare that they have no known competing financial interests or personal relationships that could have appeared to influence the work reported in this paper. Supplementary data to this article can be found online at https:// doi.org/10.1016/j.cej.2020.126654.", "vote": "1"}, {"paper_title": "Substrate-dependent ALD of Cux on TiO2 and its performance in photocatalytic CO2 reduction", "doi": "10.1016/j.cej.2020.126654", "validator": "domain expert 1", "category": "co-catalyst", "source": "TiO 2 (Anatase, 99.8, 40 nm) and NaBH 4 (98) were purchased from Aladdin.", "context": "TiO 2 (Anatase, 99.8, 40 nm) and NaBH 4 (98) were purchased from Aladdin.Ethanol was purchased from FuYu Chemical.Cu(hfac) 2 (Copper (II) hexafluoro-acetyl-acetonate) was purchased from Jiaxing Kemin Electronic Equipment Technology Co., Ltd.All Chemicals were used without any purification. The H-TiO 2 was synthesized according to the literature reported by Tan's group 28.In a typical synthesis procedure, 2.0 g TiO 2 (Anatase) was mixed with 0.75 g NaBH 4 followed by 30 mins grind in order to realize thorough mixing.The mixture was then put inside a porcelain boat without any cover, then the boat was placed inside a tubular furnace and being heated from room temperature to 350 C at a heating rate of 5 C min -1 in Ar atmosphere.The sample was maintained at 350 C for 1 h and then got naturally cooled down to room temperature.In order to remove excessive NaBH 4 , deionized water (Milli-Q 18.2 Mcm at 25 C) and ethanol were used to dissolve unreacted NaBH 4 .Final product was collected after drying the sample at 70 C in vacuum for 12 h.As-prepared sample was denoted as H-TiO 2 .Fig. S1 shows the synthetic procedures for H-TiO 2 . 2.3.Synthesis of TiO 2 50 Cu and H-TiO 2 50 Cu ALD (atomic layer deposition) of copper was referred from Claudia's group 26,27.For materials used in deposition, Cu(hfac) 2 and deionized water were used as Cu precursor and reducing agent, respectively.Firstly, 100 mg TiO 2 and H-TiO 2 were spread uniformly in a homemade ALD powder container covered by 400 mesh stainless steel net to prevent the powder from being blowing away during ALD deposition.ALD parameters for Cu deposition were as followed: substrate temperature was set to 280 C, source temperature was set to 150 C, purge flux was maintained at 30 sccm and 10 sccm for Cu source and H 2 O, respectively.In a typical four-step ALD cycle, 5 s Cu pulse and 1 s water pulse were separated by 50 s Ar purge to ensure both enough Cu source exposure and clean-up.50 cycles were employed to deposit Cu on TiO 2 and H-TiO 2 .Samples collected after ALD were denoted as TiO 2 50 Cu and H-TiO 2 50 Cu, respectively.10 cycles and 25 cycles were also employed to synthesize TiO 2 Cu and H-TiO 2 Cu.Fig. S1 shows the synthetic procedures for TiO 2 Cu and H-TiO 2 Cu. X-ray powder diffraction (XRD) was performed by a Bruker AXS D8 with Cu K radiation ( 1.5406A).Element mapping of the samples was analyzed using scanning electron microscope (SEM, Hitachi S-4800).Transmission electron microscope (TEM, JEOL-2100) was used to investigate morphology.X-ray photoelectron spectroscopy (XPS) was performed by a Thermo Fisher Scientific (Esclab 250) spectrometer and the results were corrected by C 1 s peak at 284.8 eV.UV-vis absorption spectra were carried out on a Shimadzu UV 2600 UV spectrophotometer possessing integrating sphere.Inductively coupled plasma mass spectrometer (ICP-MS) was performed by Agilent 7800. The process of photocatalytic CO 2 reduction was as followed: The sample (10 mg) was spread into a round cap with diameter equal to about 3 cm, then transferred the cap into a home-made cylindrical reactor (volume 45 ml) for photocatalytic evaluation, injected 1 ml deionized water outside the perimeter of cap and then perfectly sealed the reactor with a flat quartz glass on the top.High-purity CO 2 with a flow rate of 30 ml min -1 was continuously fed into the reactor for 15 min and kept the reactor sealed in the dark for 30 min before placing the reactor underneath a 300 W Xe arc lamp (CEL-HXF300, Beijing China Education Au-light Co., Ltd) without any filter.The distance between light source and the sample was about 10 cm.The temperature of the entire system was controlled at 20 C by water-cooling system.0.2 ml gas was extracted hourly by a syringe and then analyzed by GC-7920 gas chromatograph (FID detector, YQ1229 column). In our experiments, different reduction products were detected including CO and CH 4 .Even though H 2 reduced from water is regarded as competing reaction product versus CO 2 reduction, negligible amount of H 2 could be detected by chromatograph in comparsion with CO and CH 4 .Thus, the simplfied equation for selectivity calculation only includes two electrons and eight electrons transfer processes in which n is number of moles for CO or CH 4 29. CO Selectivity () 2n(CO)/2n(CO) 8n(CH 4 ) 100 CH 4 Selectivity () 8n(CH 4 )/2n(CO) 8n(CH 4 ) 100 In order to rule out the possibility that the carbon products were originated from extraneous contamination in our catalyst instead of reducing from CO 2 , we performed control experiment in which Ar was used to replace CO 2 .Negligible amount of CO or CH 4 were detected in Ar ambience Control experiments in the dark were also conducted and no products were detected as shown in Fig. 5 and Fig. S4 for TiO 2 Cu and H-TiO 2 Cu. Transient photocurrent was tested in 0.5 M Na 2 SO 4 by three-electrodes system, in which Pt foil was used as counter electrode, Ag/AgCl was used as reference electrode and sample-loaded FTO was used as working electrode.5 mg samples were firstly mixed with 25 l Nafion and then being added into 0.5 ml ethanol, 50 l aforementioned mixtures were then dip-coated onto 2 cm 2 FTO glass.0.4 V vs Ag/AgCl was employed to evaluate photocurrent responses for TiO 2 , H-TiO 2 , TiO 2 50 Cu and H-TiO 2 50 Cu under full spectrum.", "vote": "0"}, {"paper_title": "Substrate-dependent ALD of Cux on TiO2 and its performance in photocatalytic CO2 reduction", "doi": "10.1016/j.cej.2020.126654", "validator": "domain expert 1", "category": "light source", "source": "UV-vis absorption spectra were carried out on a Shimadzu UV 2600 UV spectrophotometer possessing integrating sphere.", "context": "TiO 2 (Anatase, 99.8, 40 nm) and NaBH 4 (98) were purchased from Aladdin.Ethanol was purchased from FuYu Chemical.Cu(hfac) 2 (Copper (II) hexafluoro-acetyl-acetonate) was purchased from Jiaxing Kemin Electronic Equipment Technology Co., Ltd.All Chemicals were used without any purification. The H-TiO 2 was synthesized according to the literature reported by Tan's group 28.In a typical synthesis procedure, 2.0 g TiO 2 (Anatase) was mixed with 0.75 g NaBH 4 followed by 30 mins grind in order to realize thorough mixing.The mixture was then put inside a porcelain boat without any cover, then the boat was placed inside a tubular furnace and being heated from room temperature to 350 C at a heating rate of 5 C min -1 in Ar atmosphere.The sample was maintained at 350 C for 1 h and then got naturally cooled down to room temperature.In order to remove excessive NaBH 4 , deionized water (Milli-Q 18.2 Mcm at 25 C) and ethanol were used to dissolve unreacted NaBH 4 .Final product was collected after drying the sample at 70 C in vacuum for 12 h.As-prepared sample was denoted as H-TiO 2 .Fig. S1 shows the synthetic procedures for H-TiO 2 . 2.3.Synthesis of TiO 2 50 Cu and H-TiO 2 50 Cu ALD (atomic layer deposition) of copper was referred from Claudia's group 26,27.For materials used in deposition, Cu(hfac) 2 and deionized water were used as Cu precursor and reducing agent, respectively.Firstly, 100 mg TiO 2 and H-TiO 2 were spread uniformly in a homemade ALD powder container covered by 400 mesh stainless steel net to prevent the powder from being blowing away during ALD deposition.ALD parameters for Cu deposition were as followed: substrate temperature was set to 280 C, source temperature was set to 150 C, purge flux was maintained at 30 sccm and 10 sccm for Cu source and H 2 O, respectively.In a typical four-step ALD cycle, 5 s Cu pulse and 1 s water pulse were separated by 50 s Ar purge to ensure both enough Cu source exposure and clean-up.50 cycles were employed to deposit Cu on TiO 2 and H-TiO 2 .Samples collected after ALD were denoted as TiO 2 50 Cu and H-TiO 2 50 Cu, respectively.10 cycles and 25 cycles were also employed to synthesize TiO 2 Cu and H-TiO 2 Cu.Fig. S1 shows the synthetic procedures for TiO 2 Cu and H-TiO 2 Cu. X-ray powder diffraction (XRD) was performed by a Bruker AXS D8 with Cu K radiation ( 1.5406A).Element mapping of the samples was analyzed using scanning electron microscope (SEM, Hitachi S-4800).Transmission electron microscope (TEM, JEOL-2100) was used to investigate morphology.X-ray photoelectron spectroscopy (XPS) was performed by a Thermo Fisher Scientific (Esclab 250) spectrometer and the results were corrected by C 1 s peak at 284.8 eV.UV-vis absorption spectra were carried out on a Shimadzu UV 2600 UV spectrophotometer possessing integrating sphere.Inductively coupled plasma mass spectrometer (ICP-MS) was performed by Agilent 7800. The process of photocatalytic CO 2 reduction was as followed: The sample (10 mg) was spread into a round cap with diameter equal to about 3 cm, then transferred the cap into a home-made cylindrical reactor (volume 45 ml) for photocatalytic evaluation, injected 1 ml deionized water outside the perimeter of cap and then perfectly sealed the reactor with a flat quartz glass on the top.High-purity CO 2 with a flow rate of 30 ml min -1 was continuously fed into the reactor for 15 min and kept the reactor sealed in the dark for 30 min before placing the reactor underneath a 300 W Xe arc lamp (CEL-HXF300, Beijing China Education Au-light Co., Ltd) without any filter.The distance between light source and the sample was about 10 cm.The temperature of the entire system was controlled at 20 C by water-cooling system.0.2 ml gas was extracted hourly by a syringe and then analyzed by GC-7920 gas chromatograph (FID detector, YQ1229 column). In our experiments, different reduction products were detected including CO and CH 4 .Even though H 2 reduced from water is regarded as competing reaction product versus CO 2 reduction, negligible amount of H 2 could be detected by chromatograph in comparsion with CO and CH 4 .Thus, the simplfied equation for selectivity calculation only includes two electrons and eight electrons transfer processes in which n is number of moles for CO or CH 4 29. CO Selectivity () 2n(CO)/2n(CO) 8n(CH 4 ) 100 CH 4 Selectivity () 8n(CH 4 )/2n(CO) 8n(CH 4 ) 100 In order to rule out the possibility that the carbon products were originated from extraneous contamination in our catalyst instead of reducing from CO 2 , we performed control experiment in which Ar was used to replace CO 2 .Negligible amount of CO or CH 4 were detected in Ar ambience Control experiments in the dark were also conducted and no products were detected as shown in Fig. 5 and Fig. S4 for TiO 2 Cu and H-TiO 2 Cu. Transient photocurrent was tested in 0.5 M Na 2 SO 4 by three-electrodes system, in which Pt foil was used as counter electrode, Ag/AgCl was used as reference electrode and sample-loaded FTO was used as working electrode.5 mg samples were firstly mixed with 25 l Nafion and then being added into 0.5 ml ethanol, 50 l aforementioned mixtures were then dip-coated onto 2 cm 2 FTO glass.0.4 V vs Ag/AgCl was employed to evaluate photocurrent responses for TiO 2 , H-TiO 2 , TiO 2 50 Cu and H-TiO 2 50 Cu under full spectrum.", "vote": "1"}, {"paper_title": "Substrate-dependent ALD of Cux on TiO2 and its performance in photocatalytic CO2 reduction", "doi": "10.1016/j.cej.2020.126654", "validator": "domain expert 1", "category": "light source", "source": "(b) UV-vis spectra of TiO 2 , H-TiO 2 , TiO 2 50 Cu and H-TiO 2 50 Cu.", "context": "In this work, Cu was deposited on TiO 2 and H-TiO 2 using ALD technique.The resulting composite showed great enhancement in photocatalytic performance for CO 2 reduction.Originally, H-TiO 2 with enhanced light absorption and generated Ti 3 showed superior performance than pristine TiO 2 .However, the performance of TiO 2 Cu exceeded the performance of H-TiO 2 Cu after ALD deposition.XPS results indicate that the existence of more Cu 0/ on pristine TiO 2 might play an important role for achieving superior activity than H-TiO 2 .These results indicate that not only will ALD technique significantly enhance the CO 2 reduction performance after Cu deposition, but the substrate employed for loading and the chemical state of loaded material will also influence the subsequent catalytic performance.In addition, our result provides additional experiment evidence for justifying the significance of Cu 0/ in photocatalytic CO 2 reduction reaction.Furthermore, our findings provide insight to ALD-prepared catalyst and highlight the importance of substrate in the process of deposition.Thus, more researches with respect to different substrate possessing different physical or chemical properties can also be conducted using ALD so as to determine the effect of substrate-dependent ALD deposition on subsequent catalytic performance 43444546. Fig. 1.(a) XRD pattern of TiO 2 , H-TiO 2 , TiO 2 50 Cu and H-TiO 2 50 Cu.(b) UV-vis spectra of TiO 2 , H-TiO 2 , TiO 2 50 Cu and H-TiO 2 50 Cu. Fig. 2. TEM image of (a-b) TiO 2 50 Cu; (c-d) H-TiO 2 50 Cu. Fig. 3. SEM element mapping of (a) TiO 2 50 Cu and (b) H-TiO 2 50 Cu. Fig. 4. Photocatalytic CO 2 reduction reaction with water vapor (a-b) COCH 4 produced for TiO 2 , H-TiO 2 , TiO 2 50 Cu, H-TiO 2 50 Cu. (c-d) Selectivity of CO, CH 4 for TiO 2 Cu and H-TiO 2 Cu with 10, 25, 50 ALD cycles. Fig. 5. Photocatalytic CO 2 reduction in saturated CO 2 , Ar and in dark for TiO 2 and TiO 2 50 Cu. Fig. 7. Mechanism illustration for photocatalytic performance before and after ALD deposition. Acknowledgement This work was financially supported by the National Natural Science Foundation of China (No. 21802087, 21333006, 51602179, and 21573135), Natural Science Foundation of Shandong Province (ZR2019QB005), Recruitment Program for Young Professionals, China, Qilu Young Scholars and Outstanding Young Scholars Projects of Shandong University, Taishan Scholar Foundation of Shandong Province. The authors declare that they have no known competing financial interests or personal relationships that could have appeared to influence the work reported in this paper. Supplementary data to this article can be found online at https:// doi.org/10.1016/j.cej.2020.126654.", "vote": "1"}, {"paper_title": "Substrate-dependent ALD of Cux on TiO2 and its performance in photocatalytic CO2 reduction", "doi": "10.1016/j.cej.2020.126654", "validator": "domain expert 1", "category": "lamp", "source": "High-purity CO 2 with a flow rate of 30 ml min -1 was continuously fed into the reactor for 15 min and kept the reactor sealed in the dark for 30 min before placing the reactor underneath a 300 W Xe arc lamp (CEL-HXF300, Beijing China Education Au-light Co., Ltd) without any filter.", "context": "TiO 2 (Anatase, 99.8, 40 nm) and NaBH 4 (98) were purchased from Aladdin.Ethanol was purchased from FuYu Chemical.Cu(hfac) 2 (Copper (II) hexafluoro-acetyl-acetonate) was purchased from Jiaxing Kemin Electronic Equipment Technology Co., Ltd.All Chemicals were used without any purification. The H-TiO 2 was synthesized according to the literature reported by Tan's group 28.In a typical synthesis procedure, 2.0 g TiO 2 (Anatase) was mixed with 0.75 g NaBH 4 followed by 30 mins grind in order to realize thorough mixing.The mixture was then put inside a porcelain boat without any cover, then the boat was placed inside a tubular furnace and being heated from room temperature to 350 C at a heating rate of 5 C min -1 in Ar atmosphere.The sample was maintained at 350 C for 1 h and then got naturally cooled down to room temperature.In order to remove excessive NaBH 4 , deionized water (Milli-Q 18.2 Mcm at 25 C) and ethanol were used to dissolve unreacted NaBH 4 .Final product was collected after drying the sample at 70 C in vacuum for 12 h.As-prepared sample was denoted as H-TiO 2 .Fig. S1 shows the synthetic procedures for H-TiO 2 . 2.3.Synthesis of TiO 2 50 Cu and H-TiO 2 50 Cu ALD (atomic layer deposition) of copper was referred from Claudia's group 26,27.For materials used in deposition, Cu(hfac) 2 and deionized water were used as Cu precursor and reducing agent, respectively.Firstly, 100 mg TiO 2 and H-TiO 2 were spread uniformly in a homemade ALD powder container covered by 400 mesh stainless steel net to prevent the powder from being blowing away during ALD deposition.ALD parameters for Cu deposition were as followed: substrate temperature was set to 280 C, source temperature was set to 150 C, purge flux was maintained at 30 sccm and 10 sccm for Cu source and H 2 O, respectively.In a typical four-step ALD cycle, 5 s Cu pulse and 1 s water pulse were separated by 50 s Ar purge to ensure both enough Cu source exposure and clean-up.50 cycles were employed to deposit Cu on TiO 2 and H-TiO 2 .Samples collected after ALD were denoted as TiO 2 50 Cu and H-TiO 2 50 Cu, respectively.10 cycles and 25 cycles were also employed to synthesize TiO 2 Cu and H-TiO 2 Cu.Fig. S1 shows the synthetic procedures for TiO 2 Cu and H-TiO 2 Cu. X-ray powder diffraction (XRD) was performed by a Bruker AXS D8 with Cu K radiation ( 1.5406A).Element mapping of the samples was analyzed using scanning electron microscope (SEM, Hitachi S-4800).Transmission electron microscope (TEM, JEOL-2100) was used to investigate morphology.X-ray photoelectron spectroscopy (XPS) was performed by a Thermo Fisher Scientific (Esclab 250) spectrometer and the results were corrected by C 1 s peak at 284.8 eV.UV-vis absorption spectra were carried out on a Shimadzu UV 2600 UV spectrophotometer possessing integrating sphere.Inductively coupled plasma mass spectrometer (ICP-MS) was performed by Agilent 7800. The process of photocatalytic CO 2 reduction was as followed: The sample (10 mg) was spread into a round cap with diameter equal to about 3 cm, then transferred the cap into a home-made cylindrical reactor (volume 45 ml) for photocatalytic evaluation, injected 1 ml deionized water outside the perimeter of cap and then perfectly sealed the reactor with a flat quartz glass on the top.High-purity CO 2 with a flow rate of 30 ml min -1 was continuously fed into the reactor for 15 min and kept the reactor sealed in the dark for 30 min before placing the reactor underneath a 300 W Xe arc lamp (CEL-HXF300, Beijing China Education Au-light Co., Ltd) without any filter.The distance between light source and the sample was about 10 cm.The temperature of the entire system was controlled at 20 C by water-cooling system.0.2 ml gas was extracted hourly by a syringe and then analyzed by GC-7920 gas chromatograph (FID detector, YQ1229 column). In our experiments, different reduction products were detected including CO and CH 4 .Even though H 2 reduced from water is regarded as competing reaction product versus CO 2 reduction, negligible amount of H 2 could be detected by chromatograph in comparsion with CO and CH 4 .Thus, the simplfied equation for selectivity calculation only includes two electrons and eight electrons transfer processes in which n is number of moles for CO or CH 4 29. CO Selectivity () 2n(CO)/2n(CO) 8n(CH 4 ) 100 CH 4 Selectivity () 8n(CH 4 )/2n(CO) 8n(CH 4 ) 100 In order to rule out the possibility that the carbon products were originated from extraneous contamination in our catalyst instead of reducing from CO 2 , we performed control experiment in which Ar was used to replace CO 2 .Negligible amount of CO or CH 4 were detected in Ar ambience Control experiments in the dark were also conducted and no products were detected as shown in Fig. 5 and Fig. S4 for TiO 2 Cu and H-TiO 2 Cu. Transient photocurrent was tested in 0.5 M Na 2 SO 4 by three-electrodes system, in which Pt foil was used as counter electrode, Ag/AgCl was used as reference electrode and sample-loaded FTO was used as working electrode.5 mg samples were firstly mixed with 25 l Nafion and then being added into 0.5 ml ethanol, 50 l aforementioned mixtures were then dip-coated onto 2 cm 2 FTO glass.0.4 V vs Ag/AgCl was employed to evaluate photocurrent responses for TiO 2 , H-TiO 2 , TiO 2 50 Cu and H-TiO 2 50 Cu under full spectrum.", "vote": "1"}, {"paper_title": "Substrate-dependent ALD of Cux on TiO2 and its performance in photocatalytic CO2 reduction", "doi": "10.1016/j.cej.2020.126654", "validator": "domain expert 1", "category": "reaction medium", "source": "TiO 2 Cu showed superior photo- catalytic CO 2 reduction performance than H-TiO 2 Cu. (Implied by CO2 reduction)", "context": "were fabri- cated via ALD (atomic layer deposition) technique. TiO 2 Cu showed superior photo- catalytic CO 2 reduction performance than H-TiO 2 Cu. XPS results indicate more Cu 0/ exists on TiO 2 Cu than on H-TiO 2 Cu. Reversed catalytic performance is ori- ginated from different ratio of Cu 0/ /Cu 2 deposited during ALD deposition. Valance state of Cu might play more significant role in CO 2 reduction than defect such as Ti 3 or V o in TiO 2 Cu.", "vote": "0"}, {"paper_title": "Substrate-dependent ALD of Cux on TiO2 and its performance in photocatalytic CO2 reduction", "doi": "10.1016/j.cej.2020.126654", "validator": "domain expert 1", "category": "reaction medium", "source": "The sample (10 mg) was spread into a round cap with diameter equal to about 3 cm, then transferred the cap into a home-made cylindrical reactor (volume 45 ml) for photocatalytic evaluation, injected 1 ml deionized water outside the perimeter of cap and then perfectly sealed the reactor with a flat quartz glass on the top.", "context": "TiO 2 (Anatase, 99.8, 40 nm) and NaBH 4 (98) were purchased from Aladdin.Ethanol was purchased from FuYu Chemical.Cu(hfac) 2 (Copper (II) hexafluoro-acetyl-acetonate) was purchased from Jiaxing Kemin Electronic Equipment Technology Co., Ltd.All Chemicals were used without any purification. The H-TiO 2 was synthesized according to the literature reported by Tan's group 28.In a typical synthesis procedure, 2.0 g TiO 2 (Anatase) was mixed with 0.75 g NaBH 4 followed by 30 mins grind in order to realize thorough mixing.The mixture was then put inside a porcelain boat without any cover, then the boat was placed inside a tubular furnace and being heated from room temperature to 350 C at a heating rate of 5 C min -1 in Ar atmosphere.The sample was maintained at 350 C for 1 h and then got naturally cooled down to room temperature.In order to remove excessive NaBH 4 , deionized water (Milli-Q 18.2 Mcm at 25 C) and ethanol were used to dissolve unreacted NaBH 4 .Final product was collected after drying the sample at 70 C in vacuum for 12 h.As-prepared sample was denoted as H-TiO 2 .Fig. S1 shows the synthetic procedures for H-TiO 2 . 2.3.Synthesis of TiO 2 50 Cu and H-TiO 2 50 Cu ALD (atomic layer deposition) of copper was referred from Claudia's group 26,27.For materials used in deposition, Cu(hfac) 2 and deionized water were used as Cu precursor and reducing agent, respectively.Firstly, 100 mg TiO 2 and H-TiO 2 were spread uniformly in a homemade ALD powder container covered by 400 mesh stainless steel net to prevent the powder from being blowing away during ALD deposition.ALD parameters for Cu deposition were as followed: substrate temperature was set to 280 C, source temperature was set to 150 C, purge flux was maintained at 30 sccm and 10 sccm for Cu source and H 2 O, respectively.In a typical four-step ALD cycle, 5 s Cu pulse and 1 s water pulse were separated by 50 s Ar purge to ensure both enough Cu source exposure and clean-up.50 cycles were employed to deposit Cu on TiO 2 and H-TiO 2 .Samples collected after ALD were denoted as TiO 2 50 Cu and H-TiO 2 50 Cu, respectively.10 cycles and 25 cycles were also employed to synthesize TiO 2 Cu and H-TiO 2 Cu.Fig. S1 shows the synthetic procedures for TiO 2 Cu and H-TiO 2 Cu. X-ray powder diffraction (XRD) was performed by a Bruker AXS D8 with Cu K radiation ( 1.5406A).Element mapping of the samples was analyzed using scanning electron microscope (SEM, Hitachi S-4800).Transmission electron microscope (TEM, JEOL-2100) was used to investigate morphology.X-ray photoelectron spectroscopy (XPS) was performed by a Thermo Fisher Scientific (Esclab 250) spectrometer and the results were corrected by C 1 s peak at 284.8 eV.UV-vis absorption spectra were carried out on a Shimadzu UV 2600 UV spectrophotometer possessing integrating sphere.Inductively
