Repository: OEG-Clark/solarchem-corpus

# SolarChemQA Benchmark & Dataset

This repository contains the benchmark and dataset for [SolarQA](https://github.com/oeg-upm/solar-qa) application. The SolarChemQA Benchmark is designed specifically for factual question answering benchmark based on solar chemistry academic papers. We intent to build an open-source benchmark & dataset for testing the performance of QA system when it comes to narrow-domain and in-depth questions. 

The SolarChemQA Benchmark addresses the critical need for domain-specific evaluation tools in scientific literature processing. It aims to:

- Build an open-source benchmark for testing QA system performance on narrow-domain, in-depth questions

File: SolarQA-pipeline/domain_expert_annotation/annotated_annotation_950.json (part 1 of 3)
[{"paper_title": "Efficient photoreforming of lignocellulose into H2 and photocatalytic CO2 reduction via in-plane surface dyadic heterostructure of porous polymeric carbon nitride", "doi": "10.1016/j.carbon.2020.07.080", "validator": "domain expert 1", "category": "catalyst", "source": "Recently, polymeric carbon nitride (PCN) has emerged as a promising alternative for the photorefoming reaction, however, its photocatalytic performance is largely limited by its severe recombination of charge carriers.", "context": "Photoreforming of lignocellulose for sustainable H 2 generation appears to be a good option at the time that biomass wastes are being degraded.Recently, polymeric carbon nitride (PCN) has emerged as a promising alternative for the photorefoming reaction, however, its photocatalytic performance is largely limited by its severe recombination of charge carriers.Here, we developed an approach, for the first time, to construct a curly-like carbon nitride nanosheets with the formation of in-plane surface dyadic heterostructure for steering the charge transfer and optimizing the electronic band structure.This PCN material shows superior photoreforming H 2 evolved activity of 122.77 mmolh A1 (i.e.4092 mmolh A1 g A1 ) from the aqueous lignocellulose solution (using Pt as cocatalyst), 15.6 folds of pristine PCN under visible light irradiation, together with an apparent quantum efficiency (AQE) of 7.87 (l 14 420 nm).It enables the visible-light-driven conversion of several kinds of lignocellulose including the monosaccharides, disaccharides, hemicellulose, and cellulose.Additionally, when used as a photocatalyst for water splitting, it achieves a remarkable H 2 production rate of 22043 mmolh A1 g A1 (56.0 folds' increases than pristine PCN) with a superior high AQE of 41.2, as well as a high CO reduction rate of 56.3 mmolh A1 from the photocatalytic CO 2 conversion, 24.5 times than pristine PCN.", "vote": "1"}, {"paper_title": "Efficient photoreforming of lignocellulose into H2 and photocatalytic CO2 reduction via in-plane surface dyadic heterostructure of porous polymeric carbon nitride", "doi": "10.1016/j.carbon.2020.07.080", "validator": "domain expert 1", "category": "catalyst", "source": "The holey carbon nitride catalyst modified by N-acetylethanolamine (denoted as HCN-NEA) was fabricated by two steps, as shown in Fig. 1a. Typically, 6 g of dicyandiamide (DCDA) was added into a 30 mL aqueous solution with 0.30 mL N-acetylethanolamine (NEA) and stirred for 30 min. For comparison, holey carbon nitride (HCN) was prepared without adding NEA under the above mentioned two steps. And a bulk carbon nitride sample (denoted BCN) and the bulked CN with the modification by 0.2, 0.3, 0.4 mL NEA (denoted BCN-NEA II , BCN-NEA III , and BCN-NEA IV ) were synthesized from 6 g DCDA in a muffle furnace at 600 C/4 h with a raising rate of 10 C/ min.", "context": "All of the chemical reagents were purchased from Aladdin Industrial Corporation and directly used without further treatment.The holey carbon nitride catalyst modified by N-acetylethanolamine (denoted as HCN-NEA) was fabricated by two steps, as shown in Fig. 1a.Typically, 6 g of dicyandiamide (DCDA) was added into a 30 mL aqueous solution with 0.30 mL N-acetylethanolamine (NEA) and stirred for 30 min.Then, the mixture suspension was transferred into a 50 mL stainless steel autoclave (Teflon-lined) and heated to 180 C and maintained for 10 h in an oven.After dried the obtained white precipitate by freeze-drying process, proceeding them with the thermal polymerization process which were heated to 600 C at a raising rate of 10 C/min and maintained for 4 h at the static air atmosphere in a muffle furnace, and eventually produced the target PCN sample, named as HCN-NEA.And the PCN based samples via the addition of different content of NEA, such as 0.10, 0.20, 0.30 and 0.40 mL by using the same synthesis condition were also prepared, denoted as HCN-NEA I , HCN-NEA II , HCN-NEA III , and HCN-NEA IV .Noted that HCN-NEA signifies HCN-NEA III , unless especially pointed out.For comparison, holey carbon nitride (HCN) was prepared without adding NEA under the above mentioned two steps.And a bulk carbon nitride sample (denoted BCN) and the bulked CN with the modification by 0.2, 0.3, 0.4 mL NEA (denoted BCN-NEA II , BCN-NEA III , and BCN-NEA IV ) were synthesized from 6 g DCDA in a muffle furnace at 600 C/4 h with a raising rate of 10 C/ min.Usually, BCN-NEA signifies BCN-NEA III , unless especially pointed out. The crystalline structure and chemical functional group in the material were performed by employing a Rigaku Smartlab SE X-ray diffractometer (XRD) and a Bruker Vertx 70 Fourier transform infrared (FTIR) absorption spectrophotometer (FTIR).X-ray photoelectron spectroscopy (XPS) was conducted by using Kratos Axis Ultra DLD with an Al Ka radiation to confirm the chemical constitution and valence state of the catalyst.The specific surface area and pore distribution were studied by N 2 adsorption/desorption isotherm recorded at 77 K by a Micromeritics ASAP 2020 apparatus.The morphology and microstructure were observed using a fieldemission scanning Hitachi S-4800 SU8220 Scanning electron microscope (SEM), JEM-2100 JEOL transmission electron microscope (TEM, 200 kV) and Bruker Multimode 8 Atomic force microscopy (AFM).Elementary analysis (EA) of C/N/H was conducted by Elementar Vario EL cube.UVevis diffuse reflectance spectra (DRS) were measured by using a Hitachi F-4600 UVevis spectrometer spectrophotometer at a wavelength of 300e800 nm with a white standard of BaSO 4 as a reference.Photoluminescence (PL) mission spectra were collected from a Hitachi F-4600 fluorescence spectrometer with an excitation wavelength of 370 nm.Photoluminescence time-resolved anisotropy decays (PL-decay) were recorded on an Edinburgh PLS980 fluorescence spectrometer by utilizing time-correlated single-photon count.Ultraviolet photoelectron spectroscopy (UPS) data were recorded from a PHI 5000 VersaProbe III (Scanning ESCA Microprobe) SCA (Spherical Analyzer), using a He I (21.22 eV) as monochromatic discharge light source.A sample bias of A5 V was applied to investigate the secondary electron cutoff.The work function was determined by the difference between the photon energy (21.2 eV) and the binding energy of the secondary cutoff edge.The Pt concentration is investigated by using Inductively coupled plasma mass spectrometry (ICP-MS, Agilent Technologies 8800, ICP-MS triple Quad).Contact angle measurements were performed by using Dataphysics OCA20. Solid electron paramagnetic resonance (EPR) spectroscopy was conducted from a Bruker model A 300 spectrometer at room temperature with a settled microwave power of 19.1 dB and the microwave frequency of 10.1 GHz, and the analyzed samples were quantitative measured with 50 mg.Electron spin resonance (ESR) signals of the reactive hydroxyl radicals (OH) was examined by the probe molecule 5,5-dimethyl-1-pyrroline-N-oxide (DMPO) at room temperature, equipped with a light source of 300 W Xe-lamp (l 420 nm).Electronic structure calculations of ordered and disordered repeated triazine units for the highest occupied molecular orbital (HOMO) and lowest unoccupied molecular orbital (LUMO) energy levels were evaluated by using the Gaussian program with B3LYP-D3BJ/6-31G (d) level of theory.The ordered structure corresponds to the planar structure, which is obtained without any geometry constraints, and the disordered structure was modelled by constraining the dihedral angles between adjacent aromatic rings to 90 . The femtosecond transient absorption (fs-TA) spectroscopy measurements were conducted by a Helios pump-probe system (Ultrafast Systems LLC) and equipped with an amplified femtosecond laser system (Coherent).The optical parametric amplifier with a 365 nm pump pulse (TOPAS-800-fs) was divided into multiple light beams.One was excited on a Ti: sapphire regenerative amplifier (Legend Elite-1K-HE; 800 nm, 35 fs, 7 mJ/pulse, 1 kHz), and the other was seeded by a mode-locked Ti: sapphire laser system (Micra 5), together with an Nd: YLF laser (EvolutIon 30) pumped.The temporal delay between them is dominated through a motorized optical delay stage.The pump and probe pulses overlapped spatially of the analyzed sample, and then the transmitted spectral profiles were gathered by using an optical fiber-coupled multichannel spectrometer and further proceeded by the Surface Xplorer software. Photoelectrochemical measurements were conducted on an electrochemical workstation (Chenhua CHI660E) using a standard three-electrode system with a working electrode, a Pt foil counter electrode and an Ag/AgCl reference electrode.Working electrodes were prepared by dropping 100 mL of the resultant sample mixture slurry (5 mg of catalyst and 20 mL of Nafion solution in 1 mL ethanol solvent) onto the FTO glass electrode (1.0 A 2.0 cm 2 ) with 1 cm 2 active area, followed annealing at 150 C for 2 h.The photoelectrochemical measurements were performed with a 300 W Xe lamp light source and 0.2 M Na 2 SO 4 aqueous solution as the electrolyte solutions of which containing the buffer solution of 0.2 M NaH 2 PO 4 and Na 2 HPO 4 .The transient photocurrent responsive signals under cyclic chopped light and electrochemical impedance spectroscopy (EIS) were measured at a bias potential of A0.2 V.The Mott-Schottky plots were carried out by using three different frequency of the AC potential at 2000, 3000 and 4000 Hz to evaluate the flat potential.The donor carrier concentration could be calculated from the following equation (1) 38: where e signifies the elemental charge of 1.6 A 10 A19 C, A represents the active area of work electrode, 0 is the permittivity of vacuum of 8.85 A 10 A14 F/cm, is the relative permittivity which the value is 5.5 for PCN.The value of kT/e is generally ignored as it is too low. Photocatalytic hydrogen generation experiments were carried out in a 150 mL optical reaction vessel using a 300 W Xe-lamp (Beijing PerfectLight, Microsolar300) with a 420 nm cutoff filter as the light source and stirred at 5 C by flowing the cold water to control the temperature during the reaction.Typically, 30 mg of the photocatalyst was dispersed in 80 mL 5 M NaOH aqueous solution with 200 mg D-xylose or other kinds of lignocellulose, 0.8 wt Pt as the cocatalyst by a typical in-situ photo-deposition route from the precursor of H 2 PtCl 6 .Then the suspension in the reaction vessel was fixed, stirred, purged with Ar gas for 60 min to remove air, and irradiated by the Xe lamp with a 420 nm cutoff filter.The evolved H 2 gas was analyzed by gas chromatography (Shimadzu GC-2014) with a thermal conductive detector (TCD) and the argon as a carrier gas.Apparent quantum efficiency (AQE) for H 2 evolution was evaluated by applying the same closed reaction system under the illumination of a 300 W Xe lamp.Note that it is difficult to measure the absorption fraction of this kind of suspension mixture, so we give up to the apparent quantum efficiency to replace of the actual quantum efficiency which we ignored the light scattering by the catalyst particles suspended in a solution here 39,40. For measurement, the monochromatic light by using the bandpass filter with the precision of l 10 nm was employed, including the 385 nm, 420 nm, 450 nm, 485 nm, 535 nm, and 595 nm.The amount of H 2 evolution was collected after the light irradiation for 60 min.AQE under the different wavelengths irradiation was calculated based on the following equation ( 2) and ( 3): The number of H 2 molecules can be calculated from the generation rate of H 2 under 420 nm is 136.62 mmolh A1 .Thus, the received electron number of the products: 2 A 136.62 A 10 A6 / 3600 14 7.59 A 10 A8 mols A1 . According to hc/l, the energy of the single-photon at l 14 420 nm is calculated to be 4.736 A 10 A19 J, h and c are the Planck constant 6.63 A 10 A34 Js and the speed of light 3 A 10 8 m/s.Avogadro's number is 6.022 A 10 23 .The light intensity was measured to be 7.15 mW/cm 2 by calibrating with a light power meter.The radius of the illumination area of the reactor was 3.5 cm.Thus, the total incident photos number can be calculated to be 9.643 A 10 A7 mols A1 . Thus, the AQE 14 7.59 A 10 A8 mols A1 / 9.643 A 10 A7 mols A1 A 100 14 7.87 The reaction system is the same as above mentioned instrument.Typically, 30 mg of each catalyst was dispersed in 80 mL of an aqueous solution containing 8 mL of triethanolamine (TEOA), used as a sacrificial agent and 0.2 wt of Pt as the reductive cocatalyst prepared by a typical in-situ photo-deposition route from the precursor of H 2 PtCl 6 .Then the reacting solution was irradiated by the Xe lamp (l 420 nm) and the generated H 2 gas was analyzed by gas chromatography with a TCD detector. The reaction system is the same as above mentioned instrument.Typically, 30 mg catalyst, 1 mmol CoCl 2 , and 15 mg 2,2bipyridine was added in 5 mL 10 TOA/acetonitrile solution with 0.5 mL H 2 O.The reactor was degassed three times for 60 min to remove air and filled into the high pure CO 2 gas (99.999).The gaseous products (CO, CH 4 ) were investigated by an FID detector equipped with a mechanized by gas chromatography and the generation of H 2 was simultaneously detected by the TCD detector.", "vote": "1"}, {"paper_title": "Efficient photoreforming of lignocellulose into H2 and photocatalytic CO2 reduction via in-plane surface dyadic heterostructure of porous polymeric carbon nitride", "doi": "10.1016/j.carbon.2020.07.080", "validator": "domain expert 1", "category": "catalyst", "source": "This well demonstrates the advantage of surface dyadic heterostructure and thin porous nanostructure in optimizing the photocatalytic activity of the PCN photocatalyst.", "context": "In summary, we have reported a charge transfer steering through optimizing the nucleation process strategy by using an organic amine base (NEA) modulating thin porous PCN nanostructure to improve visible-light photocatalytic activity.Benefiting from the formation of surface dyadic heterostructure and curly-like porous configuration, HCN-NEA possesses the strong visible lightharvesting ability, efficient separation of charge carriers, abundant in-plane holes in nanosheets as well as the enhanced oxidation ability.Thus, the hydrogen evolution rate of HCN-NEA by in the presence of xylose under visible light achieves 122.77 mmolh A1 (i.e. 4092mmolh A1 g A1 ) with an apparent quantum efficiency (AQE) of 7.87 (l 14 420 nm), 15.6 times higher than that of BCN.And HCN-NEA has the H 2 evolution rate of 661.3 mmolh A1 (i.e.22043 mmolh A1 g A1 ), 56.0 folds than pristine BCN (11.8 mmolh A1 ) and together with an superior AQE of 41.2 (l 14 420 nm) by using triethanolamine as sacrificial agent, as well as a high CO reduction rate of 56.3 mmolh A1 from the CO 2 conversion, 24.5 times than BCN.This well demonstrates the advantage of surface dyadic heterostructure and thin porous nanostructure in optimizing the photocatalytic activity of the PCN photocatalyst.Our findings signify the great potential application in the fields of heterogeneous organic transformation, environmental remediation, and energy conversion and also provide a feasible strategy for steering the charge transfer and simultaneously realize the wide spectrum visible-light Fig. 1.Schematic for photoinduced carrier transfer behaviors of (a) BCN and (b) HCN-NEA.(A colour version of this figure can be viewed online.) Fig. 2. (a) Schematic illustration for the fabrication of HCN-NEA.(b) and (c) SEM images of HCN-NEA.Inset in (c) is the digital image of white rose.(d) and (e) TEM image of HCN-NEA.(f) High-resolution TEM of HCN-NEA.(g) Selected area electron diffraction (SAED) image of HCN-NEA.(h) AFM image of HCN-NEA.(A colour version of this figure can be viewed online.) Fig. 4. (a) Specific surface area of the resultant BCN, HCN, BCN-NEA, and HCN-NEA samples.Inset is the pore distribution plots.(b) XRD patterns of BCN, HCN, BCN-NEA, and HCN-NEA samples.(c) and (d) The enlarged (002) and (100) diffraction plane, respectively.(A colour version of this figure can be viewed online.) Fig. 5. (a) FTIR spectra of BCN, HCN, BCN-NEA, and HCN-NEA.(b) XPS survey spectrum, (c) High-resolution XPS C 1s, and High-resolution XPS N 1s of BCN, HCN, BCN-NEA, and HCN-NEA.(A colour version of this figure can be viewed online.) Fig. 6.(a) UVevis diffuse reflectance spectra (DRS) of BCN, HCN, BCN-NEA, and HCN-NEA.(b) Mott-Schottky plots of BCN and HCN-NEA using the frequency of 2K, 3K, and 4K.(c) Ultraviolet photoelectron spectrum (UPS) as well as linear intersection for BCN and HCN-NEA, left image is the second electron cutoff (SEC) spectra by applying a bias potential of A5 V. (d) Relative band structure alignment of BCN and HCN-NEA.(A colour version of this figure can be viewed online.) Fig. 7. Photocatalytic activity evolution of the resultant samples.(a) Time-dependent photocatalytic H 2 evolution activity of BCN, HCN, BCN-NEA, and HCN-NEA under visible light irradiation, with xylose (200 mg) in the reaction system.(b) Wavelength dependent apparent quantum efficiency (AQE) of photocatalytic H 2 evolution using HCN-NEA irradiated by the 300 Xe lamp with different monochromatic wavelengths of 385 nm, 465 nm, 500 nm, 550 nm, and 595 nm using the xylose as a sacrificial agent, in a comparison with BCN.(c) photocatalytic H 2 evolution rates of BCN, HCN, BCN-NEA II , BCN-NEA III , BCN-NEA IV , HCN-NEA I , HCN-NEA II , HCN-NEA III , and HCN-NEA IV .(d) Photocatalytic H 2 evolution rates of the samples, using glucose as the sacrificial agent.(e) Photocatalytic H 2 evolution rates using HCN-NEA as the photocatalyst with different purified lignocellulose components (200 mg).(f) H 2 evolution rate results from four cycles of a photocatalytic stability experiment for HCN-NEA with xylose in the reactor.(A colour version of this figure can be viewed online.) Fig. 8. Photocatalytic activity evolution of the resultant samples.(a) Time-dependent photocatalytic H 2 evolution activity of BCN, HCN, BCN-NEA, and HCN-NEA, using the triethanolamine (TEOA) as a sacrificial agent.(b) Wavelength dependent apparent quantum efficiency (AQE) of photocatalytic H 2 evolution using HCN-NEA irradiated by the 300 Xe lamp with different monochromatic wavelengths of 385 nm, 465 nm, 500 nm, 550 nm, and 595 nm, in a comparison with BCN.(c) Photocatalytic CO 2 reduction performance of different samples.(d) Generation of CO/H 2 in the stability tests of the HCN-NEA sample.(A colour version of this figure can be viewed online.) Fig. 9. (a) Photoluminescence (PL) spectra for BCN, HCN, BCN-NEA, and HCN-NEA, the exciting wavelength is selected at 370 nm.(b) Femtosecond transient absorption (fs-TA) carrier dynamics spectra of BCN and HCN-NEA recorded at 590 nm.(c) Time-resolved photoluminescence decay spectra of BCN and HCN-NEA.(d) Room-temperature solid-state electron paramagnetic resonance (EPR) spectra of BCN and HCN-NEA under the dark and visible light irradiation (l 420 nm).(A colour version of this figure can be viewed online.) Fig. 11.The plausible mechanism of simultaneous oxidation of lignocellulose to valuable organic products and reduction of water in H 2 gas by using HCN-NEA.(A colour version of this figure can be viewed online.) Q. Liu et al. / Carbon 170 (2020) 199e212 Acknowledgements X.W. Peng thanks for the National Natural Science Foundation of China (31971614, 31430092, 21736003), Guangdong Natural Science Funds for Distinguished Young Scholar (2016A030306027), State Key Lab of Pulp and Paper Engineering (2020C03), Guangzhou Science and Technology Funds (201904010078), and China Postdoctoral Science Foundation Grant (2019T120725, 2019M652882).F. Wang thanks the National Natural Science Foundation of China (61904167, 21707128), Natural Science Foundation of Guangdong Province (2019A1515012081), and GDAS' Project of Science and Technology Development (2020GDASYL-20200102006). W. Chen thanks the National Natural Science Foundation of China (21905096), and China Postdoctoral Science Foundation (2019M662924).Q. Liu thanks China Postdoctoral Science Foundation (2020M672638).J. Ma thanks Natural Science Foundation of Liaoning Province (2020-M S-272), China Postdoctoral Science Foundation (2020M670716). The authors declare that they have no known competing financial interests or personal relationships that could have appeared to influence the work reported in this paper. Supplementary data to this article can be found online at https://doi.org/10.1016/j.carbon.2020.07.080.", "vote": "1"}, {"paper_title": "Efficient photoreforming of lignocellulose into H2 and photocatalytic CO2 reduction via in-plane surface dyadic heterostructure of porous polymeric carbon nitride", "doi": "10.1016/j.carbon.2020.07.080", "validator": "domain expert 1", "category": "co-catalyst", "source": "This PCN material shows superior photoreforming H 2 evolved activity of 122.77 mmolh A1 (i.e.4092 mmolh A1 g A1 ) from the aqueous lignocellulose solution (using Pt as cocatalyst), 15.6 folds of pristine PCN under visible light irradiation, together with an apparent quantum efficiency (AQE) of 7.87 (l 14 420 nm).", "context": "Photoreforming of lignocellulose for sustainable H 2 generation appears to be a good option at the time that biomass wastes are being degraded.Recently, polymeric carbon nitride (PCN) has emerged as a promising alternative for the photorefoming reaction, however, its photocatalytic performance is largely limited by its severe recombination of charge carriers.Here, we developed an approach, for the first time, to construct a curly-like carbon nitride nanosheets with the formation of in-plane surface dyadic heterostructure for steering the charge transfer and optimizing the electronic band structure.This PCN material shows superior photoreforming H 2 evolved activity of 122.77 mmolh A1 (i.e.4092 mmolh A1 g A1 ) from the aqueous lignocellulose solution (using Pt as cocatalyst), 15.6 folds of pristine PCN under visible light irradiation, together with an apparent quantum efficiency (AQE) of 7.87 (l 14 420 nm).It enables the visible-light-driven conversion of several kinds of lignocellulose including the monosaccharides, disaccharides, hemicellulose, and cellulose.Additionally, when used as a photocatalyst for water splitting, it achieves a remarkable H 2 production rate of 22043 mmolh A1 g A1 (56.0 folds' increases than pristine PCN) with a superior high AQE of 41.2, as well as a high CO reduction rate of 56.3 mmolh A1 from the photocatalytic CO 2 conversion, 24.5 times than pristine PCN.", "vote": "1"}, {"paper_title": "Efficient photoreforming of lignocellulose into H2 and photocatalytic CO2 reduction via in-plane surface dyadic heterostructure of porous polymeric carbon nitride", "doi": "10.1016/j.carbon.2020.07.080", "validator": "domain expert 1", "category": "co-catalyst", "source": "Typically, 30 mg of the photocatalyst was dispersed in 80 mL 5 M NaOH aqueous solution with 200 mg D-xylose or other kinds of lignocellulose, 0.8 wt Pt as the cocatalyst by a typical in-situ photo-deposition route from the precursor of H 2 PtCl 6 . Typically, 30 mg of each catalyst was dispersed in 80 mL of an aqueous solution containing 8 mL of triethanolamine (TEOA), used as a sacrificial agent and 0.2 wt of Pt as the reductive cocatalyst prepared by a typical in-situ photo-deposition route from the precursor of H 2 PtCl 6 .", "context": "All of the chemical reagents were purchased from Aladdin Industrial Corporation and directly used without further treatment.The holey carbon nitride catalyst modified by N-acetylethanolamine (denoted as HCN-NEA) was fabricated by two steps, as shown in Fig. 1a.Typically, 6 g of dicyandiamide (DCDA) was added into a 30 mL aqueous solution with 0.30 mL N-acetylethanolamine (NEA) and stirred for 30 min.Then, the mixture suspension was transferred into a 50 mL stainless steel autoclave (Teflon-lined) and heated to 180 C and maintained for 10 h in an oven.After dried the obtained white precipitate by freeze-drying process, proceeding them with the thermal polymerization process which were heated to 600 C at a raising rate of 10 C/min and maintained for 4 h at the static air atmosphere in a muffle furnace, and eventually produced the target PCN sample, named as HCN-NEA.And the PCN based samples via the addition of different content of NEA, such as 0.10, 0.20, 0.30 and 0.40 mL by using the same synthesis condition were also prepared, denoted as HCN-NEA I , HCN-NEA II , HCN-NEA III , and HCN-NEA IV .Noted that HCN-NEA signifies HCN-NEA III , unless especially pointed out.For comparison, holey carbon nitride (HCN) was prepared without adding NEA under the above mentioned two steps.And a bulk carbon nitride sample (denoted BCN) and the bulked CN with the modification by 0.2, 0.3, 0.4 mL NEA (denoted BCN-NEA II , BCN-NEA III , and BCN-NEA IV ) were synthesized from 6 g DCDA in a muffle furnace at 600 C/4 h with a raising rate of 10 C/ min.Usually, BCN-NEA signifies BCN-NEA III , unless especially pointed out. The crystalline structure and chemical functional group in the material were performed by employing a Rigaku Smartlab SE X-ray diffractometer (XRD) and a Bruker Vertx 70 Fourier transform infrared (FTIR) absorption spectrophotometer (FTIR).X-ray photoelectron spectroscopy (XPS) was conducted by using Kratos Axis Ultra DLD with an Al Ka radiation to confirm the chemical constitution and valence state of the catalyst.The specific surface area and pore distribution were studied by N 2 adsorption/desorption isotherm recorded at 77 K by a Micromeritics ASAP 2020 apparatus.The morphology and microstructure were observed using a fieldemission scanning Hitachi S-4800 SU8220 Scanning electron microscope (SEM), JEM-2100 JEOL transmission electron microscope (TEM, 200 kV) and Bruker Multimode 8 Atomic force microscopy (AFM).Elementary analysis (EA) of C/N/H was conducted by Elementar Vario EL cube.UVevis diffuse reflectance spectra (DRS) were measured by using a Hitachi F-4600 UVevis spectrometer spectrophotometer at a wavelength of 300e800 nm with a white standard of BaSO 4 as a reference.Photoluminescence (PL) mission spectra were collected from a Hitachi F-4600 fluorescence spectrometer with an excitation wavelength of 370 nm.Photoluminescence time-resolved anisotropy decays (PL-decay) were recorded on an Edinburgh PLS980 fluorescence spectrometer by utilizing time-correlated single-photon count.Ultraviolet photoelectron spectroscopy (UPS) data were recorded from a PHI 5000 VersaProbe III (Scanning ESCA Microprobe) SCA (Spherical Analyzer), using a He I (21.22 eV) as monochromatic discharge light source.A sample bias of A5 V was applied to investigate the secondary electron cutoff.The work function was determined by the difference between the photon energy (21.2 eV) and the binding energy of the secondary cutoff edge.The Pt concentration is investigated by using Inductively coupled plasma mass spectrometry (ICP-MS, Agilent Technologies 8800, ICP-MS triple Quad).Contact angle measurements were performed by using Dataphysics OCA20. Solid electron paramagnetic resonance (EPR) spectroscopy was conducted from a Bruker model A 300 spectrometer at room temperature with a settled microwave power of 19.1 dB and the microwave frequency of 10.1 GHz, and the analyzed samples were quantitative measured with 50 mg.Electron spin resonance (ESR) signals of the reactive hydroxyl radicals (OH) was examined by the probe molecule 5,5-dimethyl-1-pyrroline-N-oxide (DMPO) at room temperature, equipped with a light source of 300 W Xe-lamp (l 420 nm).Electronic structure calculations of ordered and disordered repeated triazine units for the highest occupied molecular orbital (HOMO) and lowest unoccupied molecular orbital (LUMO) energy levels were evaluated by using the Gaussian program with B3LYP-D3BJ/6-31G (d) level of theory.The ordered structure corresponds to the planar structure, which is obtained without any geometry constraints, and the disordered structure was modelled by constraining the dihedral angles between adjacent aromatic rings to 90 . The femtosecond transient absorption (fs-TA) spectroscopy measurements were conducted by a Helios pump-probe system (Ultrafast Systems LLC) and equipped with an amplified femtosecond laser system (Coherent).The optical parametric amplifier with a 365 nm pump pulse (TOPAS-800-fs) was divided into multiple light beams.One was excited on a Ti: sapphire regenerative amplifier (Legend Elite-1K-HE; 800 nm, 35 fs, 7 mJ/pulse, 1 kHz), and the other was seeded by a mode-locked Ti: sapphire laser system (Micra 5), together with an Nd: YLF laser (EvolutIon 30) pumped.The temporal delay between them is dominated through a motorized optical delay stage.The pump and probe pulses overlapped spatially of the analyzed sample, and then the transmitted spectral profiles were gathered by using an optical fiber-coupled multichannel spectrometer and further proceeded by the Surface Xplorer software. Photoelectrochemical measurements were conducted on an electrochemical workstation (Chenhua CHI660E) using a standard three-electrode system with a working electrode, a Pt foil counter electrode and an Ag/AgCl reference electrode.Working electrodes were prepared by dropping 100 mL of the resultant sample mixture slurry (5 mg of catalyst and 20 mL of Nafion solution in 1 mL ethanol solvent) onto the FTO glass electrode (1.0 A 2.0 cm 2 ) with 1 cm 2 active area, followed annealing at 150 C for 2 h.The photoelectrochemical measurements were performed with a 300 W Xe lamp light source and 0.2 M Na 2 SO 4 aqueous solution as the electrolyte solutions of which containing the buffer solution of 0.2 M NaH 2 PO 4 and Na 2 HPO 4 .The transient photocurrent responsive signals under cyclic chopped light and electrochemical impedance spectroscopy (EIS) were measured at a bias potential of A0.2 V.The Mott-Schottky plots were carried out by using three different frequency of the AC potential at 2000, 3000 and 4000 Hz to evaluate the flat potential.The donor carrier concentration could be calculated from the following equation (1) 38: where e signifies the elemental charge of 1.6 A 10 A19 C, A represents the active area of work electrode, 0 is the permittivity of vacuum of 8.85 A 10 A14 F/cm, is the relative permittivity which the value is 5.5 for PCN.The value of kT/e is generally ignored as it is too low. Photocatalytic hydrogen generation experiments were carried out in a 150 mL optical reaction vessel using a 300 W Xe-lamp (Beijing PerfectLight, Microsolar300) with a 420 nm cutoff filter as the light source and stirred at 5 C by flowing the cold water to control the temperature during the reaction.Typically, 30 mg of the photocatalyst was dispersed in 80 mL 5 M NaOH aqueous solution with 200 mg D-xylose or other kinds of lignocellulose, 0.8 wt Pt as the cocatalyst by a typical in-situ photo-deposition route from the precursor of H 2 PtCl 6 .Then the suspension in the reaction vessel was fixed, stirred, purged with Ar gas for 60 min to remove air, and irradiated by the Xe lamp with a 420 nm cutoff filter.The evolved H 2 gas was analyzed by gas chromatography (Shimadzu GC-2014) with a thermal conductive detector (TCD) and the argon as a carrier gas.Apparent quantum efficiency (AQE) for H 2 evolution was evaluated by applying the same closed reaction system under the illumination of a 300 W Xe lamp.Note that it is difficult to measure the absorption fraction of this kind of suspension mixture, so we give up to the apparent quantum efficiency to replace of the actual quantum efficiency which we ignored the light scattering by the catalyst particles suspended in a solution here 39,40. For measurement, the monochromatic light by using the bandpass filter with the precision of l 10 nm was employed, including the 385 nm, 420 nm, 450 nm, 485 nm, 535 nm, and 595 nm.The amount of H 2 evolution was collected after the light irradiation for 60 min.AQE under the different wavelengths irradiation was calculated based on the following equation ( 2) and ( 3): The number of H 2 molecules can be calculated from the generation rate of H 2 under 420 nm is 136.62 mmolh A1 .Thus, the received electron number of the products: 2 A 136.62 A 10 A6 / 3600 14 7.59 A 10 A8 mols A1 . According to hc/l, the energy of the single-photon at l 14 420 nm is calculated to be 4.736 A 10 A19 J, h and c are the Planck constant 6.63 A 10 A34 Js and the speed of light 3 A 10 8 m/s.Avogadro's number is 6.022 A 10 23 .The light intensity was measured to be 7.15 mW/cm 2 by calibrating with a light power meter.The radius of the illumination area of the reactor was 3.5 cm.Thus, the total incident photos number can be calculated to be 9.643 A 10 A7 mols A1 . Thus, the AQE 14 7.59 A 10 A8 mols A1 / 9.643 A 10 A7 mols A1 A 100 14 7.87 The reaction system is the same as above mentioned instrument.Typically, 30 mg of each catalyst was dispersed in 80 mL of an aqueous solution containing 8 mL of triethanolamine (TEOA), used as a sacrificial agent and 0.2 wt of Pt as the reductive cocatalyst prepared by a typical in-situ photo-deposition route from the precursor of H 2 PtCl 6 .Then the reacting solution was irradiated by the Xe lamp (l 420 nm) and the generated H 2 gas was analyzed by gas chromatography with a TCD detector. The reaction system is the same as above mentioned instrument.Typically, 30 mg catalyst, 1 mmol CoCl 2 , and 15 mg 2,2bipyridine was added in 5 mL 10 TOA/acetonitrile solution with 0.5 mL H 2 O.The reactor was degassed three times for 60 min to remove air and filled into the high pure CO 2 gas (99.999).The gaseous products (CO, CH 4 ) were investigated by an FID detector equipped with a mechanized by gas chromatography and the generation of H 2 was simultaneously detected by the TCD detector.", "vote": "1"}, {"paper_title": "Efficient photoreforming of lignocellulose into H2 and photocatalytic CO2 reduction via in-plane surface dyadic heterostructure of porous polymeric carbon nitride", "doi": "10.1016/j.carbon.2020.07.080", "validator": "domain expert 1", "category": "light source", "source": "This PCN material shows superior photoreforming H 2 evolved activity of 122.77 mmolh A1 (i.e.4092 mmolh A1 g A1 ) from the aqueous lignocellulose solution (using Pt as cocatalyst), 15.6 folds of pristine PCN under visible light irradiation, together with an apparent quantum efficiency (AQE) of 7.87 (l 14 420 nm).", "context": "Photoreforming of lignocellulose for sustainable H 2 generation appears to be a good option at the time that biomass wastes are being degraded.Recently, polymeric carbon nitride (PCN) has emerged as a promising alternative for the photorefoming reaction, however, its photocatalytic performance is largely limited by its severe recombination of charge carriers.Here, we developed an approach, for the first time, to construct a curly-like carbon nitride nanosheets with the formation of in-plane surface dyadic heterostructure for steering the charge transfer and optimizing the electronic band structure.This PCN material shows superior photoreforming H 2 evolved activity of 122.77 mmolh A1 (i.e.4092 mmolh A1 g A1 ) from the aqueous lignocellulose solution (using Pt as cocatalyst), 15.6 folds of pristine PCN under visible light irradiation, together with an apparent quantum efficiency (AQE) of 7.87 (l 14 420 nm).It enables the visible-light-driven conversion of several kinds of lignocellulose including the monosaccharides, disaccharides, hemicellulose, and cellulose.Additionally, when used as a photocatalyst for water splitting, it achieves a remarkable H 2 production rate of 22043 mmolh A1 g A1 (56.0 folds' increases than pristine PCN) with a superior high AQE of 41.2, as well as a high CO reduction rate of 56.3 mmolh A1 from the photocatalytic CO 2 conversion, 24.5 times than pristine PCN.", "vote": "1"}, {"paper_title": "Efficient photoreforming of lignocellulose into H2 and photocatalytic CO2 reduction via in-plane surface dyadic heterostructure of porous polymeric carbon nitride", "doi": "10.1016/j.carbon.2020.07.080", "validator": "domain expert 1", "category": "light source", "source": "UVevis diffuse reflectance spectra (DRS) were measured by using a Hitachi F-4600 UVevis spectrometer spectrophotometer at a wavelength of 300e800 nm with a white standard of BaSO 4 as a reference.", "context": "All of the chemical reagents were purchased from Aladdin Industrial Corporation and directly used without further treatment.The holey carbon nitride catalyst modified by N-acetylethanolamine (denoted as HCN-NEA) was fabricated by two steps, as shown in Fig. 1a.Typically, 6 g of dicyandiamide (DCDA) was added into a 30 mL aqueous solution with 0.30 mL N-acetylethanolamine (NEA) and stirred for 30 min.Then, the mixture suspension was transferred into a 50 mL stainless steel autoclave (Teflon-lined) and heated to 180 C and maintained for 10 h in an oven.After dried the obtained white precipitate by freeze-drying process, proceeding them with the thermal polymerization process which were heated to 600 C at a raising rate of 10 C/min and maintained for 4 h at the static air atmosphere in a muffle furnace, and eventually produced the target PCN sample, named as HCN-NEA.And the PCN based samples via the addition of different content of NEA, such as 0.10, 0.20, 0.30 and 0.40 mL by using the same synthesis condition were also prepared, denoted as HCN-NEA I , HCN-NEA II , HCN-NEA III , and HCN-NEA IV .Noted that HCN-NEA signifies HCN-NEA III , unless especially pointed out.For comparison, holey carbon nitride (HCN) was prepared without adding NEA under the above mentioned two steps.And a bulk carbon nitride sample (denoted BCN) and the bulked CN with the modification by 0.2, 0.3, 0.4 mL NEA (denoted BCN-NEA II , BCN-NEA III , and BCN-NEA IV ) were synthesized from 6 g DCDA in a muffle furnace at 600 C/4 h with a raising rate of 10 C/ min.Usually, BCN-NEA signifies BCN-NEA III , unless especially pointed out. The crystalline structure and chemical functional group in the material were performed by employing a Rigaku Smartlab SE X-ray diffractometer (XRD) and a Bruker Vertx 70 Fourier transform infrared (FTIR) absorption spectrophotometer (FTIR).X-ray photoelectron spectroscopy (XPS) was conducted by using Kratos Axis Ultra DLD with an Al Ka radiation to confirm the chemical constitution and valence state of the catalyst.The specific surface area and pore distribution were studied by N 2 adsorption/desorption isotherm recorded at 77 K by a Micromeritics ASAP 2020 apparatus.The morphology and microstructure were observed using a fieldemission scanning Hitachi S-4800 SU8220 Scanning electron microscope (SEM), JEM-2100 JEOL transmission electron microscope (TEM, 200 kV) and Bruker Multimode 8 Atomic force microscopy (AFM).Elementary analysis (EA) of C/N/H was conducted by Elementar Vario EL cube.UVevis diffuse reflectance spectra (DRS) were measured by using a Hitachi F-4600 UVevis spectrometer spectrophotometer at a wavelength of 300e800 nm with a white standard of BaSO 4 as a reference.Photoluminescence (PL) mission spectra were collected from a Hitachi F-4600 fluorescence spectrometer with an excitation wavelength of 370 nm.Photoluminescence time-resolved anisotropy decays (PL-decay) were recorded on an Edinburgh PLS980 fluorescence spectrometer by utilizing time-correlated single-photon count.Ultraviolet photoelectron spectroscopy (UPS) data were recorded from a PHI 5000 VersaProbe III (Scanning ESCA Microprobe) SCA (Spherical Analyzer), using a He I (21.22 eV) as monochromatic discharge light source.A sample bias of A5 V was applied to investigate the secondary electron cutoff.The work function was determined by the difference between the photon energy (21.2 eV) and the binding energy of the secondary cutoff edge.The Pt concentration
