Repository: OEG-Clark/solarchem-corpus

# SolarChemQA Benchmark & Dataset

This repository contains the benchmark and dataset for [SolarQA](https://github.com/oeg-upm/solar-qa) application. The SolarChemQA Benchmark is designed specifically for factual question answering benchmark based on solar chemistry academic papers. We intent to build an open-source benchmark & dataset for testing the performance of QA system when it comes to narrow-domain and in-depth questions. 

The SolarChemQA Benchmark addresses the critical need for domain-specific evaluation tools in scientific literature processing. It aims to:

- Build an open-source benchmark for testing QA system performance on narrow-domain, in-depth questions

File: SolarQA-pipeline/domain_expert_annotation/annotated_annotation_975.json (part 1 of 2)
[{"paper_title": "Pt nanoparticles decorated Bi-doped TiO2 as an efficient photocatalyst for CO2 photo-reduction into CH4", "doi": "10.1016/j.solener.2020.09.054", "validator": "domain expert 1", "category": "catalyst", "source": "TiO 2 photocatalysts with different Bi (0-5 wt) and Pt (0-2 wt) contents were prepared by a two-step sol-gel and photo-deposition technique and were used in photo-reduction of CO 2 .", "context": "TiO 2 photocatalysts with different Bi (0-5 wt) and Pt (0-2 wt) contents were prepared by a two-step sol-gel and photo-deposition technique and were used in photo-reduction of CO 2 .The synthesized catalysts were characterized by X-ray powder diffraction (XRD), UV-Vis diffuse reflectance spectroscopy (DRS), scanning and transmission electron microscopy (SEM and TEM), nitrogen sorption measurement (BET), Raman spectroscopy, Electron paramagnetic resonance (EPR) spectroscopy and photoluminescence spectroscopy (PL).CO 2 photoreduction results revealed that the introduction of Bi into TiO 2 structure and subsequent loading of Pt on its surface significantly increased the methane yield.Modified TiO 2 with 3 wt of Bi and 1.5 wt of Pt resulted in the highest methane yield (20.6 mol/g) that was about 6.2 times greater than pure TiO 2 .Enhanced CO 2 adsorption on Bi-containing phases along with efficient charge separation caused by Pt nanoparticles was responsible for the superior activity in converting CO 2 into methane.", "vote": "1"}, {"paper_title": "Pt nanoparticles decorated Bi-doped TiO2 as an efficient photocatalyst for CO2 photo-reduction into CH4", "doi": "10.1016/j.solener.2020.09.054", "validator": "domain expert 1", "category": "catalyst", "source": "TiO 2 and Bi-doped TiO 2 (Bi-T) were prepared by alcohol-based sol gel method.", "context": "All the precursors, solvents, and chemicals used in this investigation were of reagent grade and were used as received without any additional purification.Titanium isopropoxide (TiP) as a precursor for TiO 2 was purchased from Sigma-Aldrich.Bismuth (III) nitrate pentahydrate Bi (NO 3 ) 3 5H 2 O, chloroplatinic acid hexahydrate (H 2 PtCl 6 6H 2 O), isopropyl alcohol, anhydrous glacial acetic acid, and methanol were obtained from Merck.Deionized water was used in all experiments. TiO 2 and Bi-doped TiO 2 (Bi-T) were prepared by alcohol-based sol gel method.10 ml of TiP was first added to 30 ml of isopropanol and the resulting solution (solution A) was kept under vigorous stirring for 30 min.The second solution (solution B) was prepared by mixing 7 ml aqueous solution of diluted acetic acid (1 M) with 10 ml isopropanol and stirred for 30 min.Solution B was then added dropwise to solution A in order to hydrolyze the TiP with the resulting white sol continuously stirred overnight.An appropriate amount of Bi(NO 3 ) 3 5H 2 O was dissolved in 10 ml of isopropanol followed by 30 min of stirring to prepare solution C which was added dropwise to the white sol in order to form the final solution that was subsequently stirred for one day followed by 12 h of drying at 80 C and 2 h of calcination at 500 C. The resulting powder was called yBi-T (y 1, 3 and 5) where T and y indicate TiO 2 and wt of Bi, respectively. The Pt-modified samples were synthesized by the photo-deposition method presented by Ma et al. (2018) and were designated as xPt-T (x 1, 1.5 and 2) where T and x indicate TiO 2 and wt of Pt, respectively.Typically, 0.5 g of TiO 2 was suspended into 200 ml of 20 vol aqueous solution of methanol in a sealed glass cell followed by adding the appropriate amount of H 2 PtCl 6 solution (4 g/l).Inert N 2 gas was then purged into the cell for 1 h to eliminate dissolved oxygen before illumination.After 4 h of UV light irradiation by 250 W Hg lamp, the browncolored solids were collected by centrifuging at 3000 rpm for 10 min.The precipitate was then rinsed several times with distilled water to remove surface adsorbed ions and then dried at 90 C for 12 h.The xPt-T and yBi-T samples were used in CO 2 photo-reduction experiments to determine the optimum amounts of Bi and Pt that were subsequently used to synthesize the bi-modified-TiO 2 . The crystalline phase and structure of the catalyst samples were identified by XRD patterns obtained from a PANalytical XPert Pro MPD diffractometer with an accelerating voltage of 40 kV at 2 scan range of 10-80 with a resolution of 0.026 .Morphological aspects of the nanostructures were observed by taking field emission scanning electron microscopy (FESEM) images using a Mira III Tescan microscope and, simultaneously, EDXS and corresponding elemental mapping were performed to evaluate the composition and dispersion of different elements in the samples.Electron microscopy micrographs of the photocatalysts were obtained by TEM using a ZEISS EM900 microscope.Porosity and specific surface area of the samples were analyzed by BET isotherm using N 2 adsorption-desorption data obtained from a Belsorpmini II apparatus.The optical absorption of the catalysts was measured by recording their reflectance using a Avaspec-2048-TEC spectrometer in the range of 300-900 nm.The reflectance data were then converted to absorbance by the Kubelka-Munk analysis.Photoluminescence emission spectra of the samples were obtained by Agilent g9800a apparatus with excitation wavelength of 325 nm.Raman spectrum of catalysts were collected using TakRam N1-541 spectrometer with 532 nm laser.Electron paramagnetic resonance (EPR) spectroscopy was performed using Bruker EMS-104 spectrometer with X-band (9.8 GHz) microwave irradiation. Photo-reduction experiments were conducted in a batch gas-solid mode photo-reactor that consisted of a glass-made cylindrical container with a quartz window on top to efficiently allow UV light transmission from the lamp to the bottom of the reactor where the powdered catalyst was placed.The reactor was equipped with Hg lamp 365 nm, (125, 250 and 400 W) as the light source and had four ports: one for inlet, one for outlet, one for sampling, and one for the temperature sensor.Prior to each experiment, 0.2 g of photocatalyst was dispersed in 20 ml isopropanol that was poured into the reactor and heated to 80 C for 2 h to form a thin photocatalyst layer.Pure CO 2 was then introduced to reactor in order to purge out the air.CO 2 flowrate was then adjusted to the desired value and introduced to a water bubbler to saturate the feed gas with water vapor prior to entering the reactor.After 30 min of feed flow into the reactor, inlet and outlet ports were sealed and the lamp was turned on to start the reaction.The products were collected in a gas bag after the completion of the reaction and injected into a GC, Agilent model 7890A equipped with an HP-5 capillary column, a thermal conductivity detector (TCD) and a flame ionization (FID) detector, to determine the product concentrations.CH 4 yield was calculated according to the Eq. ( 1). CH 4 yield Molar amounts of methane produced weight of photocatalyst To assure the reliability of the results and determine the accuracy of measured CH 4 yields, each photo-catalytic test was repeated 3 times under the same conditions.The presented data are mean values with error bars representing confidence level of 95.The detailed information about the statistical analysis is provided in supplementary file.A set of blank experiments in the condition of (I) the presence of catalyst and light irradiation without CO 2 (N 2 atmosphere), (II) presence of catalyst and CO 2 without light irradiation, and (III) presence of CO 2 and light irradiation without photocatalyst conducted to ensure that the generated products were solely from CO 2 photo-reduction.", "vote": "1"}, {"paper_title": "Pt nanoparticles decorated Bi-doped TiO2 as an efficient photocatalyst for CO2 photo-reduction into CH4", "doi": "10.1016/j.solener.2020.09.054", "validator": "domain expert 1", "category": "catalyst", "source": "TiO 2 catalysts modified with 1, 3, and 5 wt of Bi and with 1, 1.5, and 2 wt of Pt were synthesized by the sol-gel and photo-deposition methods, respectively.", "context": "TiO 2 catalysts modified with 1, 3, and 5 wt of Bi and with 1, 1.5, and 2 wt of Pt were synthesized by the sol-gel and photo-deposition methods, respectively.The synthesized catalysts were used in the photo-conversion of CO 2 .The best performance was obtained for the catalyst with optimal loading of 1.5 and 3 wt of Pt and Bi, respectively.The incorporation of both Pt and Bi into TiO 2 at optimum loadings led to the highest CH 4 production (20.6 mol/g) that was 6.2 times greater than that for pure TiO 2 .Physicochemical features of the synthesized photocatalysts indicated that suppression of the recombination of charge carriers, improvement of CO 2 adsorption, oxygen vacancy formation upon Bi doping and co-catalytic features of Pt nanoparticles, enhanced the CO 2 photo-conversion efficiency.The results from this investigation demonstrated that Pt and Bi co-modified TiO 2 was an affordable way of developing CH 4 -selective photocatalyst for CO 2 photoreduction.Moreover, the stability test showed the optimal catalyst (1.5Pt3Bi-T) could preserve 87 of the initial methane yield after six successive runs.Besides, a linear correlation between the square root of light intensity and CH 4 yield was found.The product yield of the current photocatalysts for CO 2 conversion, however, is still very low, suggesting that sensible approaches must be employed in the design of novel photocatalysts for CO 2 photo-reduction. Fig. 1.XRD patterns of photocatalysts. Fig. 2. N 2 sorption isotherms of modified TiO 2 and their corresponding BJH pore size distribution. Fig. 3. (A) Light absorption spectra of samples and (B) their corresponding Tauc plot. Fig. 5. Photoluminescence spectra of Pt and Bi modified TiO 2 . Fig. 8. CH 4 yield over different catalysts after 10 h of reaction. Fig. 10.CH 4 yield of 1.5Pt3Bi-T during consecutive photo-catalytic tests. Fig. 11.Effect of CO 2 photo-reduction under different light intensities.Linear correlation between the square root of light intensity and methane yield. Physiochemical properties of TiO 2 photocatalysts modified by Pt and Bi. CH 4 yield in CO 2 photo-reduction using Pt and/or Bi-containing catalysts.CH4 yield of 1.5Pt3Bi-T (20.6 mol/g) divided by reaction time (10 h).  The authors would like to thank the Iran National Science Foundation (INSF) for funding this work by grant No. 97022392. The authors declare that they have no known competing financial interests or personal relationships that could have appeared to influence the work reported in this paper. Supplementary data to this article can be found online at https://doi.org/10.1016/j.solener.2020.09.054.", "vote": "1"}, {"paper_title": "Pt nanoparticles decorated Bi-doped TiO2 as an efficient photocatalyst for CO2 photo-reduction into CH4", "doi": "10.1016/j.solener.2020.09.054", "validator": "domain expert 1", "category": "co-catalyst", "source": "TiO 2 photocatalysts with different Bi (0-5 wt) and Pt (0-2 wt) contents were prepared by a two-step sol-gel and photo-deposition technique and were used in photo-reduction of CO 2 .", "context": "TiO 2 photocatalysts with different Bi (0-5 wt) and Pt (0-2 wt) contents were prepared by a two-step sol-gel and photo-deposition technique and were used in photo-reduction of CO 2 .The synthesized catalysts were characterized by X-ray powder diffraction (XRD), UV-Vis diffuse reflectance spectroscopy (DRS), scanning and transmission electron microscopy (SEM and TEM), nitrogen sorption measurement (BET), Raman spectroscopy, Electron paramagnetic resonance (EPR) spectroscopy and photoluminescence spectroscopy (PL).CO 2 photoreduction results revealed that the introduction of Bi into TiO 2 structure and subsequent loading of Pt on its surface significantly increased the methane yield.Modified TiO 2 with 3 wt of Bi and 1.5 wt of Pt resulted in the highest methane yield (20.6 mol/g) that was about 6.2 times greater than pure TiO 2 .Enhanced CO 2 adsorption on Bi-containing phases along with efficient charge separation caused by Pt nanoparticles was responsible for the superior activity in converting CO 2 into methane.", "vote": "1"}, {"paper_title": "Pt nanoparticles decorated Bi-doped TiO2 as an efficient photocatalyst for CO2 photo-reduction into CH4", "doi": "10.1016/j.solener.2020.09.054", "validator": "domain expert 1", "category": "co-catalyst", "source": "Physicochemical features of the synthesized photocatalysts indicated that suppression of the recombination of charge carriers, improvement of CO 2 adsorption, oxygen vacancy formation upon Bi doping and co-catalytic features of Pt nanoparticles, enhanced the CO 2 photo-conversion efficiency.", "context": "TiO 2 catalysts modified with 1, 3, and 5 wt of Bi and with 1, 1.5, and 2 wt of Pt were synthesized by the sol-gel and photo-deposition methods, respectively.The synthesized catalysts were used in the photo-conversion of CO 2 .The best performance was obtained for the catalyst with optimal loading of 1.5 and 3 wt of Pt and Bi, respectively.The incorporation of both Pt and Bi into TiO 2 at optimum loadings led to the highest CH 4 production (20.6 mol/g) that was 6.2 times greater than that for pure TiO 2 .Physicochemical features of the synthesized photocatalysts indicated that suppression of the recombination of charge carriers, improvement of CO 2 adsorption, oxygen vacancy formation upon Bi doping and co-catalytic features of Pt nanoparticles, enhanced the CO 2 photo-conversion efficiency.The results from this investigation demonstrated that Pt and Bi co-modified TiO 2 was an affordable way of developing CH 4 -selective photocatalyst for CO 2 photoreduction.Moreover, the stability test showed the optimal catalyst (1.5Pt3Bi-T) could preserve 87 of the initial methane yield after six successive runs.Besides, a linear correlation between the square root of light intensity and CH 4 yield was found.The product yield of the current photocatalysts for CO 2 conversion, however, is still very low, suggesting that sensible approaches must be employed in the design of novel photocatalysts for CO 2 photo-reduction. Fig. 1.XRD patterns of photocatalysts. Fig. 2. N 2 sorption isotherms of modified TiO 2 and their corresponding BJH pore size distribution. Fig. 3. (A) Light absorption spectra of samples and (B) their corresponding Tauc plot. Fig. 5. Photoluminescence spectra of Pt and Bi modified TiO 2 . Fig. 8. CH 4 yield over different catalysts after 10 h of reaction. Fig. 10.CH 4 yield of 1.5Pt3Bi-T during consecutive photo-catalytic tests. Fig. 11.Effect of CO 2 photo-reduction under different light intensities.Linear correlation between the square root of light intensity and methane yield. Physiochemical properties of TiO 2 photocatalysts modified by Pt and Bi. CH 4 yield in CO 2 photo-reduction using Pt and/or Bi-containing catalysts.CH4 yield of 1.5Pt3Bi-T (20.6 mol/g) divided by reaction time (10 h).  The authors would like to thank the Iran National Science Foundation (INSF) for funding this work by grant No. 97022392. The authors declare that they have no known competing financial interests or personal relationships that could have appeared to influence the work reported in this paper. Supplementary data to this article can be found online at https://doi.org/10.1016/j.solener.2020.09.054.", "vote": "0"}, {"paper_title": "Pt nanoparticles decorated Bi-doped TiO2 as an efficient photocatalyst for CO2 photo-reduction into CH4", "doi": "10.1016/j.solener.2020.09.054", "validator": "domain expert 1", "category": "light source", "source": "The synthesized catalysts were characterized by X-ray powder diffraction (XRD), UV-Vis diffuse reflectance spectroscopy (DRS), scanning and transmission electron microscopy (SEM and TEM), nitrogen sorption measurement (BET), Raman spectroscopy, Electron paramagnetic resonance (EPR) spectroscopy and photoluminescence spectroscopy (PL).", "context": "TiO 2 photocatalysts with different Bi (0-5 wt) and Pt (0-2 wt) contents were prepared by a two-step sol-gel and photo-deposition technique and were used in photo-reduction of CO 2 .The synthesized catalysts were characterized by X-ray powder diffraction (XRD), UV-Vis diffuse reflectance spectroscopy (DRS), scanning and transmission electron microscopy (SEM and TEM), nitrogen sorption measurement (BET), Raman spectroscopy, Electron paramagnetic resonance (EPR) spectroscopy and photoluminescence spectroscopy (PL).CO 2 photoreduction results revealed that the introduction of Bi into TiO 2 structure and subsequent loading of Pt on its surface significantly increased the methane yield.Modified TiO 2 with 3 wt of Bi and 1.5 wt of Pt resulted in the highest methane yield (20.6 mol/g) that was about 6.2 times greater than pure TiO 2 .Enhanced CO 2 adsorption on Bi-containing phases along with efficient charge separation caused by Pt nanoparticles was responsible for the superior activity in converting CO 2 into methane.", "vote": "0"}, {"paper_title": "Pt nanoparticles decorated Bi-doped TiO2 as an efficient photocatalyst for CO2 photo-reduction into CH4", "doi": "10.1016/j.solener.2020.09.054", "validator": "domain expert 1", "category": "light source", "source": "After 4 h of UV light irradiation by 250 W Hg lamp, the browncolored solids were collected by centrifuging at 3000 rpm for 10 min.", "context": "All the precursors, solvents, and chemicals used in this investigation were of reagent grade and were used as received without any additional purification.Titanium isopropoxide (TiP) as a precursor for TiO 2 was purchased from Sigma-Aldrich.Bismuth (III) nitrate pentahydrate Bi (NO 3 ) 3 5H 2 O, chloroplatinic acid hexahydrate (H 2 PtCl 6 6H 2 O), isopropyl alcohol, anhydrous glacial acetic acid, and methanol were obtained from Merck.Deionized water was used in all experiments. TiO 2 and Bi-doped TiO 2 (Bi-T) were prepared by alcohol-based sol gel method.10 ml of TiP was first added to 30 ml of isopropanol and the resulting solution (solution A) was kept under vigorous stirring for 30 min.The second solution (solution B) was prepared by mixing 7 ml aqueous solution of diluted acetic acid (1 M) with 10 ml isopropanol and stirred for 30 min.Solution B was then added dropwise to solution A in order to hydrolyze the TiP with the resulting white sol continuously stirred overnight.An appropriate amount of Bi(NO 3 ) 3 5H 2 O was dissolved in 10 ml of isopropanol followed by 30 min of stirring to prepare solution C which was added dropwise to the white sol in order to form the final solution that was subsequently stirred for one day followed by 12 h of drying at 80 C and 2 h of calcination at 500 C. The resulting powder was called yBi-T (y 1, 3 and 5) where T and y indicate TiO 2 and wt of Bi, respectively. The Pt-modified samples were synthesized by the photo-deposition method presented by Ma et al. (2018) and were designated as xPt-T (x 1, 1.5 and 2) where T and x indicate TiO 2 and wt of Pt, respectively.Typically, 0.5 g of TiO 2 was suspended into 200 ml of 20 vol aqueous solution of methanol in a sealed glass cell followed by adding the appropriate amount of H 2 PtCl 6 solution (4 g/l).Inert N 2 gas was then purged into the cell for 1 h to eliminate dissolved oxygen before illumination.After 4 h of UV light irradiation by 250 W Hg lamp, the browncolored solids were collected by centrifuging at 3000 rpm for 10 min.The precipitate was then rinsed several times with distilled water to remove surface adsorbed ions and then dried at 90 C for 12 h.The xPt-T and yBi-T samples were used in CO 2 photo-reduction experiments to determine the optimum amounts of Bi and Pt that were subsequently used to synthesize the bi-modified-TiO 2 . The crystalline phase and structure of the catalyst samples were identified by XRD patterns obtained from a PANalytical XPert Pro MPD diffractometer with an accelerating voltage of 40 kV at 2 scan range of 10-80 with a resolution of 0.026 .Morphological aspects of the nanostructures were observed by taking field emission scanning electron microscopy (FESEM) images using a Mira III Tescan microscope and, simultaneously, EDXS and corresponding elemental mapping were performed to evaluate the composition and dispersion of different elements in the samples.Electron microscopy micrographs of the photocatalysts were obtained by TEM using a ZEISS EM900 microscope.Porosity and specific surface area of the samples were analyzed by BET isotherm using N 2 adsorption-desorption data obtained from a Belsorpmini II apparatus.The optical absorption of the catalysts was measured by recording their reflectance using a Avaspec-2048-TEC spectrometer in the range of 300-900 nm.The reflectance data were then converted to absorbance by the Kubelka-Munk analysis.Photoluminescence emission spectra of the samples were obtained by Agilent g9800a apparatus with excitation wavelength of 325 nm.Raman spectrum of catalysts were collected using TakRam N1-541 spectrometer with 532 nm laser.Electron paramagnetic resonance (EPR) spectroscopy was performed using Bruker EMS-104 spectrometer with X-band (9.8 GHz) microwave irradiation. Photo-reduction experiments were conducted in a batch gas-solid mode photo-reactor that consisted of a glass-made cylindrical container with a quartz window on top to efficiently allow UV light transmission from the lamp to the bottom of the reactor where the powdered catalyst was placed.The reactor was equipped with Hg lamp 365 nm, (125, 250 and 400 W) as the light source and had four ports: one for inlet, one for outlet, one for sampling, and one for the temperature sensor.Prior to each experiment, 0.2 g of photocatalyst was dispersed in 20 ml isopropanol that was poured into the reactor and heated to 80 C for 2 h to form a thin photocatalyst layer.Pure CO 2 was then introduced to reactor in order to purge out the air.CO 2 flowrate was then adjusted to the desired value and introduced to a water bubbler to saturate the feed gas with water vapor prior to entering the reactor.After 30 min of feed flow into the reactor, inlet and outlet ports were sealed and the lamp was turned on to start the reaction.The products were collected in a gas bag after the completion of the reaction and injected into a GC, Agilent model 7890A equipped with an HP-5 capillary column, a thermal conductivity detector (TCD) and a flame ionization (FID) detector, to determine the product concentrations.CH 4 yield was calculated according to the Eq. ( 1). CH 4 yield Molar amounts of methane produced weight of photocatalyst To assure the reliability of the results and determine the accuracy of measured CH 4 yields, each photo-catalytic test was repeated 3 times under the same conditions.The presented data are mean values with error bars representing confidence level of 95.The detailed information about the statistical analysis is provided in supplementary file.A set of blank experiments in the condition of (I) the presence of catalyst and light irradiation without CO 2 (N 2 atmosphere), (II) presence of catalyst and CO 2 without light irradiation, and (III) presence of CO 2 and light irradiation without photocatalyst conducted to ensure that the generated products were solely from CO 2 photo-reduction.", "vote": "1"}, {"paper_title": "Pt nanoparticles decorated Bi-doped TiO2 as an efficient photocatalyst for CO2 photo-reduction into CH4", "doi": "10.1016/j.solener.2020.09.054", "validator": "domain expert 1", "category": "light source", "source": "Fig. 11.Effect of CO 2 photo-reduction under different light intensities.", "context": "TiO 2 catalysts modified with 1, 3, and 5 wt of Bi and with 1, 1.5, and 2 wt of Pt were synthesized by the sol-gel and photo-deposition methods, respectively.The synthesized catalysts were used in the photo-conversion of CO 2 .The best performance was obtained for the catalyst with optimal loading of 1.5 and 3 wt of Pt and Bi, respectively.The incorporation of both Pt and Bi into TiO 2 at optimum loadings led to the highest CH 4 production (20.6 mol/g) that was 6.2 times greater than that for pure TiO 2 .Physicochemical features of the synthesized photocatalysts indicated that suppression of the recombination of charge carriers, improvement of CO 2 adsorption, oxygen vacancy formation upon Bi doping and co-catalytic features of Pt nanoparticles, enhanced the CO 2 photo-conversion efficiency.The results from this investigation demonstrated that Pt and Bi co-modified TiO 2 was an affordable way of developing CH 4 -selective photocatalyst for CO 2 photoreduction.Moreover, the stability test showed the optimal catalyst (1.5Pt3Bi-T) could preserve 87 of the initial methane yield after six successive runs.Besides, a linear correlation between the square root of light intensity and CH 4 yield was found.The product yield of the current photocatalysts for CO 2 conversion, however, is still very low, suggesting that sensible approaches must be employed in the design of novel photocatalysts for CO 2 photo-reduction. Fig. 1.XRD patterns of photocatalysts. Fig. 2. N 2 sorption isotherms of modified TiO 2 and their corresponding BJH pore size distribution. Fig. 3. (A) Light absorption spectra of samples and (B) their corresponding Tauc plot. Fig. 5. Photoluminescence spectra of Pt and Bi modified TiO 2 . Fig. 8. CH 4 yield over different catalysts after 10 h of reaction. Fig. 10.CH 4 yield of 1.5Pt3Bi-T during consecutive photo-catalytic tests. Fig. 11.Effect of CO 2 photo-reduction under different light intensities.Linear correlation between the square root of light intensity and methane yield. Physiochemical properties of TiO 2 photocatalysts modified by Pt and Bi. CH 4 yield in CO 2 photo-reduction using Pt and/or Bi-containing catalysts.CH4 yield of 1.5Pt3Bi-T (20.6 mol/g) divided by reaction time (10 h).  The authors would like to thank the Iran National Science Foundation (INSF) for funding this work by grant No. 97022392. The authors declare that they have no known competing financial interests or personal relationships that could have appeared to influence the work reported in this paper. Supplementary data to this article can be found online at https://doi.org/10.1016/j.solener.2020.09.054.", "vote": "1"}, {"paper_title": "Pt nanoparticles decorated Bi-doped TiO2 as an efficient photocatalyst for CO2 photo-reduction into CH4", "doi": "10.1016/j.solener.2020.09.054", "validator": "domain expert 1", "category": "lamp", "source": "After 4 h of UV light irradiation by 250 W Hg lamp, the browncolored solids were collected by centrifuging at 3000 rpm for 10 min.", "context": "All the precursors, solvents, and chemicals used in this investigation were of reagent grade and were used as received without any additional purification.Titanium isopropoxide (TiP) as a precursor for TiO 2 was purchased from Sigma-Aldrich.Bismuth (III) nitrate pentahydrate Bi (NO 3 ) 3 5H 2 O, chloroplatinic acid hexahydrate (H 2 PtCl 6 6H 2 O), isopropyl alcohol, anhydrous glacial acetic acid, and methanol were obtained from Merck.Deionized water was used in all experiments. TiO 2 and Bi-doped TiO 2 (Bi-T) were prepared by alcohol-based sol gel method.10 ml of TiP was first added to 30 ml of isopropanol and the resulting solution (solution A) was kept under vigorous stirring for 30 min.The second solution (solution B) was prepared by mixing 7 ml aqueous solution of diluted acetic acid (1 M) with 10 ml isopropanol and stirred for 30 min.Solution B was then added dropwise to solution A in order to hydrolyze the TiP with the resulting white sol continuously stirred overnight.An appropriate amount of Bi(NO 3 ) 3 5H 2 O was dissolved in 10 ml of isopropanol followed by 30 min of stirring to prepare solution C which was added dropwise to the white sol in order to form the final solution that was subsequently stirred for one day followed by 12 h of drying at 80 C and 2 h of calcination at 500 C. The resulting powder was called yBi-T (y 1, 3 and 5) where T and y indicate TiO 2 and wt of Bi, respectively. The Pt-modified samples were synthesized by the photo-deposition method presented by Ma et al. (2018) and were designated as xPt-T (x 1, 1.5 and 2) where T and x indicate TiO 2 and wt of Pt, respectively.Typically, 0.5 g of TiO 2 was suspended into 200 ml of 20 vol aqueous solution of methanol in a sealed glass cell followed by adding the appropriate amount of H 2 PtCl 6 solution (4 g/l).Inert N 2 gas was then purged into the cell for 1 h to eliminate dissolved oxygen before illumination.After 4 h of UV light irradiation by 250 W Hg lamp, the browncolored solids were collected by centrifuging at 3000 rpm for 10 min.The precipitate was then rinsed several times with distilled water to remove surface adsorbed ions and then dried at 90 C for 12 h.The xPt-T and yBi-T samples were used in CO 2 photo-reduction experiments to determine the optimum amounts of Bi and Pt that were subsequently used to synthesize the bi-modified-TiO 2 . The crystalline phase and structure of the catalyst samples were identified by XRD patterns obtained from a PANalytical XPert Pro MPD diffractometer with an accelerating voltage of 40 kV at 2 scan range of 10-80 with a resolution of 0.026 .Morphological aspects of the nanostructures were observed by taking field emission scanning electron microscopy (FESEM) images using a Mira III Tescan microscope and, simultaneously, EDXS and corresponding elemental mapping were performed to evaluate the composition and dispersion of different elements in the samples.Electron microscopy micrographs of the photocatalysts were obtained by TEM using a ZEISS EM900 microscope.Porosity and specific surface area of the samples were analyzed by BET isotherm using N 2 adsorption-desorption data obtained from a Belsorpmini II apparatus.The optical absorption of the catalysts was measured by recording their reflectance using a Avaspec-2048-TEC spectrometer in the range of 300-900 nm.The reflectance data were then converted to absorbance by the Kubelka-Munk analysis.Photoluminescence emission spectra of the samples were obtained by Agilent g9800a apparatus with excitation wavelength of 325 nm.Raman spectrum of catalysts were collected using TakRam N1-541 spectrometer with 532 nm laser.Electron paramagnetic resonance (EPR) spectroscopy was performed using Bruker EMS-104 spectrometer with X-band (9.8 GHz) microwave irradiation. Photo-reduction experiments were conducted in a batch gas-solid mode photo-reactor that consisted of a glass-made cylindrical container with a quartz window on top to efficiently allow UV light transmission from the lamp to the bottom of the reactor where the powdered catalyst was placed.The reactor was equipped with Hg lamp 365 nm, (125, 250 and 400 W) as the light source and had four ports: one for inlet, one for outlet, one for sampling, and one for the temperature sensor.Prior to each experiment, 0.2 g of photocatalyst was dispersed in 20 ml isopropanol that was poured into the reactor and heated to 80 C for 2 h to form a thin photocatalyst layer.Pure CO 2 was then introduced to reactor in order to purge out the air.CO 2 flowrate was then adjusted to the desired value and introduced to a water bubbler to saturate the feed gas with water vapor prior to entering the reactor.After 30 min of feed flow into the reactor, inlet and outlet ports were sealed and the lamp was turned on to start the reaction.The products were collected in a gas bag after the completion of the reaction and injected into a GC, Agilent model 7890A equipped with an HP-5 capillary column, a thermal conductivity detector (TCD) and a flame ionization (FID) detector, to determine the product concentrations.CH 4 yield was calculated according to the Eq. ( 1). CH 4 yield Molar amounts of methane produced weight of photocatalyst To assure the reliability of the results and determine the accuracy of measured CH 4 yields, each photo-catalytic test was repeated 3 times under the same conditions.The presented data are mean values with error bars representing confidence level of 95.The detailed information about the statistical analysis is provided in supplementary file.A set of blank experiments in the condition of (I) the presence of catalyst and light irradiation without CO 2 (N 2 atmosphere), (II) presence of catalyst and CO 2 without light irradiation, and (III) presence of CO 2 and light irradiation without photocatalyst conducted to ensure that the generated products were solely from CO 2 photo-reduction.", "vote": "1"}, {"paper_title": "Pt nanoparticles decorated Bi-doped TiO2 as an efficient photocatalyst for CO2 photo-reduction into CH4", "doi": "10.1016/j.solener.2020.09.054", "validator": "domain expert 1", "category": "reaction medium", "source": "TiO 2 photocatalysts with different Bi (0-5 wt) and Pt (0-2 wt) contents were prepared by a two-step sol-gel and photo-deposition technique and were used in photo-reduction of CO 2 .", "context": "TiO 2 photocatalysts with different Bi (0-5 wt) and Pt (0-2 wt) contents were prepared by a two-step sol-gel and photo-deposition technique and were used in photo-reduction of CO 2 .The synthesized catalysts were characterized by X-ray powder diffraction (XRD), UV-Vis diffuse reflectance spectroscopy (DRS), scanning and transmission electron microscopy (SEM and TEM), nitrogen sorption measurement (BET), Raman spectroscopy, Electron paramagnetic resonance (EPR) spectroscopy and photoluminescence spectroscopy (PL).CO 2 photoreduction results revealed that the introduction of Bi into TiO 2 structure and subsequent loading of Pt on its surface significantly increased the methane yield.Modified TiO 2 with 3 wt of Bi and 1.5 wt of Pt resulted in the highest methane yield (20.6 mol/g) that was about 6.2 times greater than pure TiO 2 .Enhanced CO 2 adsorption on Bi-containing phases along with efficient charge separation caused by Pt nanoparticles was responsible for the superior activity in converting CO 2 into methane.", "vote": "0"}, {"paper_title": "Pt nanoparticles decorated Bi-doped TiO2 as an efficient photocatalyst for CO2 photo-reduction into CH4", "doi": "10.1016/j.solener.2020.09.054", "validator": "domain expert 1", "category": "reaction medium", "source": "Prior to each experiment, 0.2 g of photocatalyst was dispersed in 20 ml isopropanol that was poured into the reactor and heated to 80 C for 2 h to form a thin photocatalyst layer.", "context": "All the precursors, solvents, and chemicals used in this investigation were of reagent grade and were used as received without any additional purification.Titanium isopropoxide (TiP) as a precursor for TiO 2 was purchased from Sigma-Aldrich.Bismuth (III) nitrate pentahydrate Bi (NO 3 ) 3 5H 2 O, chloroplatinic acid hexahydrate (H 2 PtCl 6 6H 2 O), isopropyl alcohol, anhydrous glacial acetic acid, and methanol were obtained from Merck.Deionized water was used in all experiments. TiO 2 and Bi-doped TiO 2 (Bi-T) were prepared by alcohol-based sol gel method.10 ml of TiP was first added to 30 ml of isopropanol and the resulting solution (solution A) was kept under vigorous stirring for 30 min.The second solution (solution B) was prepared by mixing 7 ml aqueous solution of diluted acetic acid (1 M) with 10 ml isopropanol and stirred for 30 min.Solution B was then added dropwise to solution A in order to hydrolyze the TiP with the resulting white sol continuously stirred overnight.An appropriate amount of Bi(NO 3 ) 3 5H 2 O was dissolved in 10 ml of isopropanol followed by 30 min of stirring to prepare solution C which was added dropwise to the white sol in order to form the final solution that was subsequently stirred for one day followed by 12 h of drying at 80 C and 2 h of calcination at 500 C. The resulting powder was called yBi-T (y 1, 3 and 5) where T and y indicate TiO 2 and wt of Bi, respectively. The Pt-modified samples were synthesized by the photo-deposition method presented by Ma et al. (2018) and were designated as xPt-T (x 1, 1.5 and 2) where T and x indicate TiO 2 and wt of Pt, respectively.Typically, 0.5 g of TiO 2 was suspended into 200 ml of 20 vol aqueous solution of methanol in a sealed glass cell followed by adding the appropriate amount of H 2 PtCl 6 solution (4 g/l).Inert N 2 gas was then purged into the cell for 1 h to eliminate dissolved oxygen before illumination.After 4 h of UV light irradiation by 250 W Hg lamp, the browncolored solids were collected by centrifuging at 3000 rpm for 10 min.The precipitate was then rinsed several times with distilled water to remove surface adsorbed ions and then dried at 90 C for 12 h.The xPt-T and yBi-T samples were used in CO 2 photo-reduction experiments to determine the optimum amounts of Bi and Pt that were subsequently used to synthesize the bi-modified-TiO 2 . The crystalline phase and structure of the catalyst samples were identified by XRD patterns obtained from a PANalytical XPert Pro MPD diffractometer with an accelerating voltage of 40 kV at 2 scan range of 10-80 with a resolution of 0.026 .Morphological aspects of the nanostructures were observed by taking field emission scanning electron microscopy (FESEM) images using a Mira III Tescan microscope and, simultaneously, EDXS and corresponding elemental mapping were performed to evaluate the composition and dispersion of different elements in the samples.Electron microscopy micrographs of the photocatalysts were obtained by TEM using a ZEISS EM900 microscope.Porosity and specific surface area of the samples were analyzed by BET isotherm using N 2 adsorption-desorption data obtained from a Belsorpmini II apparatus.The optical absorption of the catalysts was measured by recording their reflectance using a Avaspec-2048-TEC spectrometer in the range of 300-900 nm.The reflectance data were then converted to absorbance by the Kubelka-Munk analysis.Photoluminescence emission spectra of the samples were obtained by Agilent g9800a apparatus with excitation wavelength of 325 nm.Raman spectrum of catalysts were collected using TakRam N1-541 spectrometer with 532 nm laser.Electron paramagnetic resonance (EPR) spectroscopy was performed using Bruker EMS-104 spectrometer with X-band (9.8 GHz) microwave irradiation. Photo-reduction experiments were conducted in a batch gas-solid mode photo-reactor that consisted of a glass-made cylindrical container with a quartz window on top to efficiently allow UV light transmission from the lamp to the bottom of the reactor where the powdered catalyst was placed.The reactor was equipped with Hg lamp 365 nm, (125, 250 and 400 W) as the light source and had four ports: one for inlet, one for outlet, one for sampling, and one for the temperature sensor.Prior to each experiment, 0.2 g of photocatalyst was dispersed in 20 ml isopropanol that was poured into the reactor and heated to 80 C for 2 h to form a thin photocatalyst layer.Pure CO 2 was then introduced to reactor in order to purge out the air.CO 2 flowrate was then adjusted to the desired value and introduced to a water bubbler to saturate the feed gas with water vapor prior to entering the reactor.After 30 min of feed flow into the reactor, inlet and outlet ports were sealed and the lamp was turned on to start the reaction.The products were collected in a gas bag after the completion of the reaction and injected into a GC, Agilent model 7890A equipped with an HP-5 capillary column, a thermal conductivity detector (TCD) and a flame ionization (FID) detector, to determine the product concentrations.CH 4 yield was calculated according to the Eq. ( 1). CH 4 yield Molar amounts of methane produced weight of photocatalyst To assure the reliability of the results and determine the accuracy of measured CH 4 yields, each photo-catalytic test was repeated 3 times under the same conditions.The presented data are mean values with error bars representing confidence level of 95.The detailed information about
